Repository: ryanlack616/stull-atlas

# stull-atlas
R.T. Stull in 1912 the Stull graph, trying to understand and improve on with new tools

File: data/glazes/glazy-processed.json (part 1 of 55)
[{"id":"glazy_4785","name":"Von Allen's Lead Matt Glaze","source":"glazy","cone":-8,"coneRaw":"08","surface":"unknown","transparency":null,"atmosphere":"reduction","ingredients":[{"id":15456,"name":"Lead Carbonate","percentage":64,"isAdditional":false},{"id":15657,"name":"Custer Feldspar (1989)","percentage":19.4,"isAdditional":false},{"id":15062,"name":"Barium Carbonate","percentage":9,"isAdditional":false},{"id":15125,"name":"Cornwall Stone","percentage":3.8,"isAdditional":false},{"id":15137,"name":"EP Kaolin","percentage":3.8,"isAdditional":false}],"umf":{"Na2O":0.0348,"K2O":0.0701,"MgO":0.0007,"CaO":0.0072,"BaO":0.1377,"PbO":0.7494,"Al2O3":0.1604,"Fe2O3":0.0007,"SiO2":0.8979,"TiO2":0.0008,"P2O5":0.0002},"SiO2_Al2O3_ratio":5.6,"R2O_RO_ratio":0.1049,"fluxSum":0.9999,"x":0.8979,"y":0.1604,"imageUrl":null,"thumbnailUrl":null,"scrapedAt":null},{"id":"glazy_4770","name":"Autumn Frost","source":"glazy","cone":-7,"coneRaw":"07","surface":"unknown","transparency":null,"atmosphere":"reduction","ingredients":[{"id":15313,"name":"Lead Monosilicate Frit","percentage":85,"isAdditional":false},{"id":15288,"name":"Kaolin","percentage":10,"isAdditional":false},{"id":15400,"name":"Silica","percentage":5,"isAdditional":false},{"id":15108,"name":"Chrome Oxide","percentage":5,"isAdditional":true}],"umf":{"PbO":1.0,"Al2O3":0.1218,"SiO2":1.1558,"Cr2O3":0.1016},"SiO2_Al2O3_ratio":9.49,"R2O_RO_ratio":0.0,"fluxSum":1.0,"x":1.1558,"y":0.1218,"imageUrl":null,"thumbnailUrl":null,"scrapedAt":null},{"id":"glazy_4110","name":"Davis Super Mix + Chrome","source":"glazy","cone":-7,"coneRaw":"07","surface":"unknown","transparency":null,"atmosphere":"oxidation","ingredients":[{"id":15137,"name":"EP Kaolin","percentage":30,"isAdditional":false},{"id":15168,"name":"Ferro Frit 3124","percentage":20,"isAdditional":false},{"id":15323,"name":"Lithium Carbonate","percentage":20,"isAdditional":false},{"id":15400,"name":"Silica","percentage":20,"isAdditional":false},{"id":15146,"name":"Fluorspar","percentage":10,"isAdditional":false},{"id":15108,"name":"Chrome Oxide","percentage":2,"isAdditional":true}],"umf":{"Li2O":0.6005,"Na2O":0.0454,"K2O":0.0056,"MgO":0.0017,"CaO":0.3468,"Al2O3":0.2849,"B2O3":0.0871,"Fe2O3":0.0031,"SiO2":1.6413,"TiO2":0.0031,"P2O5":0.0012,"Cr2O3":0.029},"SiO2_Al2O3_ratio":5.76,"R2O_RO_ratio":0.6515,"fluxSum":1.0,"x":1.6413,"y":0.2849,"imageUrl":null,"thumbnailUrl":null,"scrapedAt":null},{"id":"glazy_4113","name":"Davis Super Mix A + Cobalt","source":"glazy","cone":-7,"coneRaw":"07","surface":"unknown","transparency":null,"atmosphere":"oxidation","ingredients":[{"id":15137,"name":"EP Kaolin","percentage":39,"isAdditional":false},{"id":15400,"name":"Silica","percentage":20,"isAdditional":false},{"id":15323,"name":"Lithium Carbonate","percentage":18,"isAdditional":false},{"id":15168,"name":"Ferro Frit 3124","percentage":15,"isAdditional":false},{"id":15082,"name":"Borax","percentage":3,"isAdditional":false},{"id":15146,"name":"Fluorspar","percentage":3,"isAdditional":false},{"id":15467,"name":"Zinc Oxide","percentage":2,"isAdditional":false},{"id":15117,"name":"Cobalt Oxide","percentage":2,"isAdditional":true}],"umf":{"Li2O":0.6672,"Na2O":0.0639,"K2O":0.0068,"MgO":0.0027,"CaO":0.1925,"ZnO":0.0668,"Al2O3":0.4281,"B2O3":0.1234,"Fe2O3":0.0051,"SiO2":2.0873,"TiO2":0.005,"P2O5":0.0019,"CoO":0.0677},"SiO2_Al2O3_ratio":4.88,"R2O_RO_ratio":0.738,"fluxSum":0.9999,"x":2.0873,"y":0.4281,"imageUrl":null,"thumbnailUrl":null,"scrapedAt":null},{"id":"glazy_4111","name":"Davis Super Mix A5 + Copper","source":"glazy","cone":-7,"coneRaw":"07","surface":"unknown","transparency":null,"atmosphere":"oxidation","ingredients":[{"id":15137,"name":"EP Kaolin","percentage":40,"isAdditional":false},{"id":15323,"name":"Lithium Carbonate","percentage":25,"isAdditional":false},{"id":15400,"name":"Silica","percentage":20,"isAdditional":false},{"id":15168,"name":"Ferro Frit 3124","percentage":15,"isAdditional":false},{"id":15122,"name":"Black Copper Oxide","percentage":4,"isAdditional":true}],"umf":{"Li2O":0.8542,"Na2O":0.0392,"K2O":0.0064,"MgO":0.0026,"CaO":0.0976,"Al2O3":0.4038,"B2O3":0.0743,"Fe2O3":0.0048,"SiO2":1.943,"TiO2":0.0048,"P2O5":0.0018,"CuO":0.126},"SiO2_Al2O3_ratio":4.81,"R2O_RO_ratio":0.8998,"fluxSum":1.0,"x":1.943,"y":0.4038,"imageUrl":null,"thumbnailUrl":null,"scrapedAt":null},{"id":"glazy_4112","name":"Davis Super Mix A8 + Copper","source":"glazy","cone":-7,"coneRaw":"07","surface":"unknown","transparency":null,"atmosphere":"oxidation","ingredients":[{"id":15137,"name":"EP Kaolin","percentage":35,"isAdditional":false},{"id":15400,"name":"Silica","percentage":25,"isAdditional":false},{"id":15168,"name":"Ferro Frit 3124","percentage":15,"isAdditional":false},{"id":15323,"name":"Lithium Carbonate","percentage":15,"isAdditional":false},{"id":15146,"name":"Fluorspar","percentage":5,"isAdditional":false},{"id":15467,"name":"Zinc Oxide","percentage":5,"isAdditional":false},{"id":15122,"name":"Black Copper Oxide","percentage":2,"isAdditional":true}],"umf":{"Li2O":0.5429,"Na2O":0.0414,"K2O":0.0063,"MgO":0.0024,"CaO":0.244,"ZnO":0.1631,"Al2O3":0.3791,"B2O3":0.0787,"Fe2O3":0.0044,"SiO2":2.1779,"TiO2":0.0044,"P2O5":0.0017,"CuO":0.0667},"SiO2_Al2O3_ratio":5.74,"R2O_RO_ratio":0.5905,"fluxSum":1.0001,"x":2.1779,"y":0.3791,"imageUrl":null,"thumbnailUrl":null,"scrapedAt":null},{"id":"glazy_4094","name":"NB1 + Chrome","source":"glazy","cone":-7,"coneRaw":"07","surface":"unknown","transparency":null,"atmosphere":"oxidation","ingredients":[{"id":15400,"name":"Silica","percentage":54,"isAdditional":false},{"id":15323,"name":"Lithium Carbonate","percentage":27,"isAdditional":false},{"id":15137,"name":"EP Kaolin","percentage":14,"isAdditional":false},{"id":15072,"name":"Bentonite","percentage":3,"isAdditional":false},{"id":15108,"name":"Chrome Oxide","percentage":2,"isAdditional":true}],"umf":{"Li2O":0.9858,"Na2O":0.0043,"K2O":0.0022,"MgO":0.005,"CaO":0.0027,"Al2O3":0.1532,"Fe2O3":0.0036,"SiO2":2.7714,"TiO2":0.0018,"P2O5":0.0007,"Cr2O3":0.0352},"SiO2_Al2O3_ratio":18.09,"R2O_RO_ratio":0.9923,"fluxSum":1.0,"x":2.7714,"y":0.1532,"imageUrl":null,"thumbnailUrl":null,"scrapedAt":null},{"id":"glazy_4096","name":"NB1 + Cobalt","source":"glazy","cone":-7,"coneRaw":"07","surface":"unknown","transparency":null,"atmosphere":"oxidation","ingredients":[{"id":15400,"name":"Silica","percentage":54,"isAdditional":false},{"id":15323,"name":"Lithium Carbonate","percentage":27,"isAdditional":false},{"id":15137,"name":"EP Kaolin","percentage":14,"isAdditional":false},{"id":15072,"name":"Bentonite","percentage":3,"isAdditional":false},{"id":15117,"name":"Cobalt Oxide","percentage":3,"isAdditional":true}],"umf":{"Li2O":0.9858,"Na2O":0.0043,"K2O":0.0022,"MgO":0.005,"CaO":0.0027,"Al2O3":0.1532,"Fe2O3":0.0036,"SiO2":2.7714,"TiO2":0.0018,"P2O5":0.0007,"CoO":0.1001},"SiO2_Al2O3_ratio":18.09,"R2O_RO_ratio":0.9923,"fluxSum":1.0,"x":2.7714,"y":0.1532,"imageUrl":null,"thumbnailUrl":null,"scrapedAt":null},{"id":"glazy_4095","name":"NB1 + Copper","source":"glazy","cone":-7,"coneRaw":"07","surface":"unknown","transparency":null,"atmosphere":"oxidation","ingredients":[{"id":15400,"name":"Silica","percentage":54,"isAdditional":false},{"id":15323,"name":"Lithium Carbonate","percentage":27,"isAdditional":false},{"id":15137,"name":"EP Kaolin","percentage":14,"isAdditional":false},{"id":15072,"name":"Bentonite","percentage":3,"isAdditional":false},{"id":15122,"name":"Black Copper Oxide","percentage":2,"isAdditional":true}],"umf":{"Li2O":0.9858,"Na2O":0.0043,"K2O":0.0022,"MgO":0.005,"CaO":0.0027,"Al2O3":0.1532,"Fe2O3":0.0036,"SiO2":2.7714,"TiO2":0.0018,"P2O5":0.0007,"CuO":0.0673},"SiO2_Al2O3_ratio":18.09,"R2O_RO_ratio":0.9923,"fluxSum":1.0,"x":2.7714,"y":0.1532,"imageUrl":null,"thumbnailUrl":null,"scrapedAt":null},{"id":"glazy_4097","name":"NB1 + Manganese","source":"glazy","cone":-7,"coneRaw":"07","surface":"unknown","transparency":null,"atmosphere":"oxidation","ingredients":[{"id":15400,"name":"Silica","percentage":54,"isAdditional":false},{"id":15323,"name":"Lithium Carbonate","percentage":27,"isAdditional":false},{"id":15137,"name":"EP Kaolin","percentage":14,"isAdditional":false},{"id":15072,"name":"Bentonite","percentage":3,"isAdditional":false},{"id":15336,"name":"Manganese Dioxide","percentage":6,"isAdditional":true}],"umf":{"Li2O":0.9858,"Na2O":0.0043,"K2O":0.0022,"MgO":0.005,"CaO":0.0027,"Al2O3":0.1532,"Fe2O3":0.0036,"SiO2":2.7714,"TiO2":0.0018,"P2O5":0.0007},"SiO2_Al2O3_ratio":18.09,"R2O_RO_ratio":0.9923,"fluxSum":1.0,"x":2.7714,"y":0.1532,"imageUrl":null,"thumbnailUrl":null,"scrapedAt":null},{"id":"glazy_4098","name":"NB1-V4 + Ochre","source":"glazy","cone":-7,"coneRaw":"07","surface":"unknown","transparency":null,"atmosphere":"oxidation","ingredients":[{"id":15400,"name":"Silica","percentage":55,"isAdditional":false},{"id":15137,"name":"EP Kaolin","percentage":33,"isAdditional":false},{"id":15323,"name":"Lithium Carbonate","percentage":12,"isAdditional":false},{"id":15465,"name":"Yellow Ochre","percentage":2,"isAdditional":true}],"umf":{"Li2O":0.9784,"Na2O":0.0022,"K2O":0.0072,"MgO":0.0053,"CaO":0.007,"Al2O3":0.7465,"Fe2O3":0.0259,"SiO2":7.0907,"TiO2":0.0094,"P2O5":0.0036},"SiO2_Al2O3_ratio":9.5,"R2O_RO_ratio":0.9877,"fluxSum":1.0001,"x":7.0907,"y":0.7465,"imageUrl":null,"thumbnailUrl":null,"scrapedAt":null},{"id":"glazy_4106","name":"OSL3V + Cobalt","source":"glazy","cone":-7,"coneRaw":"07","surface":"unknown","transparency":null,"atmosphere":"oxidation","ingredients":[{"id":15137,"name":"EP Kaolin","percentage":38,"isAdditional":false},{"id":15400,"name":"Silica","percentage":38,"isAdditional":false},{"id":15323,"name":"Lithium Carbonate","percentage":15,"isAdditional":false},{"id":15168,"name":"Ferro Frit 3124","percentage":7,"isAdditional":false},{"id":15082,"name":"Borax","percentage":3,"isAdditional":false},{"id":15117,"name":"Cobalt Oxide","percentage":2,"isAdditional":false}],"umf":{"Li2O":0.8465,"Na2O":0.0637,"K2O":0.0078,"MgO":0.004,"CaO":0.0779,"Al2O3":0.6045,"B2O3":0.1224,"Fe2O3":0.0075,"SiO2":4.0816,"TiO2":0.0075,"P2O5":0.0029,"CoO":0.1031},"SiO2_Al2O3_ratio":6.75,"R2O_RO_ratio":0.9181,"fluxSum":0.9999,"x":4.0816,"y":0.6045,"imageUrl":null,"thumbnailUrl":null,"scrapedAt":null},{"id":"glazy_4105","name":"OSL3V = Cobalt","source":"glazy","cone":-7,"coneRaw":"07","surface":"unknown","transparency":null,"atmosphere":"oxidation","ingredients":[{"id":15400,"name":"Silica","percentage":40,"isAdditional":false},{"id":15137,"name":"EP Kaolin","percentage":35,"isAdditional":false},{"id":15323,"name":"Lithium Carbonate","percentage":15,"isAdditional":false},{"id":15168,"name":"Ferro Frit 3124","percentage":10,"isAdditional":false},{"id":15082,"name":"Borax","percentage":3,"isAdditional":true},{"id":15117,"name":"Cobalt Oxide","percentage":2,"isAdditional":true}],"umf":{"Li2O":0.8114,"Na2O":0.073,"K2O":0.0079,"MgO":0.0036,"CaO":0.1041,"Al2O3":0.5473,"B2O3":0.1409,"Fe2O3":0.0066,"SiO2":4.0631,"TiO2":0.0066,"P2O5":0.0025,"CoO":0.0989},"SiO2_Al2O3_ratio":7.42,"R2O_RO_ratio":0.8923,"fluxSum":1.0,"x":4.0631,"y":0.5473,"imageUrl":null,"thumbnailUrl":null,"scrapedAt":null},{"id":"glazy_4107","name":"OSL3V-6 + Cobalt","source":"glazy","cone":-7,"coneRaw":"07","surface":"unknown","transparency":null,"atmosphere":"oxidation","ingredients":[{"id":15400,"name":"Silica","percentage":42,"isAdditional":false},{"id":15137,"name":"EP Kaolin","percentage":35,"isAdditional":false},{"id":15323,"name":"Lithium Carbonate","percentage":18,"isAdditional":false},{"id":15168,"name":"Ferro Frit 3124","percentage":7,"isAdditional":false},{"id":15082,"name":"Borax","percentage":3,"isAdditional":false},{"id":15117,"name":"Cobalt Oxide","percentage":2,"isAdditional":false}],"umf":{"Li2O":0.8697,"Na2O":0.0544,"K2O":0.0063,"MgO":0.0032,"CaO":0.0663,"Al2O3":0.4786,"B2O3":0.1048,"Fe2O3":0.0059,"SiO2":3.6496,"TiO2":0.0059,"P2O5":0.0023,"CoO":0.0883},"SiO2_Al2O3_ratio":7.63,"R2O_RO_ratio":0.9305,"fluxSum":0.9999,"x":3.6496,"y":0.4786,"imageUrl":null,"thumbnailUrl":null,"scrapedAt":null},{"id":"glazy_113523","name":"RJ Cyan (gillespie sub)","source":"glazy","cone":-7,"coneRaw":"07","surface":"gloss","transparency":"transparent","atmosphere":"unknown","ingredients":[],"umf":{"Li2O":0.63,"Na2O":0.0393,"MgO":0.0626,"CaO":0.2653,"SrO":0.0028,"Al2O3":0.193,"B2O3":0.2276,"SiO2":2.7979,"CuO":0.0748},"SiO2_Al2O3_ratio":14.5,"R2O_RO_ratio":0.6693,"fluxSum":1.0,"x":2.7979,"y":0.193,"imageUrl":null,"thumbnailUrl":null,"scrapedAt":null},{"id":"glazy_4784","name":"Very Dry Burgundy Matt Raku Glaze","source":"glazy","cone":-7,"coneRaw":"08-06","surface":"matte","transparency":null,"atmosphere":"unknown","ingredients":[{"id":15119,"name":"Colemanite","percentage":50,"isAdditional":false},{"id":15433,"name":"Talc","percentage":30,"isAdditional":false},{"id":15349,"name":"Nepheline Syenite","percentage":20,"isAdditional":false},{"id":15120,"name":"Copper Carbonate","percentage":3,"isAdditional":true}],"umf":{"Na2O":0.0602,"K2O":0.0186,"MgO":0.4528,"CaO":0.4684,"Al2O3":0.087,"B2O3":0.6949,"Fe2O3":0.0002,"SiO2":0.9876,"CuO":0.0462},"SiO2_Al2O3_ratio":11.35,"R2O_RO_ratio":0.0788,"fluxSum":1.0,"x":0.9876,"y":0.087,"imageUrl":null,"thumbnailUrl":null,"scrapedAt":null},{"id":"glazy_2317","name":"Red Lustre Buck #7","source":"glazy","cone":-6.5,"coneRaw":"07-06","surface":"matte","transparency":null,"atmosphere":"unknown","ingredients":[{"id":15082,"name":"Borax","percentage":35,"isAdditional":false},{"id":15176,"name":"Frit 3278","percentage":34,"isAdditional":false},{"id":15252,"name":"Gerstley Borate","percentage":23,"isAdditional":false},{"id":15288,"name":"Kaolin","percentage":8,"isAdditional":false},{"id":15385,"name":"Red Copper Oxide","percentage":10,"isAdditional":true},{"id":15387,"name":"Red Iron Oxide","percentage":10,"isAdditional":true}],"umf":{"Na2O":0.5716,"K2O":0.003,"MgO":0.0602,"CaO":0.3652,"Al2O3":0.102,"B2O3":1.1408,"Fe2O3":0.1811,"SiO2":1.3216,"TiO2":0.0009,"P2O5":0.0005},"SiO2_Al2O3_ratio":12.96,"R2O_RO_ratio":0.5746,"fluxSum":1.0,"x":1.3216,"y":0.102,"imageUrl":null,"thumbnailUrl":null,"scrapedAt":null},{"id":"glazy_2319","name":"Red Lustre Buck #8","source":"glazy","cone":-6.5,"coneRaw":"07-06","surface":"matte","transparency":null,"atmosphere":"unknown","ingredients":[{"id":15252,"name":"Gerstley Borate","percentage":38,"isAdditional":false},{"id":15169,"name":"Ferro Frit 3134","percentage":31,"isAdditional":false},{"id":15171,"name":"Ferro Frit 3195","percentage":31,"isAdditional":false},{"id":15385,"name":"Red Copper Oxide","percentage":10,"isAdditional":true},{"id":15387,"name":"Red Iron Oxide","percentage":10,"isAdditional":true}],"umf":{"Na2O":0.2355,"K2O":0.0037,"MgO":0.0749,"CaO":0.6859,"Al2O3":0.105,"B2O3":0.7912,"Fe2O3":0.1372,"SiO2":1.3126,"TiO2":0.0011,"P2O5":0.0006},"SiO2_Al2O3_ratio":12.5,"R2O_RO_ratio":0.2392,"fluxSum":1.0,"x":1.3126,"y":0.105,"imageUrl":null,"thumbnailUrl":null,"scrapedAt":null},{"id":"glazy_146725","name":"Azul Rutilo (Branco) Barbosa","source":"glazy","cone":-6,"coneRaw":"06","surface":"unknown","transparency":null,"atmosphere":"unknown","ingredients":[],"umf":{"Na2O":0.2235,"K2O":0.0222,"MgO":0.269,"CaO":0.4657,"SrO":0.0011,"BaO":0.0049,"ZnO":0.0128,"PbO":0.0008,"Al2O3":0.3944,"B2O3":0.1314,"Fe2O3":0.0163,"SiO2":3.628,"TiO2":0.2384,"ZrO2":0.0018,"P2O5":0.0007,"CoO":0.0087},"SiO2_Al2O3_ratio":9.2,"R2O_RO_ratio":0.2457,"fluxSum":1.0,"x":3.628,"y":0.3944,"imageUrl":null,"thumbnailUrl":null,"scrapedAt":null},{"id":"glazy_40102","name":"Blue Raspberry (Copy) (Copy)","source":"glazy","cone":-6,"coneRaw":"06","surface":"matte","transparency":"opaque","atmosphere":"oxidation","ingredients":[{"id":15137,"name":"EP Kaolin","percentage":29.23,"isAdditional":false},{"id":15168,"name":"Ferro Frit 3124","percentage":22.56,"isAdditional":false},{"id":15349,"name":"Nepheline Syenite","percentage":20.37,"isAdditional":false},{"id":15457,"name":"Whiting","percentage":17.1,"isAdditional":false},{"id":15400,"name":"Silica","percentage":10.74,"isAdditional":false},{"id":15114,"name":"Cobalt Carbonate","percentage":0.27,"isAdditional":true},{"id":15108,"name":"Chrome Oxide","percentage":0.2,"isAdditional":true}],"umf":{"Na2O":0.1844,"K2O":0.0421,"MgO":0.0042,"CaO":0.7694,"Al2O3":0.5842,"B2O3":0.1485,"Fe2O3":0.0051,"SiO2":2.711,"TiO2":0.0046,"P2O5":0.0018,"CoO":0.0076,"Cr2O3":0.0044},"SiO2_Al2O3_ratio":4.64,"R2O_RO_ratio":0.2265,"fluxSum":1.0001,"x":2.711,"y":0.5842,"imageUrl":null,"thumbnailUrl":null,"scrapedAt":null},{"id":"glazy_34789","name":"Gunmetal Black Matt","source":"glazy","cone":-6,"coneRaw":"06","surface":"unknown","transparency":null,"atmosphere":"unknown","ingredients":[],"umf":{"Na2O":0.193,"K2O":0.1715,"MgO":0.421,"CaO":0.2144,"Al2O3":0.2977,"Fe2O3":0.0651,"SiO2":1.8549,"TiO2":0.0052,"P2O5":0.0522,"CuO":0.1093,"CoO":0.0812},"SiO2_Al2O3_ratio":6.23,"R2O_RO_ratio":0.3645,"fluxSum":0.9999,"x":1.8549,"y":0.2977,"imageUrl":null,"thumbnailUrl":null,"scrapedAt":null},{"id":"glazy_34787","name":"Lichen Glaze","source":"glazy","cone":-6,"coneRaw":"06","surface":"unknown","transparency":null,"atmosphere":"oxidation","ingredients":[{"id":15349,"name":"Nepheline Syenite","percentage":70,"isAdditional":false},{"id":15331,"name":"Magnesium carbonate","percentage":25,"isAdditional":false},{"id":15298,"name":"Kentucky OM #4 Ball Clay","percentage":5,"isAdditional":false},{"id":15469,"name":"Zircopax","percentage":5,"isAdditional":true}],"umf":{"Na2O":0.2327,"K2O":0.0739,"MgO":0.6739,"CaO":0.0195,"Al2O3":0.3963,"Fe2O3":0.0025,"SiO2":1.748,"TiO2":0.0034,"ZrO2":0.0615},"SiO2_Al2O3_ratio":4.41,"R2O_RO_ratio":0.3066,"fluxSum":1.0,"x":1.748,"y":0.3963,"imageUrl":null,"thumbnailUrl":null,"scrapedAt":null},{"id":"glazy_23517","name":"Low Fire Matte","source":"glazy","cone":-6,"coneRaw":"06","surface":"matte","transparency":null,"atmosphere":"unknown","ingredients":[],"umf":{"Na2O":0.3461,"K2O":0.0155,"MgO":0.0012,"CaO":0.6373,"Al2O3":0.1615,"B2O3":0.5955,"Fe2O3":0.0009,"SiO2":2.6364,"TiO2":0.0007,"P2O5":0.0003},"SiO2_Al2O3_ratio":16.32,"R2O_RO_ratio":0.3616,"fluxSum":1.0001,"x":2.6364,"y":0.1615,"imageUrl":null,"thumbnailUrl":null,"scrapedAt":null},{"id":"glazy_145047","name":"Periwinkle (c/6)","source":"glazy","cone":-6,"coneRaw":"06","surface":"unknown","transparency":null,"atmosphere":"unknown","ingredients":[],"umf":{"Li2O":0.0469,"Na2O":0.352,"K2O":0.1103,"MgO":0.007,"CaO":0.0175,"SrO":0.4663,"Al2O3":0.576,"Fe2O3":0.0047,"SiO2":2.9904,"TiO2":0.0043,"CuO":0.1114,"CoO":0.0043},"SiO2_Al2O3_ratio":5.19,"R2O_RO_ratio":0.5092,"fluxSum":1.0,"x":2.9904,"y":0.576,"imageUrl":null,"thumbnailUrl":null,"scrapedAt":null},{"id":"glazy_13163","name":"Reynold's Rap","source":"glazy","cone":-6,"coneRaw":"08-04","surface":"unknown","transparency":null,"atmosphere":"unknown","ingredients":[],"umf":{"Na2O":0.1273,"K2O":0.0437,"MgO":0.1505,"CaO":0.5958,"BaO":0.0827,"Al2O3":0.116,"B2O3":0.6601,"Fe2O3":0.0056,"SiO2":1.4883,"TiO2":0.0046,"P2O5":0.0012,"CuO":0.2644},"SiO2_Al2O3_ratio":12.83,"R2O_RO_ratio":0.171,"fluxSum":1.0,"x":1.4883,"y":0.116,"imageUrl":null,"thumbnailUrl":null,"scrapedAt":null},{"id":"glazy_61652","name":"YNS-06","source":"glazy","cone":-6,"coneRaw":"06","surface":"gloss","transparency":"transparent","atmosphere":"unknown","ingredients":[],"umf":{"Li2O":0.2248,"Na2O":0.1063,"K2O":0.0383,"MgO":0.0887,"CaO":0.5357,"SrO":0.0061,"Al2O3":0.2614,"B2O3":0.5392,"Fe2O3":0.0026,"SiO2":2.0408,"TiO2":0.0002},"SiO2_Al2O3_ratio":7.81,"R2O_RO_ratio":0.3694,"fluxSum":0.9999,"x":2.0408,"y":0.2614,"imageUrl":null,"thumbnailUrl":null,"scrapedAt":null},{"id":"glazy_31683","name":"George's Gold Glaze","source":"glazy","cone":-5.5,"coneRaw":"06-05","surface":"gloss","transparency":"transparent","atmosphere":"oxidation","ingredients":[{"id":15171,"name":"Ferro Frit 3195","percentage":90,"isAdditional":false},{"id":15298,"name":"Kentucky OM #4 Ball Clay","percentage":10,"isAdditional":false},{"id":15405,"name":"Silver nitrate","percentage":1,"isAdditional":false},{"id":15074,"name":"Bismuth subnitrate","percentage":4,"isAdditional":true}],"umf":{"Na2O":0.3101,"K2O":0.004,"MgO":0.0037,"CaO":0.6822,"Al2O3":0.4966,"B2O3":1.091,"Fe2O3":0.0026,"SiO2":3.0449,"TiO2":0.0056},"SiO2_Al2O3_ratio":6.13,"R2O_RO_ratio":0.3141,"fluxSum":1.0,"x":3.0449,"y":0.4966,"imageUrl":null,"thumbnailUrl":null,"scrapedAt":null},{"id":"glazy_138997","name":"AF1 Charlotte Frit J","source":"glazy","cone":-5,"coneRaw":"05","surface":"unknown","transparency":null,"atmosphere":"unknown","ingredients":[],"umf":{"Na2O":0.3721,"K2O":0.2149,"MgO":0.0018,"CaO":0.4112,"Al2O3":0.3849,"B2O3":0.3989,"Fe2O3":0.0037,"SiO2":0.5198},"SiO2_Al2O3_ratio":1.35,"R2O_RO_ratio":0.587,"fluxSum":1.0,"x":0.5198,"y":0.3849,"imageUrl":null,"thumbnailUrl":null,"scrapedAt":null},{"id":"glazy_138996","name":"AF1 Charlotte MOK2","source":"glazy","cone":-5,"coneRaw":"05","surface":"unknown","transparency":null,"atmosphere":"unknown","ingredients":[],"umf":{"Na2O":0.3355,"K2O":0.1488,"CaO":0.5157,"Al2O3":0.5897,"B2O3":0.5495,"Fe2O3":0.0077,"SiO2":3.1017},"SiO2_Al2O3_ratio":5.26,"R2O_RO_ratio":0.4843,"fluxSum":1.0,"x":3.1017,"y":0.5897,"imageUrl":null,"thumbnailUrl":null,"scrapedAt":null},{"id":"glazy_139386","name":"AF2 Charlotte MOK2","source":"glazy","cone":-5,"coneRaw":"05","surface":"unknown","transparency":null,"atmosphere":"unknown","ingredients":[],"umf":{"Na2O":0.3896,"K2O":0.1493,"MgO":0.0018,"CaO":0.4592,"Al2O3":0.4834,"B2O3":0.6403,"Fe2O3":0.006,"SiO2":3.1284},"SiO2_Al2O3_ratio":6.47,"R2O_RO_ratio":0.539,"fluxSum":0.9999,"x":3.1284,"y":0.4834,"imageUrl":null,"thumbnailUrl":null,"scrapedAt":null},{"id":"glazy_41533","name":"CH Kids clear","source":"glazy","cone":-5,"coneRaw":"06-04","surface":"unknown","transparency":null,"atmosphere":"unknown","ingredients":[],"umf":{"Na2O":0.2965,"K2O":0.0205,"MgO":0.0485,"CaO":0.6345,"Al2O3":0.3207,"B2O3":0.6251,"Fe2O3":0.0043,"SiO2":2.0548,"TiO2":0.0035,"P2O5":0.0015},"SiO2_Al2O3_ratio":6.41,"R2O_RO_ratio":0.317,"fluxSum":1.0,"x":2.0548,"y":0.3207,"imageUrl":null,"thumbnailUrl":null,"scrapedAt":null},{"id":"glazy_139591","name":"Charlotte Frit J","source":"glazy","cone":-5,"coneRaw":"05","surface":"unknown","transparency":null,"atmosphere":"unknown","ingredients":[],"umf":{"Na2O":0.3981,"K2O":0.227,"MgO":0.0018,"CaO":0.3731,"Al2O3":0.573,"B2O3":0.4167,"Fe2O3":0.0071,"SiO2":3.1288},"SiO2_Al2O3_ratio":5.46,"R2O_RO_ratio":0.6251,"fluxSum":1.0,"x":3.1288,"y":0.573,"imageUrl":null,"thumbnailUrl":null,"scrapedAt":null},{"id":"glazy_13162","name":"DragonFly","source":"glazy","cone":-5,"coneRaw":"06-04","surface":"unknown","transparency":null,"atmosphere":"unknown","ingredients":[{"id":15169,"name":"Ferro Frit 3134","percentage":22.5,"isAdditional":false},{"id":15119,"name":"Colemanite","percentage":20,"isAdditional":false},{"id":15137,"name":"EP Kaolin","percentage":4,"isAdditional":false},{"id":15400,"name":"Silica","percentage":3.5,"isAdditional":false},{"id":15120,"name":"Copper Carbonate","percentage":3,"isAdditional":true}],"umf":{"Na2O":0.1731,"K2O":0.0007,"MgO":0.0005,"CaO":0.8257,"Al2O3":0.0896,"B2O3":1.0315,"Fe2O3":0.0009,"SiO2":1.218,"TiO2":0.0009,"P2O5":0.0003,"CuO":0.1141},"SiO2_Al2O3_ratio":13.59,"R2O_RO_ratio":0.1738,"fluxSum":1.0,"x":1.218,"y":0.0896,"imageUrl":null,"thumbnailUrl":null,"scrapedAt":null},{"id":"glazy_6726","name":"Gerstley Borate Base Glaze-Yellow","source":"glazy","cone":-5,"coneRaw":"06-04","surface":"gloss","transparency":"opaque","atmosphere":"oxidation","ingredients":[{"id":15252,"name":"Gerstley Borate","percentage":55,"isAdditional":false},{"id":15137,"name":"EP Kaolin","percentage":30,"isAdditional":false},{"id":15400,"name":"Silica","percentage":15,"isAdditional":false},{"id":15393,"name":"Rutile","percentage":6,"isAdditional":true}],"umf":{"Na2O":0.1284,"K2O":0.0123,"MgO":0.1739,"CaO":0.6854,"Al2O3":0.4133,"B2O3":0.7587,"Fe2O3":0.0234,"SiO2":2.1984,"TiO2":0.2499,"P2O5":0.0034},"SiO2_Al2O3_ratio":5.32,"R2O_RO_ratio":0.1407,"fluxSum":1.0,"x":2.1984,"y":0.4133,"imageUrl":null,"thumbnailUrl":null,"scrapedAt":null},{"id":"glazy_36502","name":"Lichen Glaze Manipulated","source":"glazy","cone":-5,"coneRaw":"05","surface":"unknown","transparency":null,"atmosphere":"unknown","ingredients":[],"umf":{"Na2O":0.1938,"K2O":0.0617,"MgO":0.7282,"CaO":0.0163,"Al2O3":0.3343,"Fe2O3":0.0022,"SiO2":1.4741,"TiO2":0.0031,"ZrO2":0.0554},"SiO2_Al2O3_ratio":4.41,"R2O_RO_ratio":0.2555,"fluxSum":1.0,"x":1.4741,"y":0.3343,"imageUrl":null,"thumbnailUrl":null,"scrapedAt":null},{"id":"glazy_4739","name":"Light Brown Satin Matte","source":"glazy","cone":-5,"coneRaw":"05","surface":"unknown","transparency":null,"atmosphere":"reduction","ingredients":[{"id":15400,"name":"Silica","percentage":44.5,"isAdditional":false},{"id":15412,"name":"Sodium bicarbonate","percentage":29.2,"isAdditional":false},{"id":15288,"name":"Kaolin","percentage":13.5,"isAdditional":false},{"id":15323,"name":"Lithium Carbonate","percentage":12.8,"isAdditional":false},{"id":15469,"name":"Zircopax","percentage":20,"isAdditional":true},{"id":15335,"name":"Manganese Carbonate","percentage":3.5,"isAdditional":true}],"umf":{"Li2O":0.4607,"Na2O":0.459,"Al2O3":0.1406,"SiO2":2.5239,"ZrO2":0.2881,"MnO":0.0803},"SiO2_Al2O3_ratio":17.95,"R2O_RO_ratio":1.0,"fluxSum":0.9197,"x":2.5239,"y":0.1406,"imageUrl":null,"thumbnailUrl":null,"scrapedAt":null},{"id":"glazy_27615","name":"Lisa Orr Base Glaze","source":"glazy","cone":-5,"coneRaw":"06-04","surface":"gloss","transparency":null,"atmosphere":"oxidation","ingredients":[{"id":15167,"name":"Ferro Frit 3110","percentage":67,"isAdditional":false},{"id":15406,"name":"Soda Ash","percentage":16,"isAdditional":false},{"id":15252,"name":"Gerstley Borate","percentage":10,"isAdditional":false},{"id":15400,"name":"Silica","percentage":8,"isAdditional":false},{"id":15137,"name":"EP Kaolin","percentage":5,"isAdditional":false},{"id":15072,"name":"Bentonite","percentage":2,"isAdditional":false}],"umf":{"Na2O":0.6878,"K2O":0.0398,"MgO":0.0204,"CaO":0.2521,"Al2O3":0.1006,"B2O3":0.147,"Fe2O3":0.0011,"SiO2":2.2317,"TiO2":0.0008,"P2O5":0.0004},"SiO2_Al2O3_ratio":22.18,"R2O_RO_ratio":0.7275,"fluxSum":1.0001,"x":2.2317,"y":0.1006,"imageUrl":null,"thumbnailUrl":null,"scrapedAt":null},{"id":"glazy_4742","name":"Orange Matte","source":"glazy","cone":-5,"coneRaw":"05","surface":"matte","transparency":null,"atmosphere":"reduction","ingredients":[{"id":15119,"name":"Colemanite","percentage":58.3,"isAdditional":false},{"id":15400,"name":"Silica","percentage":38.8,"isAdditional":false},{"id":15288,"name":"Kaolin","percentage":2.9,"isAdditional":false},{"id":15442,"name":"Tin Oxide","percentage":5,"isAdditional":true},{"id":15393,"name":"Rutile","percentage":4,"isAdditional":true}],"umf":{"CaO":1.0,"Al2O3":0.0403,"B2O3":1.4988,"Fe2O3":0.0087,"SiO2":2.3556,"TiO2":0.1588,"SnO2":0.1169},"SiO2_Al2O3_ratio":58.45,"R2O_RO_ratio":0.0,"fluxSum":1.0,"x":2.3556,"y":0.0403,"imageUrl":null,"thumbnailUrl":null,"scrapedAt":null},{"id":"glazy_32103","name":"Otto's Texture Revised 5/90","source":"glazy","cone":-5,"coneRaw":"06-04","surface":"matte","transparency":null,"atmosphere":"reduction","ingredients":[{"id":15309,"name":"Lead Bisilicate Frit","percentage":73.91,"isAdditional":false},{"id":15137,"name":"EP Kaolin","percentage":14.17,"isAdditional":false},{"id":15062,"name":"Barium Carbonate","percentage":8.59,"isAdditional":false},{"id":15406,"name":"Soda Ash","percentage":3.33,"isAdditional":false},{"id":15108,"name":"Chrome Oxide","percentage":8,"isAdditional":true}],"umf":{"Na2O":0.0941,"K2O":0.0018,"MgO":0.0013,"CaO":0.0016,"BaO":0.1515,"PbO":0.7497,"Al2O3":0.1808,"Fe2O3":0.0024,"SiO2":1.8751,"TiO2":0.0024,"P2O5":0.0009,"Cr2O3":0.1833},"SiO2_Al2O3_ratio":10.37,"R2O_RO_ratio":0.0959,"fluxSum":1.0,"x":1.8751,"y":0.1808,"imageUrl":null,"thumbnailUrl":null,"scrapedAt":null},{"id":"glazy_12282","name":"Hirsch Satin Matte Cone--04 Glaze Base","source":"glazy","cone":-4.5,"coneRaw":"05-04","surface":"unknown","transparency":null,"atmosphere":"unknown","ingredients":[],"umf":{"Li2O":0.2637,"Na2O":0.061,"K2O":0.0081,"MgO":0.0621,"CaO":0.605,"Al2O3":0.0666,"B2O3":0.2647,"Fe2O3":0.0031,"SiO2":1.6152,"TiO2":0.0013,"P2O5":0.0006},"SiO2_Al2O3_ratio":24.25,"R2O_RO_ratio":0.3328,"fluxSum":0.9999,"x":1.6152,"y":0.0666,"imageUrl":null,"thumbnailUrl":null,"scrapedAt":null},{"id":"glazy_12283","name":"Hirsch Satin Matte Green Cone--04 Glaze","source":"glazy","cone":-4.5,"coneRaw":"05-04","surface":"unknown","transparency":null,"atmosphere":"unknown","ingredients":[],"umf":{"Li2O":0.2637,"Na2O":0.061,"K2O":0.0081,"MgO":0.0621,"CaO":0.605,"Al2O3":0.0666,"B2O3":0.2647,"Fe2O3":0.0031,"SiO2":1.6153,"TiO2":0.0013,"P2O5":0.0006,"CuO":0.0261,"Cr2O3":0.0071},"SiO2_Al2O3_ratio":24.25,"R2O_RO_ratio":0.3328,"fluxSum":0.9999,"x":1.6153,"y":0.0666,"imageUrl":null,"thumbnailUrl":null,"scrapedAt":null},{"id":"glazy_12327","name":"Hirsch Satin Matte Mint Cone--04 Glaze","source":"glazy","cone":-4.5,"coneRaw":"05-04","surface":"unknown","transparency":null,"atmosphere":"unknown","ingredients":[],"umf":{"Li2O":0.2637,"Na2O":0.061,"K2O":0.0081,"MgO":0.0621,"CaO":0.605,"Al2O3":0.0666,"B2O3":0.2647,"Fe2O3":0.0031,"SiO2":1.6153,"TiO2":0.0013,"P2O5":0.0006},"SiO2_Al2O3_ratio":24.25,"R2O_RO_ratio":0.3328,"fluxSum":0.9999,"x":1.6153,"y":0.0666,"imageUrl":null,"thumbnailUrl":null,"scrapedAt":null},{"id":"glazy_12325","name":"Hirsch Satin Matte Orange Cone--04 Glaze","source":"glazy","cone":-4.5,"coneRaw":"05-04","surface":"unknown","transparency":null,"atmosphere":"unknown","ingredients":[],"umf":{"Li2O":0.2637,"Na2O":0.061,"K2O":0.0081,"MgO":0.0621,"CaO":0.605,"Al2O3":0.0666,"B2O3":0.2647,"Fe2O3":0.0031,"SiO2":1.6153,"TiO2":0.0013,"P2O5":0.0006},"SiO2_Al2O3_ratio":24.25,"R2O_RO_ratio":0.3328,"fluxSum":0.9999,"x":1.6153,"y":0.0666,"imageUrl":null,"thumbnailUrl":null,"scrapedAt":null},{"id":"glazy_12328","name":"Hirsch Satin Matte Purple Cone--04 Glaze","source":"glazy","cone":-4.5,"coneRaw":"05-04","surface":"unknown","transparency":null,"atmosphere":"unknown","ingredients":[],"umf":{"Li2O":0.2637,"Na2O":0.061,"K2O":0.0081,"MgO":0.0621,"CaO":0.605,"Al2O3":0.0666,"B2O3":0.2647,"Fe2O3":0.0031,"SiO2":1.6153,"TiO2":0.0013,"P2O5":0.0006},"SiO2_Al2O3_ratio":24.25,"R2O_RO_ratio":0.3328,"fluxSum":0.9999,"x":1.6153,"y":0.0666,"imageUrl":null,"thumbnailUrl":null,"scrapedAt":null},{"id":"glazy_12324","name":"Hirsch Satin Matte Rose Cone--04 Glaze","source":"glazy","cone":-4.5,"coneRaw":"05-04","surface":"unknown","transparency":null,"atmosphere":"unknown","ingredients":[],"umf":{"Li2O":0.2637,"Na2O":0.061,"K2O":0.0081,"MgO":0.0621,"CaO":0.605,"Al2O3":0.0666,"B2O3":0.2647,"Fe2O3":0.0031,"SiO2":1.6152,"TiO2":0.0013,"P2O5":0.0006},"SiO2_Al2O3_ratio":24.25,"R2O_RO_ratio":0.3328,"fluxSum":0.9999,"x":1.6152,"y":0.0666,"imageUrl":null,"thumbnailUrl":null,"scrapedAt":null},{"id":"glazy_12284","name":"Hirsch Satin Matte Turquoise Cone--04 Glaze","source":"glazy","cone":-4.5,"coneRaw":"05-04","surface":"unknown","transparency":null,"atmosphere":"unknown","ingredients":[],"umf":{"Li2O":0.2637,"Na2O":0.061,"K2O":0.0081,"MgO":0.0621,"CaO":0.605,"Al2O3":0.0666,"B2O3":0.2647,"Fe2O3":0.0031,"SiO2":1.6153,"TiO2":0.0013,"P2O5":0.0006,"CuO":0.0261},"SiO2_Al2O3_ratio":24.25,"R2O_RO_ratio":0.3328,"fluxSum":0.9999,"x":1.6153,"y":0.0666,"imageUrl":null,"thumbnailUrl":null,"scrapedAt":null},{"id":"glazy_12326","name":"Hirsch Satin Matte Yellow Cone--04 Glaze","source":"glazy","cone":-4.5,"coneRaw":"05-04","surface":"unknown","transparency":null,"atmosphere":"unknown","ingredients":[],"umf":{"Li2O":0.2637,"Na2O":0.061,"K2O":0.0081,"MgO":0.0621,"CaO":0.605,"Al2O3":0.0666,"B2O3":0.2647,"Fe2O3":0.0031,"SiO2":1.6153,"TiO2":0.0013,"P2O5":0.0006},"SiO2_Al2O3_ratio":24.25,"R2O_RO_ratio":0.3328,"fluxSum":0.9999,"x":1.6153,"y":0.0666,"imageUrl":null,"thumbnailUrl":null,"scrapedAt":null},{"id":"glazy_12289","name":"Lisa Orr's Honey Amber Cone--04 Glaze","source":"glazy","cone":-4.5,"coneRaw":"05-04","surface":"unknown","transparency":null,"atmosphere":"unknown","ingredients":[],"umf":{"Na2O":0.6951,"K2O":0.04,"MgO":0.0186,"CaO":0.2463,"Al2O3":0.1009,"B2O3":0.1396,"Fe2O3":0.0011,"SiO2":2.0888,"TiO2":0.0008,"P2O5":0.0004},"SiO2_Al2O3_ratio":20.7,"R2O_RO_ratio":0.7351,"fluxSum":1.0,"x":2.0888,"y":0.1009,"imageUrl":null,"thumbnailUrl":null,"scrapedAt":null},{"id":"glazy_12288","name":"Lisa Orr's Molasses Cone--04 Glaze","source":"glazy","cone":-4.5,"coneRaw":"05-04","surface":"unknown","transparency":null,"atmosphere":"unknown","ingredients":[],"umf":{"Na2O":0.6946,"K2O":0.04,"MgO":0.0187,"CaO":0.2466,"Al2O3":0.1237,"B2O3":0.1395,"Fe2O3":0.0728,"SiO2":2.1999,"TiO2":0.0008,"P2O5":0.0004},"SiO2_Al2O3_ratio":17.78,"R2O_RO_ratio":0.7347,"fluxSum":0.9999,"x":2.1999,"y":0.1237,"imageUrl":null,"thumbnailUrl":null,"scrapedAt":null},{"id":"glazy_12286","name":"Lisa Orr's Turquoise Cone--04 Glaze","source":"glazy","cone":-4.5,"coneRaw":"05-04","surface":"unknown","transparency":null,"atmosphere":"unknown","ingredients":[],"umf":{"Na2O":0.6951,"K2O":0.04,"MgO":0.0186,"CaO":0.2463,"Al2O3":0.1009,"B2O3":0.1396,"Fe2O3":0.0011,"SiO2":2.0888,"TiO2":0.0008,"P2O5":0.0004,"CuO":0.1325},"SiO2_Al2O3_ratio":20.7,"R2O_RO_ratio":0.7351,"fluxSum":1.0,"x":2.0888,"y":0.1009,"imageUrl":null,"thumbnailUrl":null,"scrapedAt":null},{"id":"glazy_27614","name":"Matt Wedel Fat White","source":"glazy","cone":-4.5,"coneRaw":"06-03","surface":"unknown","transparency":null,"atmosphere":"unknown","ingredients":[],"umf":{"Li2O":0.3303,"Na2O":0.1182,"K2O":0.0367,"MgO":0.002,"CaO":0.5127,"Al2O3":0.1918,"Fe2O3":0.0007,"SiO2":1.6359,"TiO2":0.0003,"P2O5":0.0001},"SiO2_Al2O3_ratio":8.53,"R2O_RO_ratio":0.4852,"fluxSum":0.9999,"x":1.6359,"y":0.1918,"imageUrl":null,"thumbnailUrl":null,"scrapedAt":null},{"id":"glazy_12330","name":"Semi-Matte White Base Cone--04 Glaze","source":"glazy","cone":-4.5,"coneRaw":"05-04","surface":"unknown","transparency":null,"atmosphere":"unknown","ingredients":[],"umf":{"Na2O":0.1996,"K2O":0.0166,"MgO":0.2668,"CaO":0.517,"Al2O3":0.3201,"B2O3":0.3886,"Fe2O3":0.0028,"SiO2":3.0383,"TiO2":0.0021,"ZrO2":0.1469,"P2O5":0.0006},"SiO2_Al2O3_ratio":9.49,"R2O_RO_ratio":0.2162,"fluxSum":1.0,"x":3.0383,"y":0.3201,"imageUrl":null,"thumbnailUrl":null,"scrapedAt":null},{"id":"glazy_4744","name":"TBR Semi Matte","source":"glazy","cone":-4.5,"coneRaw":"05-04","surface":"unknown","transparency":null,"atmosphere":"reduction","ingredients":[{"id":15456,"name":"Lead Carbonate","percentage":52,"isAdditional":false},{"id":15142,"name":"Feldspar","percentage":15,"isAdditional":false},{"id":15400,"name":"Silica","percentage":13,"isAdditional":false},{"id":15082,"name":"Borax","percentage":9,"isAdditional":false},{"id":15442,"name":"Tin Oxide","percentage":5,"isAdditional":false},{"id":15058,"name":"Ball Clay","percentage":4,"isAdditional":false},{"id":15457,"name":"Whiting","percentage":2,"isAdditional":false},{"id":15393,"name":"Rutile","percentage":4,"isAdditional":true}],"umf":{"Na2O":0.0874,"K2O":0.1,"MgO":0.0011,"CaO":0.074,"PbO":0.7375,"Al2O3":0.1345,"B2O3":0.1728,"Fe2O3":0.01,"SiO2":1.5272,"TiO2":0.1668,"SnO2":0.1214},"SiO2_Al2O3_ratio":11.35,"R2O_RO_ratio":0.1874,"fluxSum":1.0,"x":1.5272,"y":0.1345,"imageUrl":null,"thumbnailUrl":null,"scrapedAt":null},{"id":"glazy_12116","name":"Wood's Transparent Base Cone 04 glaze","source":"glazy","cone":-4.5,"coneRaw":"05-04","surface":"gloss","transparency":"transparent","atmosphere":"unknown","ingredients":[],"umf":{"Li2O":0.1608,"Na2O":0.239,"K2O":0.0412,"MgO":0.0672,"CaO":0.4918,"Al2O3":0.3481,"B2O3":0.47,"Fe2O3":0.0033,"SiO2":2.3269,"TiO2":0.0034,"P2O5":0.0008},"SiO2_Al2O3_ratio":6.68,"R2O_RO_ratio":0.441,"fluxSum":1.0,"x":2.3269,"y":0.3481,"imageUrl":null,"thumbnailUrl":null,"scrapedAt":null},{"id":"glazy_12280","name":"Wood's Transparent Dark Blue -- Cone 04","source":"glazy","cone":-4.5,"coneRaw":"05-04","surface":"gloss","transparency":"transparent","atmosphere":"unknown","ingredients":[],"umf":{"Li2O":0.1608,"Na2O":0.239,"K2O":0.0412,"MgO":0.0672,"CaO":0.4918,"Al2O3":0.3481,"B2O3":0.47,"Fe2O3":0.0033,"SiO2":2.327,"TiO2":0.0034,"P2O5":0.0008,"CuO":0.0477,"CoO":0.0248},"SiO2_Al2O3_ratio":6.68,"R2O_RO_ratio":0.441,"fluxSum":1.0,"x":2.327,"y":0.3481,"imageUrl":null,"thumbnailUrl":null,"scrapedAt":null},{"id":"glazy_12117","name":"Wood's Transparent Dark Green -- Cone 04","source":"glazy","cone":-4.5,"coneRaw":"05-04","surface":"gloss","transparency":"transparent","atmosphere":"unknown","ingredients":[],"umf":{"Li2O":0.1608,"Na2O":0.239,"K2O":0.0412,"MgO":0.0672,"CaO":0.4918,"Al2O3":0.3481,"B2O3":0.47,"Fe2O3":0.0033,"SiO2":2.327,"TiO2":0.0034,"P2O5":0.0008,"CuO":0.1193,"Cr2O3":0.0097},"SiO2_Al2O3_ratio":6.68,"R2O_RO_ratio":0.441,"fluxSum":1.0,"x":2.327,"y":0.3481,"imageUrl":null,"thumbnailUrl":null,"scrapedAt":null},{"id":"glazy_12279","name":"Wood's Transparent Ice Blue -- Cone 04","source":"glazy","cone":-4.5,"coneRaw":"05-04","surface":"gloss","transparency":"transparent","atmosphere":"unknown","ingredients":[],"umf":{"Li2O":0.1608,"Na2O":0.239,"K2O":0.0412,"MgO":0.0672,"CaO":0.4918,"Al2O3":0.3481,"B2O3":0.47,"Fe2O3":0.0033,"SiO2":2.4742,"TiO2":0.0034,"P2O5":0.0008,"CuO":0.0095},"SiO2_Al2O3_ratio":7.11,"R2O_RO_ratio":0.441,"fluxSum":1.0,"x":2.4742,"y":0.3481,"imageUrl":null,"thumbnailUrl":null,"scrapedAt":null},{"id":"glazy_12321","name":"Wood's Transparent Orange -- Cone 04","source":"glazy","cone":-4.5,"coneRaw":"05-04","surface":"gloss","transparency":"transparent","atmosphere":"unknown","ingredients":[],"umf":{"Li2O":0.1608,"Na2O":0.239,"K2O":0.0412,"MgO":0.0672,"CaO":0.4918,"Al2O3":0.3481,"B2O3":0.47,"Fe2O3":0.0033,"SiO2":2.3269,"TiO2":0.0034,"P2O5":0.0008},"SiO2_Al2O3_ratio":6.68,"R2O_RO_ratio":0.441,"fluxSum":1.0,"x":2.3269,"y":0.3481,"imageUrl":null,"thumbnailUrl":null,"scrapedAt":null},{"id":"glazy_12322","name":"Wood's Transparent Purple -- Cone 04","source":"glazy","cone":-4.5,"coneRaw":"05-04","surface":"gloss","transparency":"transparent","atmosphere":"unknown","ingredients":[],"umf":{"Li2O":0.1608,"Na2O":0.239,"K2O":0.0412,"MgO":0.0672,"CaO":0.4918,"Al2O3":0.3481,"B2O3":0.47,"Fe2O3":0.0033,"SiO2":2.3269,"TiO2":0.0034,"P2O5":0.0008},"SiO2_Al2O3_ratio":6.68,"R2O_RO_ratio":0.441,"fluxSum":1.0,"x":2.3269,"y":0.3481,"imageUrl":null,"thumbnailUrl":null,"scrapedAt":null},{"id":"glazy_12320","name":"Wood's Transparent Rose -- Cone 04","source":"glazy","cone":-4.5,"coneRaw":"05-04","surface":"gloss","transparency":"transparent","atmosphere":"unknown","ingredients":[],"umf":{"Li2O":0.1608,"Na2O":0.239,"K2O":0.0412,"MgO":0.0672,"CaO":0.4918,"Al2O3":0.3481,"B2O3":0.47,"Fe2O3":0.0033,"SiO2":2.3269,"TiO2":0.0034,"P2O5":0.0008},"SiO2_Al2O3_ratio":6.68,"R2O_RO_ratio":0.441,"fluxSum":1.0,"x":2.3269,"y":0.3481,"imageUrl":null,"thumbnailUrl":null,"scrapedAt":null},{"id":"glazy_12323","name":"Wood's Transparent Yellow -- Cone 04","source":"glazy","cone":-4.5,"coneRaw":"05-04","surface":"gloss","transparency":"transparent","atmosphere":"unknown","ingredients":[],"umf":{"Li2O":0.1608,"Na2O":0.239,"K2O":0.0412,"MgO":0.0672,"CaO":0.4918,"Al2O3":0.3481,"B2O3":0.47,"Fe2O3":0.0033,"SiO2":2.3269,"TiO2":0.0034,"P2O5":0.0008},"SiO2_Al2O3_ratio":6.68,"R2O_RO_ratio":0.441,"fluxSum":1.0,"x":2.3269,"y":0.3481,"imageUrl":null,"thumbnailUrl":null,"scrapedAt":null},{"id":"glazy_147377","name":"Arbuckle Majolica","source":"glazy","cone":-4,"coneRaw":"04","surface":"unknown","transparency":null,"atmosphere":"oxidation","ingredients":[{"id":15168,"name":"Ferro Frit 3124","percentage":66.7,"isAdditional":false},{"id":15305,"name":"Kona F-4 feldspar","percentage":23,"isAdditional":false},{"id":15469,"name":"Zircopax","percentage":11.5,"isAdditional":false},{"id":15349,"name":"Nepheline Syenite","percentage":8,"isAdditional":false},{"id":15442,"name":"Tin Oxide","percentage":5.75,"isAdditional":false},{"id":15072,"name":"Bentonite","percentage":2.3,"isAdditional":false},{"id":15137,"name":"EP Kaolin","percentage":2.3,"isAdditional":false}],"umf":{"Na2O":0.337,"K2O":0.0556,"MgO":0.0011,"CaO":0.6064,"Al2O3":0.5293,"B2O3":0.4629,"Fe2O3":0.0022,"SiO2":3.5492,"TiO2":0.0019,"ZrO2":0.1935,"SnO2":0.1177,"P2O5":0.0007},
