Repository: ryanlack616/stull-atlas

# stull-atlas
R.T. Stull in 1912 the Stull graph, trying to understand and improve on with new tools

File: data/glazes/glazy-processed.json (part 2 of 55)
"SiO2_Al2O3_ratio":6.71,"R2O_RO_ratio":0.3926,"fluxSum":1.0001,"x":3.5492,"y":0.5293,"imageUrl":null,"thumbnailUrl":null,"scrapedAt":null},{"id":"glazy_144763","name":"Arleo Lithium Matte","source":"glazy","cone":-4,"coneRaw":"04","surface":"unknown","transparency":null,"atmosphere":"unknown","ingredients":[],"umf":{"Li2O":0.645,"Na2O":0.1231,"K2O":0.0147,"MgO":0.0396,"CaO":0.1775,"Al2O3":0.2915,"B2O3":0.16,"Fe2O3":0.0065,"SiO2":3.522,"TiO2":0.0038,"P2O5":0.0015},"SiO2_Al2O3_ratio":12.08,"R2O_RO_ratio":0.7829,"fluxSum":0.9999,"x":3.522,"y":0.2915,"imageUrl":null,"thumbnailUrl":null,"scrapedAt":null},{"id":"glazy_147983","name":"Aventurine","source":"glazy","cone":-4,"coneRaw":"04","surface":"gloss","transparency":null,"atmosphere":"oxidation","ingredients":[{"id":15202,"name":"Ferro Frit 5301","percentage":100,"isAdditional":false},{"id":15072,"name":"Bentonite","percentage":3,"isAdditional":false},{"id":15387,"name":"Red Iron Oxide","percentage":20,"isAdditional":true}],"umf":{"Na2O":0.9008,"K2O":0.0005,"MgO":0.0003,"CaO":0.0004,"BaO":0.0981,"Al2O3":0.0451,"B2O3":1.9933,"Fe2O3":0.7859,"SiO2":5.9526,"TiO2":0.0006,"P2O5":0.0002},"SiO2_Al2O3_ratio":131.99,"R2O_RO_ratio":0.9012,"fluxSum":1.0001,"x":5.9526,"y":0.0451,"imageUrl":null,"thumbnailUrl":null,"scrapedAt":null},{"id":"glazy_147396","name":"Barium Blue","source":"glazy","cone":-4,"coneRaw":"04","surface":"matte","transparency":null,"atmosphere":"reduction","ingredients":[{"id":15349,"name":"Nepheline Syenite","percentage":65,"isAdditional":false},{"id":15062,"name":"Barium Carbonate","percentage":30,"isAdditional":false},{"id":15400,"name":"Silica","percentage":8,"isAdditional":false},{"id":15288,"name":"Kaolin","percentage":7,"isAdditional":false},{"id":15120,"name":"Copper Carbonate","percentage":3,"isAdditional":true},{"id":15323,"name":"Lithium Carbonate","percentage":3,"isAdditional":true}],"umf":{"Li2O":0.353,"Na2O":0.1395,"K2O":0.0412,"MgO":0.001,"CaO":0.2555,"BaO":0.2098,"Al2O3":0.2923,"B2O3":0.0088,"Fe2O3":0.0021,"SiO2":1.9738,"TiO2":0.0018,"P2O5":0.0007,"CoO":0.0218},"SiO2_Al2O3_ratio":6.75,"R2O_RO_ratio":0.5337,"fluxSum":1.0,"x":1.9738,"y":0.2923,"imageUrl":null,"thumbnailUrl":null,"scrapedAt":null},{"id":"glazy_147395","name":"Bitchin' Blue","source":"glazy","cone":-4,"coneRaw":"04","surface":"unknown","transparency":null,"atmosphere":"unknown","ingredients":[],"umf":{"Na2O":0.23,"K2O":0.0344,"MgO":0.1441,"CaO":0.5914,"Al2O3":0.2908,"B2O3":0.3794,"Fe2O3":0.0017,"SiO2":2.7661,"TiO2":0.0011,"P2O5":0.0005,"CuO":0.0482},"SiO2_Al2O3_ratio":9.51,"R2O_RO_ratio":0.2644,"fluxSum":0.9999,"x":2.7661,"y":0.2908,"imageUrl":null,"thumbnailUrl":null,"scrapedAt":null},{"id":"glazy_2957","name":"Bleeding Cake from John Britt (variation)","source":"glazy","cone":-4,"coneRaw":"04","surface":"unknown","transparency":"opaque","atmosphere":"unknown","ingredients":[],"umf":{"Na2O":0.5162,"K2O":0.0452,"MgO":0.1827,"CaO":0.2559,"Al2O3":1.2035,"B2O3":0.7271,"Fe2O3":0.321,"SiO2":6.5498,"TiO2":0.0214,"P2O5":0.0042},"SiO2_Al2O3_ratio":5.44,"R2O_RO_ratio":0.5614,"fluxSum":1.0,"x":6.5498,"y":1.2035,"imageUrl":null,"thumbnailUrl":null,"scrapedAt":null},{"id":"glazy_2958","name":"Bleeding Cake from John Britt recalc (variation)","source":"glazy","cone":-4,"coneRaw":"04","surface":"unknown","transparency":"opaque","atmosphere":"unknown","ingredients":[],"umf":{"Na2O":0.228,"K2O":0.7697,"MgO":0.0006,"CaO":0.0016,"Al2O3":1.6913,"B2O3":1.007,"Fe2O3":0.2923,"SiO2":7.4086},"SiO2_Al2O3_ratio":4.38,"R2O_RO_ratio":0.9978,"fluxSum":0.9999,"x":7.4086,"y":1.6913,"imageUrl":null,"thumbnailUrl":null,"scrapedAt":null},{"id":"glazy_32605","name":"Blue Rutil","source":"glazy","cone":-4,"coneRaw":"04","surface":"unknown","transparency":null,"atmosphere":"unknown","ingredients":[],"umf":{"Na2O":0.0878,"K2O":0.2351,"MgO":0.0005,"CaO":0.4143,"ZnO":0.2624,"Al2O3":0.4136,"Fe2O3":0.0108,"SiO2":3.052,"TiO2":0.1631,"P2O5":0.0003,"CuO":0.0302,"CoO":0.0598},"SiO2_Al2O3_ratio":7.38,"R2O_RO_ratio":0.3229,"fluxSum":1.0001,"x":3.052,"y":0.4136,"imageUrl":null,"thumbnailUrl":null,"scrapedAt":null},{"id":"glazy_147986","name":"Brainy Black","source":"glazy","cone":-4,"coneRaw":"04","surface":"unknown","transparency":null,"atmosphere":"unknown","ingredients":[],"umf":{"Na2O":0.0961,"K2O":0.0923,"MgO":0.0239,"CaO":0.4605,"BaO":0.1809,"ZnO":0.1463,"Al2O3":0.2561,"B2O3":0.1811,"Fe2O3":0.0304,"SiO2":1.4525,"TiO2":0.0014,"P2O5":0.0006,"CuO":0.0963,"Cr2O3":0.0157},"SiO2_Al2O3_ratio":5.67,"R2O_RO_ratio":0.1884,"fluxSum":1.0,"x":1.4525,"y":0.2561,"imageUrl":null,"thumbnailUrl":null,"scrapedAt":null},{"id":"glazy_4685","name":"Brown Cement","source":"glazy","cone":-4,"coneRaw":"04","surface":"unknown","transparency":null,"atmosphere":"reduction","ingredients":[{"id":15313,"name":"Lead Monosilicate Frit","percentage":58.4,"isAdditional":false},{"id":15400,"name":"Silica","percentage":22.6,"isAdditional":false},{"id":15370,"name":"Portland cement","percentage":19,"isAdditional":false}],"umf":{"MgO":0.0213,"CaO":0.4774,"PbO":0.5014,"Al2O3":0.0315,"Fe2O3":0.0067,"SiO2":1.337},"SiO2_Al2O3_ratio":42.44,"R2O_RO_ratio":0.0,"fluxSum":1.0001,"x":1.337,"y":0.0315,"imageUrl":null,"thumbnailUrl":null,"scrapedAt":null},{"id":"glazy_2956","name":"Bubbles Michelle (variation)","source":"glazy","cone":-4,"coneRaw":"04","surface":"unknown","transparency":"opaque","atmosphere":"unknown","ingredients":[],"umf":{"Na2O":0.7977,"K2O":0.0082,"MgO":0.0019,"CaO":0.1922,"Al2O3":0.5904,"B2O3":0.1494,"Fe2O3":0.0036,"SiO2":1.2708,"TiO2":0.0036,"P2O5":0.0014,"CoO":0.0424},"SiO2_Al2O3_ratio":2.15,"R2O_RO_ratio":0.8059,"fluxSum":1.0,"x":1.2708,"y":0.5904,"imageUrl":null,"thumbnailUrl":null,"scrapedAt":null},{"id":"glazy_89827","name":"Cenote","source":"glazy","cone":-4,"coneRaw":"04","surface":"unknown","transparency":"translucent","atmosphere":"unknown","ingredients":[],"umf":{"Li2O":0.1808,"Na2O":0.3448,"K2O":0.0261,"MgO":0.0023,"CaO":0.3287,"ZnO":0.1173,"Al2O3":0.2381,"B2O3":0.3837,"Fe2O3":0.0094,"SiO2":2.1949,"TiO2":0.1406,"P2O5":0.0003,"CuO":0.0401},"SiO2_Al2O3_ratio":9.22,"R2O_RO_ratio":0.5517,"fluxSum":1.0,"x":2.1949,"y":0.2381,"imageUrl":null,"thumbnailUrl":null,"scrapedAt":null},{"id":"glazy_4687","name":"Charcoal Semi-Matte","source":"glazy","cone":-4,"coneRaw":"04","surface":"matte","transparency":null,"atmosphere":"reduction","ingredients":[{"id":15015,"name":"Albany slip","percentage":40,"isAdditional":false},{"id":15456,"name":"Lead Carbonate","percentage":40,"isAdditional":false},{"id":15067,"name":"Barnard Slip","percentage":20,"isAdditional":false}],"umf":{"Na2O":0.0198,"K2O":0.0683,"MgO":0.1181,"CaO":0.1627,"PbO":0.5934,"Al2O3":0.2948,"Fe2O3":0.1219,"SiO2":2.2249,"TiO2":0.0144,"MnO":0.0378},"SiO2_Al2O3_ratio":7.55,"R2O_RO_ratio":0.0916,"fluxSum":0.9623,"x":2.2249,"y":0.2948,"imageUrl":null,"thumbnailUrl":null,"scrapedAt":null},{"id":"glazy_2955","name":"Chartreuse Moonelis (variation)","source":"glazy","cone":-4,"coneRaw":"04","surface":"unknown","transparency":"opaque","atmosphere":"unknown","ingredients":[],"umf":{"Na2O":0.3193,"K2O":0.0712,"MgO":0.3921,"CaO":0.2173,"Al2O3":0.3311,"B2O3":0.1899,"Fe2O3":0.0014,"SiO2":1.7527,"Cr2O3":0.0159},"SiO2_Al2O3_ratio":5.29,"R2O_RO_ratio":0.3905,"fluxSum":0.9999,"x":1.7527,"y":0.3311,"imageUrl":null,"thumbnailUrl":null,"scrapedAt":null},{"id":"glazy_115724","name":"Clear Powder Blue (Copy)","source":"glazy","cone":-4,"coneRaw":"04","surface":"unknown","transparency":null,"atmosphere":"unknown","ingredients":[],"umf":{"Na2O":0.1994,"K2O":0.0544,"MgO":0.14,"CaO":0.6061,"Al2O3":0.366,"B2O3":0.3538,"Fe2O3":0.0019,"SiO2":3.7468,"TiO2":0.0017,"P2O5":0.0006},"SiO2_Al2O3_ratio":10.24,"R2O_RO_ratio":0.2538,"fluxSum":0.9999,"x":3.7468,"y":0.366,"imageUrl":null,"thumbnailUrl":null,"scrapedAt":null},{"id":"glazy_2954","name":"Craters (variation)","source":"glazy","cone":-4,"coneRaw":"04","surface":"unknown","transparency":"opaque","atmosphere":"unknown","ingredients":[],"umf":{"Li2O":0.7134,"Na2O":0.0729,"K2O":0.0009,"MgO":0.2112,"CaO":0.0016,"Al2O3":0.086,"B2O3":0.1373,"Fe2O3":0.0019,"SiO2":1.0942,"CuO":0.0847},"SiO2_Al2O3_ratio":12.72,"R2O_RO_ratio":0.7872,"fluxSum":1.0,"x":1.0942,"y":0.086,"imageUrl":null,"thumbnailUrl":null,"scrapedAt":null},{"id":"glazy_4696","name":"Cushing Opaque Matt","source":"glazy","cone":-4,"coneRaw":"04","surface":"gloss","transparency":null,"atmosphere":"reduction","ingredients":[{"id":15168,"name":"Ferro Frit 3124","percentage":78,"isAdditional":false},{"id":15470,"name":"Minspar 200","percentage":14,"isAdditional":false},{"id":15457,"name":"Whiting","percentage":6,"isAdditional":false},{"id":15137,"name":"EP Kaolin","percentage":2,"isAdditional":false},{"id":15120,"name":"Copper Carbonate","percentage":2,"isAdditional":true}],"umf":{"Na2O":0.2569,"K2O":0.0323,"MgO":0.0001,"CaO":0.7106,"Al2O3":0.2972,"B2O3":0.4222,"Fe2O3":0.0004,"SiO2":2.4464,"TiO2":0.0003,"P2O5":0.0001,"CuO":0.0443},"SiO2_Al2O3_ratio":8.23,"R2O_RO_ratio":0.2892,"fluxSum":0.9999,"x":2.4464,"y":0.2972,"imageUrl":null,"thumbnailUrl":null,"scrapedAt":null},{"id":"glazy_147394","name":"Deep Alkaline Turquoise","source":"glazy","cone":-4,"coneRaw":"04","surface":"unknown","transparency":null,"atmosphere":"oxidation","ingredients":[{"id":15167,"name":"Ferro Frit 3110","percentage":57,"isAdditional":false},{"id":15171,"name":"Ferro Frit 3195","percentage":19,"isAdditional":false},{"id":15252,"name":"Gerstley Borate","percentage":10,"isAdditional":false},{"id":15400,"name":"Silica","percentage":10,"isAdditional":false},{"id":15137,"name":"EP Kaolin","percentage":9,"isAdditional":false},{"id":15120,"name":"Copper Carbonate","percentage":5,"isAdditional":false},{"id":15072,"name":"Bentonite","percentage":2,"isAdditional":false}],"umf":{"Na2O":0.5035,"K2O":0.0465,"MgO":0.0302,"CaO":0.4198,"Al2O3":0.2467,"B2O3":0.3715,"Fe2O3":0.0034,"SiO2":3.336,"TiO2":0.0017,"P2O5":0.0007,"CuO":0.1234},"SiO2_Al2O3_ratio":13.52,"R2O_RO_ratio":0.55,"fluxSum":1.0,"x":3.336,"y":0.2467,"imageUrl":null,"thumbnailUrl":null,"scrapedAt":null},{"id":"glazy_148519","name":"Deep Intense Blue (DIB)","source":"glazy","cone":-4,"coneRaw":"04","surface":"unknown","transparency":null,"atmosphere":"unknown","ingredients":[],"umf":{"Na2O":0.6864,"K2O":0.0401,"MgO":0.0223,"CaO":0.2512,"Al2O3":0.1083,"B2O3":0.1456,"Fe2O3":0.0021,"SiO2":1.96,"TiO2":0.0008,"P2O5":0.0004,"CuO":0.1106,"CoO":0.0063},"SiO2_Al2O3_ratio":18.1,"R2O_RO_ratio":0.7265,"fluxSum":1.0,"x":1.96,"y":0.1083,"imageUrl":null,"thumbnailUrl":null,"scrapedAt":null},{"id":"glazy_147992","name":"Denise's Lizard Skin","source":"glazy","cone":-4,"coneRaw":"04","surface":"unknown","transparency":null,"atmosphere":"unknown","ingredients":[],"umf":{"Na2O":0.1068,"K2O":0.0009,"MgO":0.4665,"CaO":0.4258,"Al2O3":0.1899,"B2O3":0.3703,"Fe2O3":0.0015,"SiO2":1.5905,"TiO2":0.0006,"P2O5":0.0002},"SiO2_Al2O3_ratio":8.38,"R2O_RO_ratio":0.1077,"fluxSum":1.0,"x":1.5905,"y":0.1899,"imageUrl":null,"thumbnailUrl":null,"scrapedAt":null},{"id":"glazy_28552","name":"EC 22 Opalescent Blue","source":"glazy","cone":-4,"coneRaw":"04","surface":"unknown","transparency":null,"atmosphere":"reduction","ingredients":[{"id":15252,"name":"Gerstley Borate","percentage":50,"isAdditional":false},{"id":15422,"name":"Spodumene","percentage":20,"isAdditional":false},{"id":15400,"name":"Silica","percentage":18,"isAdditional":false},{"id":15298,"name":"Kentucky OM #4 Ball Clay","percentage":12,"isAdditional":false},{"id":15393,"name":"Rutile","percentage":3,"isAdditional":false}],"umf":{"Li2O":0.174,"Na2O":0.1066,"K2O":0.0111,"MgO":0.1448,"CaO":0.5635,"Al2O3":0.297,"B2O3":0.6248,"Fe2O3":0.0128,"SiO2":2.4279,"TiO2":0.1176,"P2O5":0.0011},"SiO2_Al2O3_ratio":8.17,"R2O_RO_ratio":0.2917,"fluxSum":1.0,"x":2.4279,"y":0.297,"imageUrl":null,"thumbnailUrl":null,"scrapedAt":null},{"id":"glazy_28553","name":"EC 26 Bright Glaze","source":"glazy","cone":-4,"coneRaw":"04","surface":"unknown","transparency":null,"atmosphere":"unknown","ingredients":[{"id":15168,"name":"Ferro Frit 3124","percentage":42,"isAdditional":false},{"id":15252,"name":"Gerstley Borate","percentage":22,"isAdditional":false},{"id":15407,"name":"Soda Feldspar","percentage":20,"isAdditional":false},{"id":15457,"name":"Whiting","percentage":7,"isAdditional":false},{"id":15072,"name":"Bentonite","percentage":5,"isAdditional":false},{"id":15400,"name":"Silica","percentage":4,"isAdditional":false},{"id":15122,"name":"Black Copper Oxide","percentage":2,"isAdditional":true},{"id":15117,"name":"Cobalt Oxide","percentage":0.5,"isAdditional":true}],"umf":{"Na2O":0.259,"K2O":0.012,"MgO":0.0575,"CaO":0.6716,"Al2O3":0.2419,"B2O3":0.4463,"Fe2O3":0.0044,"SiO2":2.0898,"TiO2":0.0007,"P2O5":0.0004,"CuO":0.0669,"CoO":0.0166},"SiO2_Al2O3_ratio":8.64,"R2O_RO_ratio":0.271,"fluxSum":1.0001,"x":2.0898,"y":0.2419,"imageUrl":null,"thumbnailUrl":null,"scrapedAt":null},{"id":"glazy_144764","name":"EG-115 Matte Opaque","source":"glazy","cone":-4,"coneRaw":"04","surface":"unknown","transparency":null,"atmosphere":"unknown","ingredients":[],"umf":{"Li2O":0.3314,"Na2O":0.0416,"K2O":0.004,"MgO":0.2079,"CaO":0.2381,"ZnO":0.1769,"Al2O3":0.1781,"B2O3":0.0747,"Fe2O3":0.0022,"SiO2":2.111,"TiO2":0.0008,"P2O5":0.0003},"SiO2_Al2O3_ratio":11.85,"R2O_RO_ratio":0.377,"fluxSum":0.9999,"x":2.111,"y":0.1781,"imageUrl":null,"thumbnailUrl":null,"scrapedAt":null},{"id":"glazy_80342","name":"ET-02 OPAK","source":"glazy","cone":-4,"coneRaw":"04","surface":"unknown","transparency":null,"atmosphere":"unknown","ingredients":[],"umf":{"Na2O":0.2831,"K2O":0.0652,"MgO":0.0039,"CaO":0.5166,"ZnO":0.1312,"Al2O3":0.1475,"B2O3":1.2784,"Fe2O3":0.001,"SiO2":1.3301,"TiO2":0.0001,"ZrO2":0.1457},"SiO2_Al2O3_ratio":9.02,"R2O_RO_ratio":0.3483,"fluxSum":1.0,"x":1.3301,"y":0.1475,"imageUrl":null,"thumbnailUrl":null,"scrapedAt":null},{"id":"glazy_2948","name":"Earthmother (variation)","source":"glazy","cone":-4,"coneRaw":"04","surface":"unknown","transparency":"opaque","atmosphere":"unknown","ingredients":[],"umf":{"Li2O":0.6377,"Na2O":0.0312,"K2O":0.0035,"MgO":0.165,"CaO":0.1626,"Al2O3":0.0429,"B2O3":0.18,"Fe2O3":0.0022,"SiO2":0.9518,"TiO2":0.0025,"P2O5":0.0003,"CuO":0.0379,"CoO":0.0131},"SiO2_Al2O3_ratio":22.19,"R2O_RO_ratio":0.6724,"fluxSum":1.0,"x":0.9518,"y":0.0429,"imageUrl":null,"thumbnailUrl":null,"scrapedAt":null},{"id":"glazy_73466","name":"Frit 3249","source":"glazy","cone":-4,"coneRaw":"04","surface":"satin","transparency":null,"atmosphere":"unknown","ingredients":[],"umf":{"Na2O":0.0027,"K2O":0.0006,"MgO":0.826,"CaO":0.1707,"Al2O3":0.3655,"B2O3":1.1291,"Fe2O3":0.0012,"SiO2":1.9595},"SiO2_Al2O3_ratio":5.36,"R2O_RO_ratio":0.0033,"fluxSum":1.0,"x":1.9595,"y":0.3655,"imageUrl":null,"thumbnailUrl":null,"scrapedAt":null},{"id":"glazy_148173","name":"Frosty Yellow","source":"glazy","cone":-4,"coneRaw":"04","surface":"unknown","transparency":null,"atmosphere":"unknown","ingredients":[],"umf":{"Na2O":0.0809,"K2O":0.1334,"MgO":0.0275,"CaO":0.4504,"BaO":0.181,"ZnO":0.1268,"Al2O3":0.2152,"B2O3":0.1162,"Fe2O3":0.0021,"SiO2":1.9783,"TiO2":0.0004,"P2O5":0.0002},"SiO2_Al2O3_ratio":9.19,"R2O_RO_ratio":0.2143,"fluxSum":1.0,"x":1.9783,"y":0.2152,"imageUrl":null,"thumbnailUrl":null,"scrapedAt":null},{"id":"glazy_147398","name":"Fuzzy Melon","source":"glazy","cone":-4,"coneRaw":"04","surface":"unknown","transparency":null,"atmosphere":"unknown","ingredients":[],"umf":{"Li2O":0.3482,"Na2O":0.1421,"K2O":0.0462,"MgO":0.0019,"CaO":0.2546,"BaO":0.207,"Al2O3":0.2958,"B2O3":0.0087,"Fe2O3":0.002,"SiO2":1.9194,"TiO2":0.0018,"P2O5":0.0007},"SiO2_Al2O3_ratio":6.49,"R2O_RO_ratio":0.5365,"fluxSum":1.0,"x":1.9194,"y":0.2958,"imageUrl":null,"thumbnailUrl":null,"scrapedAt":null},{"id":"glazy_145314","name":"Gloria's Ace Textured Turquoise Matte","source":"glazy","cone":-4,"coneRaw":"06-02","surface":"matte","transparency":"opaque","atmosphere":"unknown","ingredients":[],"umf":{"Li2O":0.4082,"Na2O":0.0969,"K2O":0.0132,"MgO":0.0968,"CaO":0.3849,"Al2O3":0.1223,"B2O3":0.4264,"Fe2O3":0.0039,"SiO2":2.7561,"TiO2":0.0024,"ZrO2":0.1307,"P2O5":0.0012,"CuO":0.0727},"SiO2_Al2O3_ratio":22.54,"R2O_RO_ratio":0.5183,"fluxSum":1.0,"x":2.7561,"y":0.1223,"imageUrl":null,"thumbnailUrl":null,"scrapedAt":null},{"id":"glazy_23759","name":"Hirsh Satin Matte","source":"glazy","cone":-4,"coneRaw":"04","surface":"unknown","transparency":"opaque","atmosphere":"oxidation","ingredients":[{"id":15400,"name":"Silica","percentage":34,"isAdditional":false},{"id":15252,"name":"Gerstley Borate","percentage":32,"isAdditional":false},{"id":15457,"name":"Whiting","percentage":17,"isAdditional":false},{"id":15323,"name":"Lithium Carbonate","percentage":9,"isAdditional":false},{"id":15137,"name":"EP Kaolin","percentage":4,"isAdditional":false},{"id":15349,"name":"Nepheline Syenite","percentage":4,"isAdditional":false},{"id":15072,"name":"Bentonite","percentage":2,"isAdditional":true}],"umf":{"Li2O":0.2638,"Na2O":0.0602,"K2O":0.0079,"MgO":0.0623,"CaO":0.6058,"Al2O3":0.0664,"B2O3":0.2648,"Fe2O3":0.0031,"SiO2":1.5809,"TiO2":0.0013,"P2O5":0.0006},"SiO2_Al2O3_ratio":23.81,"R2O_RO_ratio":0.3319,"fluxSum":1.0,"x":1.5809,"y":0.0664,"imageUrl":null,"thumbnailUrl":null,"scrapedAt":null},{"id":"glazy_61286","name":"Holly's Base","source":"glazy","cone":-4,"coneRaw":"04","surface":"satin","transparency":"opaque","atmosphere":"unknown","ingredients":[],"umf":{"Na2O":0.097,"K2O":0.0015,"MgO":0.3441,"CaO":0.5574,"Al2O3":0.2777,"B2O3":0.3417,"Fe2O3":0.002,"SiO2":1.1664,"TiO2":0.002,"P2O5":0.0008},"SiO2_Al2O3_ratio":4.2,"R2O_RO_ratio":0.0985,"fluxSum":1.0,"x":1.1664,"y":0.2777,"imageUrl":null,"thumbnailUrl":null,"scrapedAt":null},{"id":"glazy_106490","name":"Hot Pink - GHP","source":"glazy","cone":-4,"coneRaw":"04","surface":"unknown","transparency":null,"atmosphere":"unknown","ingredients":[],"umf":{"Na2O":0.0914,"K2O":0.2005,"MgO":0.1797,"CaO":0.3364,"SrO":0.1919,"Al2O3":0.3149,"Fe2O3":0.0153,"SiO2":4.5114},"SiO2_Al2O3_ratio":14.33,"R2O_RO_ratio":0.2919,"fluxSum":0.9999,"x":4.5114,"y":0.3149,"imageUrl":null,"thumbnailUrl":null,"scrapedAt":null},{"id":"glazy_4702","name":"Iron Glaze","source":"glazy","cone":-4,"coneRaw":"04","surface":"unknown","transparency":null,"atmosphere":"reduction","ingredients":[{"id":15313,"name":"Lead Monosilicate Frit","percentage":67.2,"isAdditional":false},{"id":15387,"name":"Red Iron Oxide","percentage":16.3,"isAdditional":false},{"id":15288,"name":"Kaolin","percentage":13.12,"isAdditional":false},{"id":15457,"name":"Whiting","percentage":3.38,"isAdditional":false}],"umf":{"CaO":0.1167,"PbO":0.8833,"Al2O3":0.1786,"Fe2O3":0.3347,"SiO2":0.9354},"SiO2_Al2O3_ratio":5.24,"R2O_RO_ratio":0.0,"fluxSum":1.0,"x":0.9354,"y":0.1786,"imageUrl":null,"thumbnailUrl":null,"scrapedAt":null},{"id":"glazy_147400","name":"Jacquie's Crimson","source":"glazy","cone":-4,"coneRaw":"04","surface":"unknown","transparency":null,"atmosphere":"unknown","ingredients":[],"umf":{"Li2O":0.4024,"Na2O":0.0973,"K2O":0.0129,"MgO":0.0978,"CaO":0.3895,"Al2O3":0.0993,"B2O3":0.4318,"Fe2O3":0.0036,"SiO2":2.5997,"TiO2":0.0021,"P2O5":0.0011},"SiO2_Al2O3_ratio":26.18,"R2O_RO_ratio":0.5127,"fluxSum":0.9999,"x":2.5997,"y":0.0993,"imageUrl":null,"thumbnailUrl":null,"scrapedAt":null},{"id":"glazy_147378","name":"Jaffe Majolica","source":"glazy","cone":-4,"coneRaw":"04","surface":"unknown","transparency":null,"atmosphere":"unknown","ingredients":[],"umf":{"Na2O":0.2643,"K2O":0.0266,"MgO":0.0029,"CaO":0.6534,"SrO":0.0529,"Al2O3":0.3938,"B2O3":0.5143,"Fe2O3":0.0017,"SiO2":3.0454,"TiO2":0.0001,"ZrO2":0.3405},"SiO2_Al2O3_ratio":7.73,"R2O_RO_ratio":0.2909,"fluxSum":1.0001,"x":3.0454,"y":0.3938,"imageUrl":null,"thumbnailUrl":null,"scrapedAt":null},{"id":"glazy_31686","name":"Johnson Satin Matt","source":"glazy","cone":-4,"coneRaw":"04","surface":"unknown","transparency":null,"atmosphere":"oxidation","ingredients":[{"id":15168,"name":"Ferro Frit 3124","percentage":45,"isAdditional":false},{"id":15400,"name":"Silica","percentage":15,"isAdditional":false},{"id":16050,"name":"Neph Sye A270","percentage":15,"isAdditional":false},{"id":15252,"name":"Gerstley Borate","percentage":10,"isAdditional":false},{"id":15137,"name":"EP Kaolin","percentage":5,"isAdditional":false},{"id":15433,"name":"Talc","percentage":5,"isAdditional":false},{"id":15457,"name":"Whiting","percentage":5,"isAdditional":false}],"umf":{"Na2O":0.23,"K2O":0.0344,"MgO":0.1441,"CaO":0.5914,"Al2O3":0.2908,"B2O3":0.3794,"Fe2O3":0.0017,"SiO2":2.7661,"TiO2":0.0011,"P2O5":0.0005},"SiO2_Al2O3_ratio":9.51,"R2O_RO_ratio":0.2644,"fluxSum":0.9999,"x":2.7661,"y":0.2908,"imageUrl":null,"thumbnailUrl":null,"scrapedAt":null},{"id":"glazy_31690","name":"Johnson Semi Matt Revised","source":"glazy","cone":-4,"coneRaw":"04","surface":"unknown","transparency":null,"atmosphere":"oxidation","ingredients":[{"id":15168,"name":"Ferro Frit 3124","percentage":72.72,"isAdditional":false},{"id":15298,"name":"Kentucky OM #4 Ball Clay","percentage":13.64,"isAdditional":false},{"id":15608,"name":"Amtalc-C98 Talc","percentage":13.64,"isAdditional":false}],"umf":{"Na2O":0.1987,"K2O":0.019,"MgO":0.2703,"CaO":0.5121,"Al2O3":0.2893,"B2O3":0.384,"Fe2O3":0.0037,"SiO2":2.4465,"TiO2":0.0059},"SiO2_Al2O3_ratio":8.46,"R2O_RO_ratio":0.2177,"fluxSum":1.0001,"x":2.4465,"y":0.2893,"imageUrl":null,"thumbnailUrl":null,"scrapedAt":null},{"id":"glazy_148521","name":"Juan's Galaxy Black/Gunmetal","source":"glazy","cone":-4,"coneRaw":"04","surface":"unknown","transparency":null,"atmosphere":"unknown","ingredients":[],"umf":{"Na2O":0.3163,"K2O":0.4435,"MgO":0.0067,"CaO":0.2335,"Al2O3":1.0423,"B2O3":0.3494,"Fe2O3":0.0084,"SiO2":5.4853,"TiO2":0.0105,"CuO":0.5137},"SiO2_Al2O3_ratio":5.26,"R2O_RO_ratio":0.7598,"fluxSum":1.0,"x":5.4853,"y":1.0423,"imageUrl":null,"thumbnailUrl":null,"scrapedAt":null},{"id":"glazy_148211","name":"Katrina's Excellent Black","source":"glazy","cone":-4,"coneRaw":"04","surface":"unknown","transparency":null,"atmosphere":"unknown","ingredients":[],"umf":{"Na2O":0.1622,"K2O":0.0043,"MgO":0.0064,"CaO":0.827,"Al2O3":0.5643,"B2O3":0.5566,"Fe2O3":0.0063,"SiO2":3.3721,"TiO2":0.0045,"P2O5":0.0017},"SiO2_Al2O3_ratio":5.98,"R2O_RO_ratio":0.1665,"fluxSum":0.9999,"x":3.3721,"y":0.5643,"imageUrl":null,"thumbnailUrl":null,"scrapedAt":null},{"id":"glazy_147984","name":"Kelly's B-4 Bumpy","source":"glazy","cone":-4,"coneRaw":"04","surface":"unknown","transparency":null,"atmosphere":"unknown","ingredients":[],"umf":{"Na2O":0.6392,"K2O":0.0668,"MgO":0.0012,"CaO":0.2929,"Al2O3":0.2622,"B2O3":0.0985,"Fe2O3":0.0749,"SiO2":3.365,"TiO2":0.4613,"P2O5":0.0008},"SiO2_Al2O3_ratio":12.83,"R2O_RO_ratio":0.7059,"fluxSum":1.0001,"x":3.365,"y":0.2622,"imageUrl":null,"thumbnailUrl":null,"scrapedAt":null},{"id":"glazy_147989","name":"Kelly's Lo-Fire Shino Flesh","source":"glazy","cone":-4,"coneRaw":"04","surface":"unknown","transparency":null,"atmosphere":"unknown","ingredients":[],"umf":{"Li2O":0.7065,"Na2O":0.2101,"K2O":0.0651,"MgO":0.0011,"CaO":0.0093,"Al2O3":0.3615,"Fe2O3":0.0082,"SiO2":1.4028,"TiO2":0.1218,"P2O5":0.0004,"MnO":0.0078},"SiO2_Al2O3_ratio":3.88,"R2O_RO_ratio":0.9895,"fluxSum":0.9921,"x":1.4028,"y":0.3615,"imageUrl":null,"thumbnailUrl":null,"scrapedAt":null},{"id":"glazy_1977","name":"LEAD B.B.","source":"glazy","cone":-4,"coneRaw":"04","surface":"matte","transparency":null,"atmosphere":"oxidation","ingredients":[{"id":15182,"name":"Ferro Frit 3304","percentage":80.325,"isAdditional":false},{"id":15467,"name":"Zinc Oxide","percentage":13.05,"isAdditional":false},{"id":15291,"name":"Georgia Kaolin","percentage":6.625,"isAdditional":false}],"umf":{"Na2O":0.0385,"K2O":0.0003,"MgO":0.0007,"CaO":0.0009,"ZnO":0.432,"PbO":0.5275,"Al2O3":0.1628,"Fe2O3":0.0006,"SiO2":1.6156,"TiO2":0.0037},"SiO2_Al2O3_ratio":9.92,"R2O_RO_ratio":0.0388,"fluxSum":0.9999,"x":1.6156,"y":0.1628,"imageUrl":null,"thumbnailUrl":null,"scrapedAt":null},{"id":"glazy_2945","name":"LEAD Otto's Texture (variation)","source":"glazy","cone":-4,"coneRaw":"04","surface":"unknown","transparency":"opaque","atmosphere":"unknown","ingredients":[],"umf":{"Na2O":0.0366,"K2O":0.0713,"MgO":0.0008,"CaO":0.0078,"BaO":0.1472,"PbO":0.7363,"Al2O3":0.1697,"Fe2O3":0.0012,"SiO2":0.953,"TiO2":0.0009,"P2O5":0.0002},"SiO2_Al2O3_ratio":5.62,"R2O_RO_ratio":0.1079,"fluxSum":1.0,"x":0.953,"y":0.1697,"imageUrl":null,"thumbnailUrl":null,"scrapedAt":null},{"id":"glazy_147991","name":"Lana's Purple Aqua","source":"glazy","cone":-4,"coneRaw":"04","surface":"unknown","transparency":null,"atmosphere":"unknown","ingredients":[],"umf":{"Na2O":0.2333,"K2O":0.0681,"MgO":0.0036,"CaO":0.0102,"BaO":0.6848,"Al2O3":0.3211,"B2O3":0.0208,"Fe2O3":0.0019,"SiO2":1.4664,"CuO":0.1886},"SiO2_Al2O3_ratio":4.57,"R2O_RO_ratio":0.3014,"fluxSum":1.0,"x":1.4664,"y":0.3211,"imageUrl":null,"thumbnailUrl":null,"scrapedAt":null},{"id":"glazy_76223","name":"Li2O/BaO Upper Limits ^04","source":"glazy","cone":-4,"coneRaw":"04","surface":"gloss","transparency":null,"atmosphere":"unknown","ingredients":[],"umf":{"Li2O":0.203,"Na2O":0.1562,"K2O":0.001,"MgO":0.0045,"CaO":0.3366,"BaO":0.2986,"Al2O3":0.2122,"B2O3":0.5372,"Fe2O3":0.002,"SiO2":2.3461},"SiO2_Al2O3_ratio":11.06,"R2O_RO_ratio":0.3602,"fluxSum":0.9999,"x":2.3461,"y":0.2122,"imageUrl":null,"thumbnailUrl":null,"scrapedAt":null},{"id":"glazy_76218","name":"LiO2/ZnO/BaO ^04","source":"glazy","cone":-4,"coneRaw":"04","surface":"unknown","transparency":null,"atmosphere":"unknown","ingredients":[],"umf":{"Li2O":0.1653,"Na2O":0.1669,"K2O":0.0016,"MgO":0.0011,"CaO":0.3613,"BaO":0.1474,"ZnO":0.1564,"Al2O3":0.267,"B2O3":0.4485,"Fe2O3":0.0021,"SiO2":2.5438,"TiO2":0.0021,"P2O5":0.0008},"SiO2_Al2O3_ratio":9.53,"R2O_RO_ratio":0.3338,"fluxSum":1.0,"x":2.5438,"y":0.267,"imageUrl":null,"thumbnailUrl":null,"scrapedAt":null},{"id":"glazy_61290","name":"Linda Arbuckle's Majolica Base","source":"glazy","cone":-4,"coneRaw":"04","surface":"unknown","transparency":null,"atmosphere":"unknown","ingredients":[],"umf":{"Na2O":0.3356,"K2O":0.059,"MgO":0.0057,"CaO":0.5997,"Al2O3":0.5385,"B2O3":0.4544,"Fe2O3":0.0036,"SiO2":3.5333,"TiO2":0.0018,"ZrO2":0.1899,"P2O5":0.0007},"SiO2_Al2O3_ratio":6.56,"R2O_RO_ratio":0.3946,"fluxSum":1.0,"x":3.5333,"y":0.5385,"imageUrl":null,"thumbnailUrl":null,"scrapedAt":null},{"id":"glazy_148224","name":"Lisa Orr's Beautiful Deep Blue","source":"glazy","cone":-4,"coneRaw":"04","surface":"unknown","transparency":null,"atmosphere":"unknown","ingredients":[],"umf":{"Na2O":0.6864,"K2O":0.0401,"MgO":0.0223,"CaO":0.2512,"Al2O3":0.1083,"B2O3":0.1456,"Fe2O3":0.0021,"SiO2":2.2633,"TiO2":0.0008,"P2O5":0.0004,"CuO":0.1106,"CoO":0.0063},"SiO2_Al2O3_ratio":20.9,"R2O_RO_ratio":0.7265,"fluxSum":1.0,"x":2.2633,"y":0.1083,"imageUrl":null,"thumbnailUrl":null,"scrapedAt":null},{"id":"glazy_148223","name":"Lisa Orr's Beautiful Gold","source":"glazy","cone":-4,"coneRaw":"04","surface":"unknown","transparency":null,"atmosphere":"unknown","ingredients":[],"umf":{"Na2O":0.6864,"K2O":0.0401,"MgO":0.0223,"CaO":0.2512,"Al2O3":0.1083,"B2O3":0.1456,"Fe2O3":0.1647,"SiO2":1.96,"TiO2":0.0008,"P2O5":0.0004},"SiO2_Al2O3_ratio":18.1,"R2O_RO_ratio":0.7265,"fluxSum":1.0,"x":1.96,"y":0.1083,"imageUrl":null,"thumbnailUrl":null,"scrapedAt":null},{"id":"glazy_148221","name":"Lisa Orr's Beautiful Leaf Green","source":"glazy","cone":-4,"coneRaw":"04","surface":"unknown","transparency":null,"atmosphere":"unknown","ingredients":[],"umf":{"Na2O":0.6864,"K2O":0.0401,"MgO":0.0223,"CaO":0.2512,"Al2O3":0.1083,"B2O3":0.1456,"Fe2O3":0.1647,"SiO2":2.2633,"TiO2":0.0008,"P2O5":0.0004,"CuO":0.0737,"Cr2O3":0.0037},"SiO2_Al2O3_ratio":20.9,"R2O_RO_ratio":0.7265,"fluxSum":1.0,"x":2.2633,"y":0.1083,"imageUrl":null,"thumbnailUrl":null,"scrapedAt":null},{"id":"glazy_148229","name":"Lisa Orr's Beautiful Turquoise Blue","source":"glazy","cone":-4,"coneRaw":"04","surface":"unknown","transparency":null,"atmosphere":"unknown","ingredients":[],"umf":{"Na2O":0.6864,"K2O":0.0401,"MgO":0.0223,"CaO":0.2512,"Al2O3":0.1083,"B2O3":0.1456,"Fe2O3":0.0021,"SiO2":2.2633,"TiO2":0.0008,"P2O5":0.0004,"CuO":0.1106},"SiO2_Al2O3_ratio":20.9,"R2O_RO_ratio":0.7265,"fluxSum":1.0,"x":2.2633,"y":0.1083,"imageUrl":null,"thumbnailUrl":null,"scrapedAt":null},{"id":"glazy_147379","name":"Low Fire Matt/ White","source":"glazy","cone":-4,"coneRaw":"04","surface":"unknown","transparency":null,"atmosphere":"unknown","ingredients":[],"umf":{"Na2O":0.3299,"K2O":0.0735,"MgO":0.3877,"CaO":0.2089,"Al2O3":0.3287,"B2O3":0.1896,"Fe2O3":0.0007,"SiO2":1.7201},"SiO2_Al2O3_ratio":5.23,"R2O_RO_ratio":0.4034,"fluxSum":1.0,"x":1.7201,"y":0.3287,"imageUrl":null,"thumbnailUrl":null,"scrapedAt":null},{"id":"glazy_4707","name":"Luster Glaze","source":"glazy","cone":-4,"coneRaw":"04","surface":"unknown","transparency":null,"atmosphere":"reduction","ingredients":[{"id":15142,"name":"Feldspar","percentage":25.06,"isAdditional":false},{"id":15082,"name":"Borax","percentage":24.12,"isAdditional":false},{"id":15456,"name":"Lead Carbonate","percentage":18.03,"isAdditional":false},{"id":15400,"name":"Silica","percentage":11.94,"isAdditional":false},{"id":15457,"name":"Whiting","percentage":11,"isAdditional":false},{"id":15442,"name":"Tin Oxide","percentage":8.67,"isAdditional":false},{"id":15406,"name":"Soda Ash","percentage":0.7,"isAdditional":false},{"id":15288,"name":"Kaolin","percentage":0.47,"isAdditional":false},{"id":15405,"name":"Silver nitrate","percentage":2,"isAdditional":true}],"umf":{"Na2O":0.2346,"K2O":0.1532,"CaO":0.3744,"PbO":0.2378,"Al2O3":0.1595,"B2O3":0.4306,"SiO2":1.6078,"SnO2":0.1957},"SiO2_Al2O3_ratio":10.08,"R2O_RO_ratio":0.3878,"fluxSum":1.0,"x":1.6078,"y":0.1595,"imageUrl":null,"thumbnailUrl":null,"scrapedAt":null},{"id":"glazy_76085","name":"Lynette's Opal recalculated for ^04","source":"glazy","cone":-4,"coneRaw":"04","surface":"unknown","transparency":"opaque","atmosphere":"unknown","ingredients":[],"umf":{"Na2O":0.2496,"K2O":0.0232,"MgO":0.1479,"CaO":0.3853,"ZnO":0.1939,"Al2O3":0.2201,"B2O3":0.479,"Fe2O3":0.0162,"SiO2":1.9182,"TiO2":0.2358,"P2O5":0.0011},"SiO2_Al2O3_ratio":8.72,"R2O_RO_ratio":0.2728,"fluxSum":0.9999,"x":1.9182,"y":0.2201,"imageUrl":null,"thumbnailUrl":null,"scrapedAt":null},{"id":"glazy_147375","name":"MJ's Majolica","source":"glazy","cone":-4,"coneRaw":"04","surface":"unknown","transparency":null,"atmosphere":"unknown","ingredients":[],"umf":{"Na2O":0.3384,"K2O":0.0551,"MgO":0.004,"CaO":0.6024,"Al2O3":0.5345,"B2O3":0.4589,"Fe2O3":0.0015,"SiO2":3.6337,"TiO2":0.0068,"ZrO2":0.2739},"SiO2_Al2O3_ratio":6.8,"R2O_RO_ratio":0.3935,"fluxSum":0.9999,"x":3.6337,"y":0.5345,"imageUrl":null,"thumbnailUrl":null,"scrapedAt":null},{"id":"glazy_54097","name":"Martian Soil - including 4% Bentonite","source":"glazy","cone":-4,"coneRaw":"04","surface":"unknown","transparency":null,"atmosphere":"unknown","ingredients":[],"umf":{"Na2O":0.011,"K2O":0.0039,"MgO":0.6166,"CaO":0.3685,"Al2O3":0.2218,"Fe2O3":0.4073,"SiO2":2.6683,"TiO2":0.0313},"SiO2_Al2O3_ratio":12.03,"R2O_RO_ratio":0.0149,"fluxSum":1.0,"x":2.6683,"y":0.2218,"imageUrl":null,"thumbnailUrl":null,"scrapedAt":null},{"id":"glazy_148517","name":"Matt Clear/ Cone 04","source":"glazy","cone":-4,"coneRaw":"04","surface":"unknown","transparency":null,"atmosphere":"unknown","ingredients":[],"umf":{"Na2O":0.0821,"K2O":0.1429,"MgO":0.0167,"CaO":0.452,"BaO":0.1754,"ZnO":0.1309,"Al2O3":0.2409,"B2O3":0.1156,"Fe2O3":0.001,"SiO2":2.0224,"TiO2":0.0004},"SiO2_Al2O3_ratio":8.4,"R2O_RO_ratio":0.225,"fluxSum":1.0,"x":2.0224,"y":0.2409,"imageUrl":null,"thumbnailUrl":null,"scrapedAt":null},{"id":"glazy_148217","name":"Moonelis Chartreuse","source":"glazy","cone":-4,"coneRaw":"04","surface":"unknown","transparency":null,"atmosphere":"unknown","ingredients":[],"umf":{"Na2O":0.3301,"K2O":0.0735,"MgO":0.3877,"CaO":0.2087,"Al2O3":0.3324,"B2O3":0.1891,"Fe2O3":0.0012,"SiO2":1.7386,"Cr2O3":0.0158},"SiO2_Al2O3_ratio":5.23,"R2O_RO_ratio":0.4036,"fluxSum":1.0,"x":1.7386,"y":0.3324,"imageUrl":null,"thumbnailUrl":null,"scrapedAt":null},{"id":"glazy_89419","name":"Mourning Dove","source":"glazy","cone":-4,"coneRaw":"04","surface":"unknown","transparency":"opaque","atmosphere":"unknown","ingredients":[],"umf":{"Na2O":0.3254,"K2O":0.0328,"MgO":0.2846,"CaO":0.3571,"Al2O3":0.2642,"B2O3":0.4781,"Fe2O3":0.0893,"SiO2":2.4203,"TiO2":0.151,"P2O5":0.0433},"SiO2_Al2O3_ratio":9.16,"R2O_RO_ratio":0.3582,"fluxSum":0.9999,"x":2.4203,"y":0.2642,"imageUrl":null,"thumbnailUrl":null,"scrapedAt":null},{"id":"glazy_147404","name":"New Gill Blue","source":"glazy","cone":-4,"coneRaw":"04","surface":"unknown","transparency":null,"atmosphere":"unknown","ingredients":[],"umf":{"Na2O":0.2187,"K2O":0.0229,"MgO":0.0837,"CaO":0.6748,"Al2O3":0.2445,"B2O3":0.6348,"Fe2O3":0.0034,"SiO2":2.9419,"TiO2":0.0021,"P2O5":0.001,"CuO":0.0813},"SiO2_Al2O3_ratio":12.03,"R2O_RO_ratio":0.2416,"fluxSum":1.0001,"x":2.9419,"y":0.2445,"imageUrl":null,"thumbnailUrl":null,"scrapedAt":null},{"id":"glazy_147385","name":"No Boron 04 Matt","source":"glazy","cone":-4,"coneRaw":"04","surface":"unknown","transparency":null,"atmosphere":"unknown","ingredients":[],"umf":{"Li2O":0.3478,"Na2O":0.0006,"K2O":0.0021,"MgO":0.0014,"CaO":0.2571,"BaO":0.0775,"ZnO":0.3135,"Al2O3":0.2057,"Fe2O3":0.0027,"SiO2":2.2104,"TiO2":0.0027,"P2O5":0.001},"SiO2_Al2O3_ratio":10.75,"R2O_RO_ratio":0.3505,"fluxSum":1.0,"x":2.2104,"y":0.2057,"imageUrl":null,"thumbnailUrl":null,"scrapedAt":null},{"id":"glazy_32102","name":"Opaque Smooth Mat","source":"glazy","cone":-4,"coneRaw":"04","surface":"unknown","transparency":null,"atmosphere":"reduction","ingredients":[{"id":15168,"name":"Ferro Frit 3124","percentage":70,"isAdditional":false},{"id":15137,"name":"EP Kaolin","percentage":15,"isAdditional":false},{"id":15135,"name":"Dolomite","percentage":5,"isAdditional":false},{"id":15400,"name":"Silica","percentage":5,"isAdditional":false},{"id":15467,"name":"Zinc Oxide","percentage":5,"isAdditional":false}],"umf":{"Na2O":0.1927,"K2O":0.0151,"MgO":0.0747,"CaO":0.551,"ZnO":0.1665,"Al2O3":0.333,"B2O3":0.3751,"Fe2O3":0.0019,"SiO2":2.2805,"TiO2":0.0019,"P2O5":0.0007},"SiO2_Al2O3_ratio":6.85,"R2O_RO_ratio":0.2078,"fluxSum":1.0,"x":2.2805,"y":0.333,"imageUrl":null,"thumbnailUrl":null,"scrapedAt":null},{"id":"glazy_43513","name":"Opaque White","source":"glazy","cone":-4,"coneRaw":"04","surface":"unknown","transparency":"opaque","atmosphere":"oxidation","ingredients":[{"id":15167,"name":"Ferro Frit 3110","percentage":70,"isAdditional":false},{"id":15469,"name":"Zircopax","percentage":15,"isAdditional":false},{"id":15400,"name":"Silica","percentage":12,"isAdditional":false},{"id":15406,"name":"Soda Ash","percentage":10,"isAdditional":false},{"id":15137,"name":"EP Kaolin","percentage":5,"isAdditional":false},{"id":15252,"name":"Gerstley Borate","percentage":5,"isAdditional":false},{"id":15072,"name":"Bentonite","percentage":2,"isAdditional":false}],"umf":{"Na2O":0.6818,"K2O":0.0481,"MgO":0.0145,"CaO":0.2555,"Al2O3":0.1277,"B2O3":0.1215,"Fe2O3":0.0021,"SiO2":3.0888,"TiO2":0.0008,"ZrO2":0.2171,"P2O5":0.0003},"SiO2_Al2O3_ratio":24.19,"R2O_RO_ratio":0.73,"fluxSum":0.9999,"x":3.0888,"y":0.1277,"imageUrl":null,"thumbnailUrl":null,"scrapedAt":null},{"id":"glazy_116258","name":"Pastel glossy 04 \u043a\u043e\u043d\u0443\u0441","source":"glazy","cone":-4,"coneRaw":"04","surface":"gloss","transparency":"opaque","atmosphere":"unknown","ingredients":[],"umf":{"Na2O":0.1096,"K2O":0.0749,"MgO":0.058,"CaO":0.7485,"SrO":0.009,"Al2O3":0.2954,"B2O3":0.497,"Fe2O3":0.0029,"SiO2":2.4127,"TiO2":0.2066},"SiO2_Al2O3_ratio":8.17,"R2O_RO_ratio":0.1845,"fluxSum":1.0,"x":2.4127,"y":0.2954,"imageUrl":null,"thumbnailUrl":null,"scrapedAt":null},{"id":"glazy_148522","name":"Pete Pinell's Best Clear Gloss","source":"glazy","cone":-4,"coneRaw":"04","surface":"unknown","transparency":null,"atmosphere":"unknown","ingredients":[],"umf":{"Li2O":0.1657,"Na2O":0.1181,"K2O":0.0069,"MgO":0.0955,"CaO":0.3763,"BaO":0.2375,"Al2O3":0.4501,"B2O3":0.524,"Fe2O3":0.0057,"SiO2":1.8286,"TiO2":0.0043,"P2O5":0.0019},"SiO2_Al2O3_ratio":4.06,"R2O_RO_ratio":0.2907,"fluxSum":1.0,"x":1.8286,"y":0.4501,"imageUrl":null,"thumbnailUrl":null,"scrapedAt":null},{"id":"glazy_147393","name":"RISD Lithium Blue","source":"glazy","cone":-4,"coneRaw":"04","surface":"unknown","transparency":null,"atmosphere":"unknown","ingredients":[],"umf":{"Li2O":0.8882,"Na2O":0.0015,"K2O":0.0013,"MgO":0.002,"CaO":0.107,"Al2O3":0.1084,"Fe2O3":0.0019,"SiO2":2.3671,"TiO2":0.0013,"P2O5":0.0079,"CuO":0.0736},"SiO2_Al2O3_ratio":21.84,"R2O_RO_ratio":0.891,"fluxSum":1.0,"x":2.3671,"y":0.1084,"imageUrl":null,"thumbnailUrl":null,"scrapedAt":null},{"id":"glazy_50097","name":"RJ Clear (high R2O version) with 11 RIO ^04","source":"glazy","cone":-4,"coneRaw":"04","surface":"gloss","transparency":"translucent","atmosphere":"unknown","ingredients":[],"umf":{"Na2O":0.5121,"K2O":0.0691,"MgO":0.0458,"CaO":0.373,"Al2O3":0.3403,"B2O3":0.2505,"Fe2O3":0.2083,"SiO2":2.9392,"TiO2":0.0008,"P2O5":0.0003},"SiO2_Al2O3_ratio":8.64,"R2O_RO_ratio":0.5812,"fluxSum":1.0,"x":2.9392,"y":0.3403,"imageUrl":null,"thumbnailUrl":null,"scrapedAt":null},{"id":"glazy_50099","name":"RJ High Silica Strontium Base with 11 RIO ^04","source":"glazy","cone":-4,"coneRaw":"04","surface":"unknown","transparency":"opaque","atmosphere":"unknown","ingredients":[],"umf":{"Na2O":0.1689,"K2O":0.0084,"MgO":0.0069,"CaO":0.3646,"SrO":0.4511,"Al2O3":0.3624,"B2O3":0.5814,"Fe2O3":0.0035,"SiO2":4.037,"TiO2":0.0001},"SiO2_Al2O3_ratio":11.14,"R2O_RO_ratio":0.1773,"fluxSum":0.9999,"x":4.037,"y":0.3624,"imageUrl":null,"thumbnailUrl":null,"scrapedAt":null},{"id":"glazy_108209","name":"RJ Kaleidoscope II","source":"glazy","cone":-4,"coneRaw":"04","surface":"gloss","transparency":"transparent","atmosphere":"unknown","ingredients":[],"umf":{"Li2O":0.0578,"Na2O":0.2312,"K2O":0.0144,"MgO":0.0018,"CaO":0.6393,"ZnO":0.0555,"Al2O3":0.2949,"B2O3":0.5097,"Fe2O3":0.0049,"SiO2":2.6047,"TiO2":0.0644,"P2O5":0.0003},"SiO2_Al2O3_ratio":8.83,"R2O_RO_ratio":0.3034,"fluxSum":1.0,"x":2.6047,"y":0.2949,"imageUrl":null,"thumbnailUrl":null,"scrapedAt":null},{"id":"glazy_66597","name":"RJ Lowfire Titanium Yellow","source":"glazy","cone":-4,"coneRaw":"04","surface":"satin","transparency":"opaque","atmosphere":"unknown","ingredients":[],"umf":{"Li2O":0.1928,"Na2O":0.0996,"K2O":0.0026,"MgO":0.2475,"CaO":0.4576,"Al2O3":0.3769,"B2O3":0.533,"Fe2O3":0.0129,"SiO2":2.773,"TiO2":0.5106},"SiO2_Al2O3_ratio":7.36,"R2O_RO_ratio":0.295,"fluxSum":1.0001,"x":2.773,"y":0.3769,"imageUrl":null,"thumbnailUrl":null,"scrapedAt":null},{"id":"glazy_66638","name":"RJ Mottled Blue/Green","source":"glazy","cone":-4,"coneRaw":"04","surface":"unknown","transparency":"opaque","atmosphere":"unknown","ingredients":[],"umf":{"Li2O":0.2549,"Na2O":0.2372,"K2O":0.0054,"MgO":0.0042,"CaO":0.498,"Al2O3":0.4051,"B2O3":0.4656,"Fe2O3":0.0034,"SiO2":2.5462,"TiO2":0.2274,"P2O5":0.0012,"MnO":0.0003,"CoO":0.0239},"SiO2_Al2O3_ratio":6.29,"R2O_RO_ratio":0.4976,"fluxSum":0.9997,"x":2.5462,"y":0.4051,"imageUrl":null,"thumbnailUrl":null,"scrapedAt":null},{"id":"glazy_110048","name":"RJ Pot Paint","source":"glazy","cone":-4,"coneRaw":"04","surface":"unknown","transparency":"opaque","atmosphere":"unknown","ingredients":[],"umf":{"Na2O":0.2607,"K2O":0.0601,"MgO":0.1227,"CaO":0.4892,"ZnO":0.0672,"Al2O3":0.3807,"B2O3":0.5282,"Fe2O3":0.0057,"SiO2":3.5506,"TiO2":0.0033,"ZrO2":0.0853,"P2O5":0.0016},"SiO2_Al2O3_ratio":9.33,"R2O_RO_ratio":0.3208,"fluxSum":0.9999,"x":3.5506,"y":0.3807,"imageUrl":null,"thumbnailUrl":null,"scrapedAt":null},{"id":"glazy_77428","name":"RJ's  Brushable Stain Base","source":"glazy","cone":-4,"coneRaw":"04","surface":"gloss","transparency":"opaque","atmosphere":"unknown","ingredients":[],"umf":{"Na2O":0.2905,"K2O":0.0166,"MgO":0.0012,"CaO":0.6917,"Al2O3":0.3773,"B2O3":0.5696,"Fe2O3":0.0022,"SiO2":2.6589,"TiO2":0.0022,"ZrO2":0.0329,"P2O5":0.0008},"SiO2_Al2O3_ratio":7.05,"R2O_RO_ratio":0.3071,"fluxSum":1.0,"x":2.6589,"y":0.3773,"imageUrl":null,"thumbnailUrl":null,"scrapedAt":null},{"id":"glazy_6837","name":"Reader's Digest Blue ^04 Glaze","source":"glazy","cone":-4,"coneRaw":"04","surface":"unknown","transparency":null,"atmosphere":"unknown","ingredients":[],"umf":{"Na2O":0.2925,"K2O":0.0099,"MgO":0.0612,
