Repository: ryanlack616/stull-atlas

# stull-atlas
R.T. Stull in 1912 the Stull graph, trying to understand and improve on with new tools

File: data/glazes/glazy-processed.json (part 3 of 55)
"CaO":0.6364,"Al2O3":0.6206,"B2O3":1.0117,"Fe2O3":0.0066,"SiO2":3.526,"TiO2":0.013,"SnO2":0.2096,"CoO":0.0379},"SiO2_Al2O3_ratio":5.68,"R2O_RO_ratio":0.3024,"fluxSum":1.0,"x":3.526,"y":0.6206,"imageUrl":null,"thumbnailUrl":null,"scrapedAt":null},{"id":"glazy_6836","name":"Reader's Digest Spotted Green ^04 Glaze","source":"glazy","cone":-4,"coneRaw":"04","surface":"unknown","transparency":null,"atmosphere":"unknown","ingredients":[],"umf":{"Na2O":0.2925,"K2O":0.0099,"MgO":0.0612,"CaO":0.6364,"Al2O3":0.6206,"B2O3":1.0117,"Fe2O3":0.0066,"SiO2":3.526,"TiO2":0.013,"SnO2":0.2096,"Cr2O3":0.0148},"SiO2_Al2O3_ratio":5.68,"R2O_RO_ratio":0.3024,"fluxSum":1.0,"x":3.526,"y":0.6206,"imageUrl":null,"thumbnailUrl":null,"scrapedAt":null},{"id":"glazy_6835","name":"Reader's Digest ^04 Clear","source":"glazy","cone":-4,"coneRaw":"04","surface":"gloss","transparency":null,"atmosphere":"unknown","ingredients":[],"umf":{"Na2O":0.2938,"K2O":0.0096,"MgO":0.0569,"CaO":0.6397,"Al2O3":0.6138,"B2O3":1.0173,"Fe2O3":0.0064,"SiO2":3.5043,"TiO2":0.0125},"SiO2_Al2O3_ratio":5.71,"R2O_RO_ratio":0.3034,"fluxSum":1.0,"x":3.5043,"y":0.6138,"imageUrl":null,"thumbnailUrl":null,"scrapedAt":null},{"id":"glazy_6838","name":"Reader's Digest ^04 Red Glaze","source":"glazy","cone":-4,"coneRaw":"04","surface":"gloss","transparency":null,"atmosphere":"unknown","ingredients":[],"umf":{"Na2O":0.309,"K2O":0.0105,"MgO":0.0081,"CaO":0.6724,"Al2O3":0.6557,"B2O3":1.0689,"Fe2O3":0.007,"SiO2":3.7253,"TiO2":0.0137},"SiO2_Al2O3_ratio":5.68,"R2O_RO_ratio":0.3195,"fluxSum":1.0,"x":3.7253,"y":0.6557,"imageUrl":null,"thumbnailUrl":null,"scrapedAt":null},{"id":"glazy_65565","name":"Riders on the Storm ^04","source":"glazy","cone":-4,"coneRaw":"04","surface":"unknown","transparency":"translucent","atmosphere":"unknown","ingredients":[],"umf":{"Li2O":0.1218,"Na2O":0.45,"K2O":0.0465,"MgO":0.003,"CaO":0.2049,"SrO":0.1007,"ZnO":0.0731,"Al2O3":0.202,"B2O3":0.0688,"Fe2O3":0.0015,"SiO2":3.4702,"TiO2":0.0001,"P2O5":0.0006,"MnO":0.0001,"Cr2O3":0.0049},"SiO2_Al2O3_ratio":17.18,"R2O_RO_ratio":0.6183,"fluxSum":1.0,"x":3.4702,"y":0.202,"imageUrl":null,"thumbnailUrl":null,"scrapedAt":null},{"id":"glazy_147402","name":"Ryan's Green","source":"glazy","cone":-4,"coneRaw":"04","surface":"unknown","transparency":null,"atmosphere":"unknown","ingredients":[],"umf":{"Na2O":0.6466,"K2O":0.0492,"MgO":0.0184,"CaO":0.2858,"Al2O3":0.131,"B2O3":0.1518,"Fe2O3":0.0903,"SiO2":2.7862,"TiO2":0.001,"P2O5":0.0004,"CuO":0.11,"Cr2O3":0.0022},"SiO2_Al2O3_ratio":21.27,"R2O_RO_ratio":0.6958,"fluxSum":1.0,"x":2.7862,"y":0.131,"imageUrl":null,"thumbnailUrl":null,"scrapedAt":null},{"id":"glazy_148516","name":"Satin AC Base","source":"glazy","cone":-4,"coneRaw":"04","surface":"unknown","transparency":null,"atmosphere":"unknown","ingredients":[],"umf":{"Na2O":0.0849,"K2O":0.1072,"MgO":0.0494,"CaO":0.4883,"BaO":0.1494,"ZnO":0.1208,"Al2O3":0.1789,"B2O3":0.2082,"Fe2O3":0.0031,"SiO2":1.7118,"TiO2":0.0007,"P2O5":0.0004},"SiO2_Al2O3_ratio":9.57,"R2O_RO_ratio":0.1921,"fluxSum":1.0,"x":1.7118,"y":0.1789,"imageUrl":null,"thumbnailUrl":null,"scrapedAt":null},{"id":"glazy_43521","name":"Satin Opaque","source":"glazy","cone":-4,"coneRaw":"04","surface":"unknown","transparency":"opaque","atmosphere":"oxidation","ingredients":[{"id":15168,"name":"Ferro Frit 3124","percentage":72,"isAdditional":false},{"id":15349,"name":"Nepheline Syenite","percentage":12,"isAdditional":false},{"id":15400,"name":"Silica","percentage":10,"isAdditional":false},{"id":15137,"name":"EP Kaolin","percentage":6,"isAdditional":false}],"umf":{"Na2O":0.3217,"K2O":0.0393,"MgO":0.0016,"CaO":0.6374,"Al2O3":0.4169,"B2O3":0.4976,"Fe2O3":0.0013,"SiO2":3.4809,"TiO2":0.001,"P2O5":0.0004},"SiO2_Al2O3_ratio":8.35,"R2O_RO_ratio":0.361,"fluxSum":1.0,"x":3.4809,"y":0.4169,"imageUrl":null,"thumbnailUrl":null,"scrapedAt":null},{"id":"glazy_63046","name":"Shine-O (calciumborat test)","source":"glazy","cone":-4,"coneRaw":"04","surface":"unknown","transparency":null,"atmosphere":"unknown","ingredients":[],"umf":{"Li2O":0.4544,"Na2O":0.3839,"K2O":0.1449,"MgO":0.0011,"CaO":0.0157,"Al2O3":1.4542,"Fe2O3":0.0011,"SiO2":5.2722,"TiO2":0.0071},"SiO2_Al2O3_ratio":3.63,"R2O_RO_ratio":0.9832,"fluxSum":1.0,"x":5.2722,"y":1.4542,"imageUrl":null,"thumbnailUrl":null,"scrapedAt":null},{"id":"glazy_148518","name":"Sin Young Snowflake","source":"glazy","cone":-4,"coneRaw":"04","surface":"unknown","transparency":null,"atmosphere":"unknown","ingredients":[],"umf":{"Li2O":0.7045,"Na2O":0.2095,"K2O":0.0649,"MgO":0.0117,"CaO":0.0093,"Al2O3":0.3605,"Fe2O3":0.0082,"SiO2":1.3989,"TiO2":0.1214,"P2O5":0.0004},"SiO2_Al2O3_ratio":3.88,"R2O_RO_ratio":0.979,"fluxSum":0.9999,"x":1.3989,"y":0.3605,"imageUrl":null,"thumbnailUrl":null,"scrapedAt":null},{"id":"glazy_32105","name":"Stratton Grueby","source":"glazy","cone":-4,"coneRaw":"04","surface":"unknown","transparency":null,"atmosphere":"reduction","ingredients":[{"id":15073,"name":"Bismuth oxide","percentage":35.71,"isAdditional":false},{"id":15457,"name":"Whiting","percentage":21.43,"isAdditional":false},{"id":15131,"name":"Custer Feldspar","percentage":17.86,"isAdditional":false},{"id":15137,"name":"EP Kaolin","percentage":8.93,"isAdditional":false},{"id":15298,"name":"Kentucky OM #4 Ball Clay","percentage":8.93,"isAdditional":false},{"id":15400,"name":"Silica","percentage":7.14,"isAdditional":false}],"umf":{"Na2O":0.0372,"K2O":0.082,"MgO":0.0045,"CaO":0.8762,"Al2O3":0.3525,"Fe2O3":0.0047,"SiO2":1.9155,"TiO2":0.0072,"P2O5":0.0007},"SiO2_Al2O3_ratio":5.43,"R2O_RO_ratio":0.1192,"fluxSum":0.9999,"x":1.9155,"y":0.3525,"imageUrl":null,"thumbnailUrl":null,"scrapedAt":null},{"id":"glazy_147987","name":"Sugar Baby Black","source":"glazy","cone":-4,"coneRaw":"04","surface":"unknown","transparency":null,"atmosphere":"unknown","ingredients":[],"umf":{"Li2O":0.8657,"Na2O":0.0019,"K2O":0.0004,"MgO":0.0807,"CaO":0.0007,"BaO":0.0504,"Al2O3":0.1952,"Fe2O3":0.042,"SiO2":1.7224,"TiO2":0.0656,"CuO":0.1252,"CoO":0.0496},"SiO2_Al2O3_ratio":8.82,"R2O_RO_ratio":0.8682,"fluxSum":0.9998,"x":1.7224,"y":0.1952,"imageUrl":null,"thumbnailUrl":null,"scrapedAt":null},{"id":"glazy_147388","name":"Symon Clear","source":"glazy","cone":-4,"coneRaw":"04","surface":"unknown","transparency":null,"atmosphere":"unknown","ingredients":[],"umf":{"Li2O":0.1488,"Na2O":0.2683,"K2O":0.0311,"MgO":0.0037,"CaO":0.5481,"Al2O3":0.3833,"B2O3":0.4289,"Fe2O3":0.0027,"SiO2":2.5289,"TiO2":0.0013,"P2O5":0.0005},"SiO2_Al2O3_ratio":6.6,"R2O_RO_ratio":0.4482,"fluxSum":1.0,"x":2.5289,"y":0.3833,"imageUrl":null,"thumbnailUrl":null,"scrapedAt":null},{"id":"glazy_147384","name":"Thompson's Ivory White","source":"glazy","cone":-4,"coneRaw":"04","surface":"unknown","transparency":null,"atmosphere":"unknown","ingredients":[],"umf":{"Li2O":0.1739,"Na2O":0.1769,"K2O":0.0346,"MgO":0.1237,"CaO":0.491,"Al2O3":0.3655,"B2O3":0.5401,"Fe2O3":0.0068,"SiO2":1.9057,"TiO2":0.0048,"ZrO2":0.1392,"SnO2":0.0846,"P2O5":0.0022},"SiO2_Al2O3_ratio":5.21,"R2O_RO_ratio":0.3854,"fluxSum":1.0001,"x":1.9057,"y":0.3655,"imageUrl":null,"thumbnailUrl":null,"scrapedAt":null},{"id":"glazy_4725","name":"Transparent 2","source":"glazy","cone":-4,"coneRaw":"04","surface":"unknown","transparency":null,"atmosphere":"reduction","ingredients":[{"id":15456,"name":"Lead Carbonate","percentage":55,"isAdditional":false},{"id":15400,"name":"Silica","percentage":20,"isAdditional":false},{"id":15058,"name":"Ball Clay","percentage":10,"isAdditional":false},{"id":15142,"name":"Feldspar","percentage":10,"isAdditional":false},{"id":15082,"name":"Borax","percentage":5,"isAdditional":false}],"umf":{"Na2O":0.0557,"K2O":0.0766,"MgO":0.003,"CaO":0.0022,"PbO":0.8626,"Al2O3":0.172,"B2O3":0.1061,"Fe2O3":0.0026,"SiO2":2.1807,"TiO2":0.0051},"SiO2_Al2O3_ratio":12.68,"R2O_RO_ratio":0.1323,"fluxSum":1.0001,"x":2.1807,"y":0.172,"imageUrl":null,"thumbnailUrl":null,"scrapedAt":null},{"id":"glazy_56155","name":"Transparent Glossy","source":"glazy","cone":-4,"coneRaw":"04","surface":"gloss","transparency":"transparent","atmosphere":"unknown","ingredients":[],"umf":{"Na2O":0.305,"K2O":0.0025,"MgO":0.003,"CaO":0.6894,"Al2O3":0.3485,"B2O3":0.4624,"Fe2O3":0.0016,"SiO2":2.5811,"TiO2":0.0019,"P2O5":0.0005},"SiO2_Al2O3_ratio":7.41,"R2O_RO_ratio":0.3075,"fluxSum":0.9999,"x":2.5811,"y":0.3485,"imageUrl":null,"thumbnailUrl":null,"scrapedAt":null},{"id":"glazy_29741","name":"UCLA #1258 Satin Transparent","source":"glazy","cone":-4,"coneRaw":"04","surface":"unknown","transparency":null,"atmosphere":"oxidation","ingredients":[{"id":15191,"name":"Frit 3493","percentage":40.99,"isAdditional":false},{"id":15458,"name":"Wollastonite","percentage":31.11,"isAdditional":false},{"id":15137,"name":"EP Kaolin","percentage":13.95,"isAdditional":false},{"id":15169,"name":"Ferro Frit 3134","percentage":12.96,"isAdditional":false},{"id":15442,"name":"Tin Oxide","percentage":0.99,"isAdditional":false}],"umf":{"Na2O":0.0703,"K2O":0.0197,"MgO":0.0008,"CaO":0.78,"PbO":0.1292,"Al2O3":0.1486,"B2O3":0.2661,"Fe2O3":0.0015,"SiO2":1.747,"TiO2":0.0015,"SnO2":0.0148,"P2O5":0.0006},"SiO2_Al2O3_ratio":11.76,"R2O_RO_ratio":0.09,"fluxSum":1.0,"x":1.747,"y":0.1486,"imageUrl":null,"thumbnailUrl":null,"scrapedAt":null},{"id":"glazy_29739","name":"UCLA 3MG","source":"glazy","cone":-4,"coneRaw":"04","surface":"unknown","transparency":null,"atmosphere":"oxidation","ingredients":[{"id":15323,"name":"Lithium Carbonate","percentage":40,"isAdditional":false},{"id":15137,"name":"EP Kaolin","percentage":22.5,"isAdditional":false},{"id":15400,"name":"Silica","percentage":22.5,"isAdditional":false},{"id":15169,"name":"Ferro Frit 3134","percentage":10,"isAdditional":false},{"id":15349,"name":"Nepheline Syenite","percentage":5,"isAdditional":false}],"umf":{"Li2O":0.894,"Na2O":0.0402,"K2O":0.0054,"MgO":0.0012,"CaO":0.0593,"Al2O3":0.1571,"B2O3":0.0537,"Fe2O3":0.0018,"SiO2":1.1017,"TiO2":0.0018,"P2O5":0.0007},"SiO2_Al2O3_ratio":7.01,"R2O_RO_ratio":0.9395,"fluxSum":1.0001,"x":1.1017,"y":0.1571,"imageUrl":null,"thumbnailUrl":null,"scrapedAt":null},{"id":"glazy_29740","name":"UCLA 4MG","source":"glazy","cone":-4,"coneRaw":"04","surface":"unknown","transparency":null,"atmosphere":"oxidation","ingredients":[{"id":15323,"name":"Lithium Carbonate","percentage":50,"isAdditional":false},{"id":15182,"name":"Ferro Frit 3304","percentage":35,"isAdditional":false},{"id":15137,"name":"EP Kaolin","percentage":7.5,"isAdditional":false},{"id":15400,"name":"Silica","percentage":7.5,"isAdditional":false}],"umf":{"Li2O":0.8807,"Na2O":0.0081,"K2O":0.0004,"MgO":0.0003,"CaO":0.0003,"PbO":0.1102,"Al2O3":0.0532,"Fe2O3":0.0005,"SiO2":0.5398,"TiO2":0.0005,"P2O5":0.0002},"SiO2_Al2O3_ratio":10.15,"R2O_RO_ratio":0.8892,"fluxSum":1.0,"x":0.5398,"y":0.0532,"imageUrl":null,"thumbnailUrl":null,"scrapedAt":null},{"id":"glazy_29737","name":"UCLA 5JP","source":"glazy","cone":-4,"coneRaw":"04","surface":"unknown","transparency":null,"atmosphere":"oxidation","ingredients":[{"id":15323,"name":"Lithium Carbonate","percentage":40,"isAdditional":false},{"id":15349,"name":"Nepheline Syenite","percentage":35,"isAdditional":false},{"id":15169,"name":"Ferro Frit 3134","percentage":10,"isAdditional":false},{"id":15137,"name":"EP Kaolin","percentage":7.5,"isAdditional":false},{"id":15400,"name":"Silica","percentage":7.5,"isAdditional":false}],"umf":{"Li2O":0.808,"Na2O":0.1063,"K2O":0.0257,"MgO":0.0016,"CaO":0.0584,"Al2O3":0.1621,"B2O3":0.0485,"Fe2O3":0.0009,"SiO2":0.9057,"TiO2":0.0005,"P2O5":0.0002},"SiO2_Al2O3_ratio":5.59,"R2O_RO_ratio":0.94,"fluxSum":1.0,"x":0.9057,"y":0.1621,"imageUrl":null,"thumbnailUrl":null,"scrapedAt":null},{"id":"glazy_29738","name":"UCLA 6MG","source":"glazy","cone":-4,"coneRaw":"04","surface":"unknown","transparency":null,"atmosphere":"oxidation","ingredients":[{"id":15171,"name":"Ferro Frit 3195","percentage":50,"isAdditional":false},{"id":15331,"name":"Magnesium carbonate","percentage":35,"isAdditional":false},{"id":15252,"name":"Gerstley Borate","percentage":15,"isAdditional":false}],"umf":{"Na2O":0.0872,"K2O":0.001,"MgO":0.6715,"CaO":0.2403,"Al2O3":0.0945,"B2O3":0.3454,"Fe2O3":0.0006,"SiO2":0.6891,"TiO2":0.0003,"P2O5":0.0002},"SiO2_Al2O3_ratio":7.29,"R2O_RO_ratio":0.0882,"fluxSum":1.0,"x":0.6891,"y":0.0945,"imageUrl":null,"thumbnailUrl":null,"scrapedAt":null},{"id":"glazy_32114","name":"V.C. Transparent Satin","source":"glazy","cone":-4,"coneRaw":"04","surface":"gloss","transparency":null,"atmosphere":"reduction","ingredients":[{"id":15168,"name":"Ferro Frit 3124","percentage":52,"isAdditional":false},{"id":15252,"name":"Gerstley Borate","percentage":17,"isAdditional":false},{"id":15470,"name":"Minspar 200","percentage":15,"isAdditional":false},{"id":15400,"name":"Silica","percentage":11,"isAdditional":false},{"id":15457,"name":"Whiting","percentage":3,"isAdditional":false},{"id":15137,"name":"EP Kaolin","percentage":2,"isAdditional":false}],"umf":{"Na2O":0.2418,"K2O":0.0337,"MgO":0.045,"CaO":0.6794,"Al2O3":0.264,"B2O3":0.5117,"Fe2O3":0.0018,"SiO2":2.7089,"TiO2":0.0009,"P2O5":0.0005},"SiO2_Al2O3_ratio":10.26,"R2O_RO_ratio":0.2755,"fluxSum":0.9999,"x":2.7089,"y":0.264,"imageUrl":null,"thumbnailUrl":null,"scrapedAt":null},{"id":"glazy_148219","name":"VC Glossy Clear","source":"glazy","cone":-4,"coneRaw":"04","surface":"unknown","transparency":null,"atmosphere":"unknown","ingredients":[],"umf":{"Li2O":0.1566,"Na2O":0.2496,"K2O":0.0137,"MgO":0.016,"CaO":0.4917,"ZnO":0.0724,"Al2O3":0.3842,"B2O3":0.7589,"Fe2O3":0.0026,"SiO2":2.198,"TiO2":0.001,"P2O5":0.0004},"SiO2_Al2O3_ratio":5.72,"R2O_RO_ratio":0.4199,"fluxSum":1.0,"x":2.198,"y":0.3842,"imageUrl":null,"thumbnailUrl":null,"scrapedAt":null},{"id":"glazy_147386","name":"VC Transparent Satin","source":"glazy","cone":-4,"coneRaw":"04","surface":"unknown","transparency":null,"atmosphere":"unknown","ingredients":[],"umf":{"Na2O":0.2422,"K2O":0.0336,"MgO":0.0444,"CaO":0.6798,"Al2O3":0.2644,"B2O3":0.5114,"Fe2O3":0.0017,"SiO2":2.7078,"TiO2":0.0009,"P2O5":0.0005},"SiO2_Al2O3_ratio":10.24,"R2O_RO_ratio":0.2758,"fluxSum":1.0,"x":2.7078,"y":0.2644,"imageUrl":null,"thumbnailUrl":null,"scrapedAt":null},{"id":"glazy_147391","name":"VC \\Safe\\\" Lead\"","source":"glazy","cone":-4,"coneRaw":"04","surface":"unknown","transparency":null,"atmosphere":"unknown","ingredients":[],"umf":{"Na2O":0.3944,"K2O":0.1391,"MgO":0.1019,"CaO":0.3647,"Al2O3":0.6534,"B2O3":0.3353,"Fe2O3":0.0081,"SiO2":4.4876,"TiO2":0.006,"P2O5":0.0014},"SiO2_Al2O3_ratio":6.87,"R2O_RO_ratio":0.5334,"fluxSum":1.0001,"x":4.4876,"y":0.6534,"imageUrl":null,"thumbnailUrl":null,"scrapedAt":null},{"id":"glazy_147988","name":"Varda's Glaze for Sculpture","source":"glazy","cone":-4,"coneRaw":"04","surface":"unknown","transparency":null,"atmosphere":"unknown","ingredients":[],"umf":{"Li2O":0.2044,"Na2O":0.1013,"K2O":0.0331,"MgO":0.0018,"CaO":0.0061,"BaO":0.6532,"Al2O3":0.3586,"Fe2O3":0.0032,"SiO2":1.6065,"TiO2":0.0029,"P2O5":0.0011,"CuO":0.1699},"SiO2_Al2O3_ratio":4.48,"R2O_RO_ratio":0.3388,"fluxSum":0.9999,"x":1.6065,"y":0.3586,"imageUrl":null,"thumbnailUrl":null,"scrapedAt":null},{"id":"glazy_2936","name":"Velvet Crust Base Recalc3 (variation)","source":"glazy","cone":-4,"coneRaw":"04","surface":"matte","transparency":"translucent","atmosphere":"unknown","ingredients":[],"umf":{"Na2O":0.2097,"K2O":0.0112,"MgO":0.0006,"CaO":0.6359,"SrO":0.1426,"Al2O3":1.2268,"B2O3":0.347,"Fe2O3":0.0001,"SiO2":1.0358},"SiO2_Al2O3_ratio":0.84,"R2O_RO_ratio":0.2209,"fluxSum":1.0,"x":1.0358,"y":1.2268,"imageUrl":null,"thumbnailUrl":null,"scrapedAt":null},{"id":"glazy_147990","name":"Villendorf Red/Green","source":"glazy","cone":-4,"coneRaw":"04","surface":"unknown","transparency":null,"atmosphere":"unknown","ingredients":[],"umf":{"Li2O":0.9909,"Na2O":0.0009,"K2O":0.0031,"MgO":0.0022,"CaO":0.0028,"Al2O3":0.3131,"Fe2O3":0.0041,"SiO2":0.6503,"TiO2":0.0041,"P2O5":0.0016,"Cr2O3":0.0431},"SiO2_Al2O3_ratio":2.08,"R2O_RO_ratio":0.995,"fluxSum":0.9999,"x":0.6503,"y":0.3131,"imageUrl":null,"thumbnailUrl":null,"scrapedAt":null},{"id":"glazy_4727","name":"Warm Grey","source":"glazy","cone":-4,"coneRaw":"04","surface":"unknown","transparency":null,"atmosphere":"reduction","ingredients":[{"id":15252,"name":"Gerstley Borate","percentage":54.35,"isAdditional":false},{"id":15015,"name":"Albany slip","percentage":22.83,"isAdditional":false},{"id":15058,"name":"Ball Clay","percentage":22.82,"isAdditional":false}],"umf":{"Na2O":0.1201,"K2O":0.0373,"MgO":0.1953,"CaO":0.6474,"Al2O3":0.2862,"B2O3":0.6362,"Fe2O3":0.0312,"SiO2":1.7573,"TiO2":0.0142,"P2O5":0.0012},"SiO2_Al2O3_ratio":6.14,"R2O_RO_ratio":0.1574,"fluxSum":1.0001,"x":1.7573,"y":0.2862,"imageUrl":null,"thumbnailUrl":null,"scrapedAt":null},{"id":"glazy_147403","name":"Water Blue","source":"glazy","cone":-4,"coneRaw":"04","surface":"gloss","transparency":null,"atmosphere":"oxidation","ingredients":[{"id":15167,"name":"Ferro Frit 3110","percentage":77,"isAdditional":false},{"id":15400,"name":"Silica","percentage":10.1,"isAdditional":false},{"id":15137,"name":"EP Kaolin","percentage":7.2,"isAdditional":false},{"id":15119,"name":"Colemanite","percentage":5.7,"isAdditional":false},{"id":15120,"name":"Copper Carbonate","percentage":6,"isAdditional":true}],"umf":{"Na2O":0.5953,"K2O":0.0611,"MgO":0.0158,"CaO":0.3278,"Al2O3":0.1703,"B2O3":0.1577,"Fe2O3":0.0015,"SiO2":3.4842,"TiO2":0.0013,"P2O5":0.0005,"CuO":0.1497},"SiO2_Al2O3_ratio":20.46,"R2O_RO_ratio":0.6564,"fluxSum":1.0,"x":3.4842,"y":0.1703,"imageUrl":null,"thumbnailUrl":null,"scrapedAt":null},{"id":"glazy_148520","name":"Water Violet","source":"glazy","cone":-4,"coneRaw":"04","surface":"unknown","transparency":null,"atmosphere":"unknown","ingredients":[],"umf":{"Na2O":0.5953,"K2O":0.0611,"MgO":0.0158,"CaO":0.3278,"Al2O3":0.1703,"B2O3":0.1577,"Fe2O3":0.0015,"SiO2":3.4842,"TiO2":0.0013,"P2O5":0.0005},"SiO2_Al2O3_ratio":20.46,"R2O_RO_ratio":0.6564,"fluxSum":1.0,"x":3.4842,"y":0.1703,"imageUrl":null,"thumbnailUrl":null,"scrapedAt":null},{"id":"glazy_29574","name":"Watershed Pink","source":"glazy","cone":-4,"coneRaw":"04","surface":"unknown","transparency":null,"atmosphere":"unknown","ingredients":[{"id":15168,"name":"Ferro Frit 3124","percentage":78.95,"isAdditional":false},{"id":15298,"name":"Kentucky OM #4 Ball Clay","percentage":15.79,"isAdditional":false},{"id":15469,"name":"Zircopax","percentage":5.26,"isAdditional":false},{"id":15442,"name":"Tin Oxide","percentage":5,"isAdditional":true},{"id":15393,"name":"Rutile","percentage":4,"isAdditional":true}],"umf":{"Na2O":0.2799,"K2O":0.0255,"MgO":0.0054,"CaO":0.6892,"Al2O3":0.4151,"B2O3":0.5408,"Fe2O3":0.0124,"SiO2":3.1187,"TiO2":0.1643,"ZrO2":0.0994,"SnO2":0.1149},"SiO2_Al2O3_ratio":7.51,"R2O_RO_ratio":0.3054,"fluxSum":1.0,"x":3.1187,"y":0.4151,"imageUrl":null,"thumbnailUrl":null,"scrapedAt":null},{"id":"glazy_145434","name":"Blue Moss","source":"glazy","cone":-3.5,"coneRaw":"06-01","surface":"unknown","transparency":null,"atmosphere":"unknown","ingredients":[],"umf":{"Na2O":0.1856,"K2O":0.1181,"MgO":0.0253,"CaO":0.6035,"ZnO":0.0675,"Al2O3":0.2982,"B2O3":0.6749,"Fe2O3":0.0065,"SiO2":1.8954,"TiO2":0.1181,"CuO":0.0318,"CoO":0.011},"SiO2_Al2O3_ratio":6.36,"R2O_RO_ratio":0.3037,"fluxSum":1.0,"x":1.8954,"y":0.2982,"imageUrl":null,"thumbnailUrl":null,"scrapedAt":null},{"id":"glazy_66524","name":"Cerulean ^04","source":"glazy","cone":-3.5,"coneRaw":"04-03","surface":"gloss","transparency":"translucent","atmosphere":"unknown","ingredients":[],"umf":{"Na2O":0.1806,"K2O":0.0145,"MgO":0.1987,"CaO":0.2563,"ZnO":0.3499,"Al2O3":0.2205,"B2O3":0.4409,"Fe2O3":0.0028,"SiO2":1.8647,"TiO2":0.0062,"CuO":0.038},"SiO2_Al2O3_ratio":8.46,"R2O_RO_ratio":0.1951,"fluxSum":1.0,"x":1.8647,"y":0.2205,"imageUrl":null,"thumbnailUrl":null,"scrapedAt":null},{"id":"glazy_145435","name":"Chun?","source":"glazy","cone":-3.5,"coneRaw":"06-01","surface":"unknown","transparency":null,"atmosphere":"oxidation","ingredients":[{"id":39655,"name":"Boraxfrit","percentage":89,"isAdditional":false},{"id":15288,"name":"Kaolin","percentage":6,"isAdditional":false},{"id":15457,"name":"Whiting","percentage":5,"isAdditional":false},{"id":15120,"name":"Copper Carbonate","percentage":3,"isAdditional":true},{"id":15393,"name":"Rutile","percentage":3,"isAdditional":true}],"umf":{"Na2O":0.1856,"K2O":0.1181,"MgO":0.0253,"CaO":0.6035,"ZnO":0.0675,"Al2O3":0.2982,"B2O3":0.6749,"Fe2O3":0.0049,"SiO2":1.8954,"TiO2":0.0886,"CuO":0.0636},"SiO2_Al2O3_ratio":6.36,"R2O_RO_ratio":0.3037,"fluxSum":1.0,"x":1.8954,"y":0.2982,"imageUrl":null,"thumbnailUrl":null,"scrapedAt":null},{"id":"glazy_28546","name":"EC 27 \\A mottled dark turquoise glaze\\\"\"","source":"glazy","cone":-3.5,"coneRaw":"05-02","surface":"unknown","transparency":null,"atmosphere":"unknown","ingredients":[{"id":15168,"name":"Ferro Frit 3124","percentage":75,"isAdditional":false},{"id":15298,"name":"Kentucky OM #4 Ball Clay","percentage":15,"isAdditional":false},{"id":15469,"name":"Zircopax","percentage":10,"isAdditional":false},{"id":15120,"name":"Copper Carbonate","percentage":6,"isAdditional":true},{"id":15117,"name":"Cobalt Oxide","percentage":3,"isAdditional":true}],"umf":{"Na2O":0.2799,"K2O":0.0255,"MgO":0.0054,"CaO":0.6892,"Al2O3":0.4151,"B2O3":0.5408,"Fe2O3":0.0038,"SiO2":3.2182,"TiO2":0.0082,"ZrO2":0.1989,"CuO":0.1771,"CoO":0.1363},"SiO2_Al2O3_ratio":7.75,"R2O_RO_ratio":0.3054,"fluxSum":1.0,"x":3.2182,"y":0.4151,"imageUrl":null,"thumbnailUrl":null,"scrapedAt":null},{"id":"glazy_93929","name":"Floating Turquoise II","source":"glazy","cone":-3.5,"coneRaw":"04-03","surface":"gloss","transparency":"translucent","atmosphere":"unknown","ingredients":[],"umf":{"Na2O":0.2674,"K2O":0.0172,"MgO":0.0047,"CaO":0.3541,"BaO":0.1265,"ZnO":0.2301,"Al2O3":0.2823,"B2O3":0.4879,"Fe2O3":0.0102,"SiO2":2.5028,"TiO2":0.1388,"CuO":0.0722},"SiO2_Al2O3_ratio":8.87,"R2O_RO_ratio":0.2846,"fluxSum":1.0,"x":2.5028,"y":0.2823,"imageUrl":null,"thumbnailUrl":null,"scrapedAt":null},{"id":"glazy_144904","name":"Forbes Matte","source":"glazy","cone":-3.5,"coneRaw":"06-01","surface":"unknown","transparency":"opaque","atmosphere":"unknown","ingredients":[],"umf":{"Na2O":0.0858,"K2O":0.1162,"MgO":0.0218,"CaO":0.5034,"BaO":0.1233,"ZnO":0.1495,"Al2O3":0.2794,"B2O3":0.2092,"Fe2O3":0.0022,"SiO2":1.585,"TiO2":0.0015,"P2O5":0.0006},"SiO2_Al2O3_ratio":5.67,"R2O_RO_ratio":0.202,"fluxSum":1.0,"x":1.585,"y":0.2794,"imageUrl":null,"thumbnailUrl":null,"scrapedAt":null},{"id":"glazy_2095","name":"Pumpkin","source":"glazy","cone":-3.5,"coneRaw":"04-03","surface":"gloss","transparency":"transparent","atmosphere":"oxidation","ingredients":[{"id":15253,"name":"Gillespie Borate","percentage":53,"isAdditional":false},{"id":15058,"name":"Ball Clay","percentage":25,"isAdditional":false},{"id":15349,"name":"Nepheline Syenite","percentage":25,"isAdditional":false},{"id":15483,"name":"Stain","percentage":4,"isAdditional":true}],"umf":{"Na2O":0.2005,"K2O":0.0399,"MgO":0.1469,"CaO":0.6064,"SrO":0.0063,"Al2O3":0.3481,"B2O3":0.5098,"Fe2O3":0.0048,"SiO2":1.6468,"TiO2":0.0086},"SiO2_Al2O3_ratio":4.73,"R2O_RO_ratio":0.2404,"fluxSum":1.0,"x":1.6468,"y":0.3481,"imageUrl":null,"thumbnailUrl":null,"scrapedAt":null},{"id":"glazy_2096","name":"Pumpkin no GB","source":"glazy","cone":-3.5,"coneRaw":"04-03","surface":"gloss","transparency":"transparent","atmosphere":"oxidation","ingredients":[{"id":15171,"name":"Ferro Frit 3195","percentage":54.5,"isAdditional":false},{"id":15349,"name":"Nepheline Syenite","percentage":19.7,"isAdditional":false},{"id":15135,"name":"Dolomite","percentage":9.9,"isAdditional":false},{"id":15457,"name":"Whiting","percentage":7.4,"isAdditional":false},{"id":15431,"name":"Strontium Carbonate","percentage":0.3,"isAdditional":false},{"id":15483,"name":"Stain","percentage":4,"isAdditional":true},{"id":15072,"name":"Bentonite","percentage":2,"isAdditional":true}],"umf":{"Na2O":0.2104,"K2O":0.0252,"MgO":0.1417,"CaO":0.6175,"SrO":0.0052,"Al2O3":0.2894,"B2O3":0.4536,"Fe2O3":0.0014,"SiO2":1.6838},"SiO2_Al2O3_ratio":5.82,"R2O_RO_ratio":0.2356,"fluxSum":1.0,"x":1.6838,"y":0.2894,"imageUrl":null,"thumbnailUrl":null,"scrapedAt":null},{"id":"glazy_98426","name":"RJ 98426","source":"glazy","cone":-3.5,"coneRaw":"04-03","surface":"gloss","transparency":"opaque","atmosphere":"unknown","ingredients":[],"umf":{"Li2O":0.0824,"Na2O":0.2978,"K2O":0.032,"MgO":0.3123,"CaO":0.2013,"ZnO":0.0743,"Al2O3":0.3441,"B2O3":0.4725,"Fe2O3":0.0022,"SiO2":2.8214,"TiO2":0.0022,"P2O5":0.0008},"SiO2_Al2O3_ratio":8.2,"R2O_RO_ratio":0.4122,"fluxSum":1.0001,"x":2.8214,"y":0.3441,"imageUrl":null,"thumbnailUrl":null,"scrapedAt":null},{"id":"glazy_69497","name":"RJ Chrome-Tin Mulberry","source":"glazy","cone":-3.5,"coneRaw":"04-03","surface":"unknown","transparency":"opaque","atmosphere":"unknown","ingredients":[],"umf":{"Na2O":0.133,"K2O":0.0058,"MgO":0.0576,"CaO":0.8035,"Al2O3":0.1789,"B2O3":0.5586,"Fe2O3":0.0033,"SiO2":1.9004,"TiO2":0.0008,"SnO2":0.0864,"P2O5":0.0004,"Cr2O3":0.0034},"SiO2_Al2O3_ratio":10.62,"R2O_RO_ratio":0.1388,"fluxSum":0.9999,"x":1.9004,"y":0.1789,"imageUrl":null,"thumbnailUrl":null,"scrapedAt":null},{"id":"glazy_100292","name":"Recip-B Copper Oxide","source":"glazy","cone":-3.5,"coneRaw":"04-03","surface":"unknown","transparency":null,"atmosphere":"unknown","ingredients":[],"umf":{"K2O":0.0852,"CaO":0.3163,"PbO":0.5985,"Al2O3":0.2099,"SiO2":1.9572,"TiO2":0.0625,"CuO":0.0596},"SiO2_Al2O3_ratio":9.32,"R2O_RO_ratio":0.0852,"fluxSum":1.0,"x":1.9572,"y":0.2099,"imageUrl":null,"thumbnailUrl":null,"scrapedAt":null},{"id":"glazy_135086","name":"Reference - Boraxfrit Low Fire Base (CaO)","source":"glazy","cone":-3.5,"coneRaw":"06-01","surface":"unknown","transparency":null,"atmosphere":"unknown","ingredients":[],"umf":{"Na2O":0.1498,"K2O":0.0953,"MgO":0.0204,"CaO":0.6799,"ZnO":0.0545,"Al2O3":0.3818,"B2O3":0.5448,"SiO2":2.7866},"SiO2_Al2O3_ratio":7.3,"R2O_RO_ratio":0.2451,"fluxSum":0.9999,"x":2.7866,"y":0.3818,"imageUrl":null,"thumbnailUrl":null,"scrapedAt":null},{"id":"glazy_139936","name":"RutiGreen","source":"glazy","cone":-3.5,"coneRaw":"06-01","surface":"unknown","transparency":null,"atmosphere":"unknown","ingredients":[],"umf":{"Na2O":0.1856,"K2O":0.1181,"MgO":0.0253,"CaO":0.6035,"ZnO":0.0675,"Al2O3":0.2982,"B2O3":0.6749,"Fe2O3":0.0081,"SiO2":1.8954,"TiO2":0.1476,"CuO":0.0424},"SiO2_Al2O3_ratio":6.36,"R2O_RO_ratio":0.3037,"fluxSum":1.0,"x":1.8954,"y":0.2982,"imageUrl":null,"thumbnailUrl":null,"scrapedAt":null},{"id":"glazy_135013","name":"Rutile - Boraxfrit Low Fire Base (CaO)","source":"glazy","cone":-3.5,"coneRaw":"06-01","surface":"unknown","transparency":null,"atmosphere":"unknown","ingredients":[],"umf":{"Na2O":0.1841,"K2O":0.1172,"MgO":0.0251,"CaO":0.6067,"ZnO":0.0669,"Al2O3":0.384,"B2O3":0.6694,"Fe2O3":0.0142,"SiO2":2.8027,"TiO2":0.2587},"SiO2_Al2O3_ratio":7.3,"R2O_RO_ratio":0.3013,"fluxSum":1.0,"x":2.8027,"y":0.384,"imageUrl":null,"thumbnailUrl":null,"scrapedAt":null},{"id":"glazy_4679","name":"A.N.'s Earthenware Glaze","source":"glazy","cone":-3,"coneRaw":"04-02","surface":"unknown","transparency":null,"atmosphere":"reduction","ingredients":[{"id":15168,"name":"Ferro Frit 3124","percentage":80,"isAdditional":false},{"id":15137,"name":"EP Kaolin","percentage":14,"isAdditional":false},{"id":15457,"name":"Whiting","percentage":6,"isAdditional":false},{"id":15444,"name":"Ultrox","percentage":12,"isAdditional":true},{"id":15122,"name":"Black Copper Oxide","percentage":8,"isAdditional":true}],"umf":{"Na2O":0.2328,"K2O":0.0179,"MgO":0.001,"CaO":0.7483,"Al2O3":0.3694,"B2O3":0.4531,"Fe2O3":0.0019,"SiO2":2.6143,"TiO2":0.0019,"ZrO2":0.1813,"P2O5":0.0007,"CuO":0.2881},"SiO2_Al2O3_ratio":7.08,"R2O_RO_ratio":0.2507,"fluxSum":1.0,"x":2.6143,"y":0.3694,"imageUrl":null,"thumbnailUrl":null,"scrapedAt":null},{"id":"glazy_69103","name":"Becky Thatcher","source":"glazy","cone":-3,"coneRaw":"04-02","surface":"unknown","transparency":"opaque","atmosphere":"unknown","ingredients":[],"umf":{"Na2O":0.1723,"K2O":0.0052,"MgO":0.0209,"CaO":0.8016,"Al2O3":0.2346,"B2O3":0.5144,"Fe2O3":0.0057,"SiO2":2.3872,"TiO2":0.0678,"SnO2":0.1329},"SiO2_Al2O3_ratio":10.18,"R2O_RO_ratio":0.1775,"fluxSum":1.0,"x":2.3872,"y":0.2346,"imageUrl":null,"thumbnailUrl":null,"scrapedAt":null},{"id":"glazy_5994","name":"Hirsh Satin Matt Base Glaze","source":"glazy","cone":-3,"coneRaw":"04-02","surface":"matte","transparency":"opaque","atmosphere":"oxidation","ingredients":[{"id":15400,"name":"Silica","percentage":35,"isAdditional":false},{"id":15252,"name":"Gerstley Borate","percentage":32,"isAdditional":false},{"id":15457,"name":"Whiting","percentage":17,"isAdditional":false},{"id":15323,"name":"Lithium Carbonate","percentage":9,"isAdditional":false},{"id":15137,"name":"EP Kaolin","percentage":4,"isAdditional":false},{"id":15349,"name":"Nepheline Syenite","percentage":4,"isAdditional":false},{"id":15072,"name":"Bentonite","percentage":2,"isAdditional":true}],"umf":{"Li2O":0.2638,"Na2O":0.0602,"K2O":0.0079,"MgO":0.0623,"CaO":0.6058,"Al2O3":0.0664,"B2O3":0.2648,"Fe2O3":0.0031,"SiO2":1.6166,"TiO2":0.0013,"P2O5":0.0006},"SiO2_Al2O3_ratio":24.35,"R2O_RO_ratio":0.3319,"fluxSum":1.0,"x":1.6166,"y":0.0664,"imageUrl":null,"thumbnailUrl":null,"scrapedAt":null},{"id":"glazy_146434","name":"Lip's Foam","source":"glazy","cone":-3,"coneRaw":"03","surface":"unknown","transparency":"opaque","atmosphere":"unknown","ingredients":[],"umf":{"Na2O":0.3148,"K2O":0.0363,"MgO":0.0011,"CaO":0.6478,"Al2O3":0.1385,"B2O3":0.0638,"Fe2O3":0.0013,"SiO2":1.94,"TiO2":0.0018,"P2O5":0.1022},"SiO2_Al2O3_ratio":14.01,"R2O_RO_ratio":0.3511,"fluxSum":1.0,"x":1.94,"y":0.1385,"imageUrl":null,"thumbnailUrl":null,"scrapedAt":null},{"id":"glazy_4678","name":"Lithium Matte","source":"glazy","cone":-3,"coneRaw":"03","surface":"matte","transparency":null,"atmosphere":"reduction","ingredients":[{"id":15400,"name":"Silica","percentage":43.4,"isAdditional":false},{"id":15288,"name":"Kaolin","percentage":22.2,"isAdditional":false},{"id":15323,"name":"Lithium Carbonate","percentage":20.6,"isAdditional":false},{"id":15458,"name":"Wollastonite","percentage":13.8,"isAdditional":false}],"umf":{"Li2O":0.7027,"CaO":0.2973,"Al2O3":0.2191,"SiO2":2.5417},"SiO2_Al2O3_ratio":11.6,"R2O_RO_ratio":0.7027,"fluxSum":1.0,"x":2.5417,"y":0.2191,"imageUrl":null,"thumbnailUrl":null,"scrapedAt":null},{"id":"glazy_28529","name":"EC 37 Clear Opal","source":"glazy","cone":-2,"coneRaw":"03-01","surface":"unknown","transparency":"translucent","atmosphere":"reduction","ingredients":[{"id":15252,"name":"Gerstley Borate","percentage":55,"isAdditional":false},{"id":15389,"name":"Redart","percentage":15,"isAdditional":false},{"id":15288,"name":"Kaolin","percentage":12,"isAdditional":false},{"id":15400,"name":"Silica","percentage":10,"isAdditional":false},{"id":15457,"name":"Whiting","percentage":8,"isAdditional":false}],"umf":{"Na2O":0.0984,"K2O":0.0242,"MgO":0.145,"CaO":0.7323,"Al2O3":0.2042,"B2O3":0.5722,"Fe2O3":0.0216,"SiO2":1.5093,"TiO2":0.0074,"P2O5":0.0017},"SiO2_Al2O3_ratio":7.39,"R2O_RO_ratio":0.1226,"fluxSum":0.9999,"x":1.5093,"y":0.2042,"imageUrl":null,"thumbnailUrl":null,"scrapedAt":null},{"id":"glazy_28532","name":"EC 39 Clear blue lowfire chun","source":"glazy","cone":-2,"coneRaw":"03-01","surface":"unknown","transparency":null,"atmosphere":"reduction","ingredients":[{"id":15168,"name":"Ferro Frit 3124","percentage":50,"isAdditional":false},{"id":15252,"name":"Gerstley Borate","percentage":25,"isAdditional":false},{"id":15125,"name":"Cornwall Stone","percentage":10,"isAdditional":false},{"id":15400,"name":"Silica","percentage":10,"isAdditional":false},{"id":15298,"name":"Kentucky OM #4 Ball Clay","percentage":5,"isAdditional":false}],"umf":{"Na2O":0.2261,"K2O":0.0305,"MgO":0.0704,"CaO":0.673,"Al2O3":0.252,"B2O3":0.6094,"Fe2O3":0.0034,"SiO2":2.6766,"TiO2":0.0039,"P2O5":0.0005},"SiO2_Al2O3_ratio":10.62,"R2O_RO_ratio":0.2566,"fluxSum":1.0,"x":2.6766,"y":0.252,"imageUrl":null,"thumbnailUrl":null,"scrapedAt":null},{"id":"glazy_28530","name":"EC 50 Pale blue/pink/grey lava","source":"glazy","cone":-2,"coneRaw":"03-01","surface":"unknown","transparency":null,"atmosphere":"reduction","ingredients":[{"id":15168,"name":"Ferro Frit 3124","percentage":40,"isAdditional":false},{"id":15252,"name":"Gerstley Borate","percentage":20,"isAdditional":false},{"id":15467,"name":"Zinc Oxide","percentage":20,"isAdditional":false},{"id":15288,"name":"Kaolin","percentage":5,"isAdditional":false},{"id":15393,"name":"Rutile","percentage":10,"isAdditional":true},{"id":15401,"name":"Silicon carbide","percentage":1.5,"isAdditional":true},{"id":15122,"name":"Black Copper Oxide","percentage":1,"isAdditional":true}],"umf":{"Na2O":0.1091,"K2O":0.0076,"MgO":0.0354,"CaO":0.3462,"ZnO":0.5016,"Al2O3":0.1235,"B2O3":0.3186,"Fe2O3":0.0137,"SiO2":0.9325,"TiO2":0.2306,"P2O5":0.0003,"CuO":0.0257},"SiO2_Al2O3_ratio":7.55,"R2O_RO_ratio":0.1167,"fluxSum":0.9999,"x":0.9325,"y":0.1235,"imageUrl":null,"thumbnailUrl":null,"scrapedAt":null},{"id":"glazy_32424","name":"EC 50 Pale blue/pink/grey lava  (Copy)","source":"glazy","cone":-2,"coneRaw":"03-01","surface":"unknown","transparency":null,"atmosphere":"reduction","ingredients":[{"id":15168,"name":"Ferro Frit 3124","percentage":40,"isAdditional":false},{"id":15252,"name":"Gerstley Borate","percentage":20,"isAdditional":false},{"id":15467,"name":"Zinc Oxide","percentage":20,"isAdditional":false},{"id":15288,"name":"Kaolin","percentage":5,"isAdditional":false},{"id":15393,"name":"Rutile","percentage":10,"isAdditional":true},{"id":15401,"name":"Silicon carbide","percentage":1.5,"isAdditional":true},{"id":15122,"name":"Black Copper Oxide","percentage":1,"isAdditional":true}],"umf":{"Na2O":0.1091,"K2O":0.0076,"MgO":0.0354,"CaO":0.3462,"ZnO":0.5016,"Al2O3":0.1235,"B2O3":0.3186,"Fe2O3":0.0137,"SiO2":0.9325,"TiO2":0.2306,"P2O5":0.0003,"CuO":0.0257},"SiO2_Al2O3_ratio":7.55,"R2O_RO_ratio":0.1167,"fluxSum":0.9999,"x":0.9325,"y":0.1235,"imageUrl":null,"thumbnailUrl":null,"scrapedAt":null},{"id":"glazy_28531","name":"EC 53 Grey/pink/green texture glaze","source":"glazy","cone":-2,"coneRaw":"03-01","surface":"unknown","transparency":null,"atmosphere":"reduction","ingredients":[{"id":15168,"name":"Ferro Frit 3124","percentage":65,"isAdditional":false},{"id":15469,"name":"Zircopax","percentage":20,"isAdditional":false},{"id":15298,"name":"Kentucky OM #4 Ball Clay","percentage":8,"isAdditional":false},{"id":15464,"name":"Yellow Iron Oxide","percentage":7,"isAdditional":false}],"umf":{"Na2O":0.2807,"K2O":0.0234,"MgO":0.0034,"CaO":0.6925,"Al2O3":0.3599,"B2O3":0.5443,"Fe2O3":0.1657,"SiO2":3.3065,"TiO2":0.0051,"ZrO2":0.462},"SiO2_Al2O3_ratio":9.19,"R2O_RO_ratio":0.3041,"fluxSum":1.0,"x":3.3065,"y":0.3599,"imageUrl":null,"thumbnailUrl":null,"scrapedAt":null},{"id":"glazy_106944","name":"Echeveria","source":"glazy","cone":-2,"coneRaw":"02","surface":"gloss","transparency":"opaque","atmosphere":"unknown","ingredients":[],"umf":{"Na2O":0.2513,"K2O":0.0617,"MgO":0.0896,"CaO":0.5974,"Al2O3":0.4246,"B2O3":0.3916,"Fe2O3":0.0616,"SiO2":3.0126,"TiO2":0.005,"ZrO2":0.0559,"P2O5":0.0007,"CoO":0.0235},"SiO2_Al2O3_ratio":7.1,"R2O_RO_ratio":0.313,"fluxSum":1.0,"x":3.0126,"y":0.4246,"imageUrl":null,"thumbnailUrl":null,"scrapedAt":null},{"id":"glazy_49239","name":"Low Fire Shino Flesh (G. Bowes)","source":"glazy","cone":-0.5,"coneRaw":"04-3","surface":"unknown","transparency":"opaque","atmosphere":"unknown","ingredients":[],"umf":{"Li2O":0.7134,"Na2O":0.2004,"K2O":0.0639,"MgO":0.0047,"CaO":0.0177,"Al2O3":0.5068,"Fe2O3":0.0125,"SiO2":1.7291,"TiO2":0.1639,"P2O5":0.0011},"SiO2_Al2O3_ratio":3.41,"R2O_RO_ratio":0.9776,"fluxSum":1.0001,"x":1.7291,"y":0.5068,"imageUrl":null,"thumbnailUrl":null,"scrapedAt":null},{"id":"glazy_94556","name":"MATTE BROWN","source":"glazy","cone":0,"coneRaw":"06-6","surface":"unknown","transparency":null,"atmosphere":"unknown","ingredients":[],"umf":{"Na2O":0.0357,"K2O":0.0913,"MgO":0.0609,"CaO":0.7294,"BaO":0.0828,"Al2O3":0.6581,"Fe2O3":0.3011,"SiO2":3.0094,"TiO2":0.0305,"Cr2O3":0.0287},"SiO2_Al2O3_ratio":4.57,"R2O_RO_ratio":0.127,"fluxSum":1.0001,"x":3.0094,"y":0.6581,"imageUrl":null,"thumbnailUrl":null,"scrapedAt":null},{"id":"glazy_120752","name":"Mayolica UCR","source":"glazy","cone":0,"coneRaw":"02-2","surface":"satin","transparency":"opaque","atmosphere":"oxidation","ingredients":[{"id":15470,"name":"Minspar 200","percentage":35,"isAdditional":true},{"id":15252,"name":"Gerstley Borate","percentage":30,"isAdditional":true},{"id":15400,"name":"Silica","percentage":18,"isAdditional":true},{"id":15137,"name":"EP Kaolin","percentage":12,"isAdditional":true},{"id":15442,"name":"Tin Oxide","percentage":5,"isAdditional":true}],"umf":{"Na2O":0.2642,"K2O":0.0798,"MgO":0.1235,"CaO":0.5324,"Al2O3":0.519,"B2O3":0.5414,"Fe2O3":0.0068,"SiO2":4.0606,"TiO2":0.0044,"SnO2":0.1555,"P2O5":0.002},"SiO2_Al2O3_ratio":7.82,"R2O_RO_ratio":0.344,"fluxSum":0.9999,"x":4.0606,"y":0.519,"imageUrl":null,"thumbnailUrl":null,"scrapedAt":null},{"id":"glazy_4718","name":"Ron Meyer's Transparent Glaze","source":"glazy","cone":0,"coneRaw":"04-4","surface":"unknown","transparency":null,"atmosphere":"reduction","ingredients":[{"id":15168,"name":"Ferro Frit 3124","percentage":72.73,"isAdditional":false},{"id":15072,"name":"Bentonite","percentage":9.09,"isAdditional":false},{"id":15137,"name":"EP Kaolin","percentage":9.09,"isAdditional":false},{"id":15400,"name":"Silica","percentage":9.09,"isAdditional":false}],"umf":{"Na2O":0.2856,"K2O":0.0238,"MgO":0.0174,"CaO":0.6731,"Al2O3":0.4446,"B2O3":0.5249,"Fe2O3":0.0089,"SiO2":3.575,"TiO2":0.0016,"P2O5":0.0006},"SiO2_Al2O3_ratio":8.04,"R2O_RO_ratio":0.3094,"fluxSum":0.9999,"x":3.575,"y":0.4446,"imageUrl":null,"thumbnailUrl":null,"scrapedAt":null},{"id":"glazy_142512","name":"Smooth Satin","source":"glazy","cone":0,"coneRaw":"05-5","surface":"unknown","transparency":"opaque","atmosphere":"unknown","ingredients":[],"umf":{"Na2O":0.0307,"K2O":0.2938,"MgO":0.5111,"CaO":0.1644,"Al2O3":0.3747,"B2O3":0.1829,"Fe2O3":0.0012,"SiO2":3.9632,"TiO2":0.0006,"P2O5":0.0003},"SiO2_Al2O3_ratio":10.58,"R2O_RO_ratio":0.3245,"fluxSum":1.0,"x":3.9632,"y":0.3747,"imageUrl":null,"thumbnailUrl":null,"scrapedAt":null},{"id":"glazy_77708","name":"SON with x NS","source":"glazy","cone":0.5,"coneRaw":"01-2","surface":"unknown","transparency":null,"atmosphere":"unknown","ingredients":[],"umf":{"Na2O":0.1845,"K2O":0.0299,"MgO":0.2781,"CaO":0.5076,"Al2O3":0.2832,"B2O3":0.2216,"Fe2O3":0.0002,"SiO2":1.3464},"SiO2_Al2O3_ratio":4.75,"R2O_RO_ratio":0.2144,"fluxSum":1.0001,"x":1.3464,"y":0.2832,"imageUrl":null,"thumbnailUrl":null,"scrapedAt":null},{"id":"glazy_142471","name":"melon slime","source":"glazy","cone":0.5,"coneRaw":"05-6","surface":"unknown","transparency":null,"atmosphere":"unknown","ingredients":[],"umf":{"Na2O":0.8403,"K2O":0.1134,"MgO":0.0128,"CaO":0.0335,"Al2O3":1.2926,"Fe2O3":0.0132,"SiO2":7.654,"TiO2":0.0206,"P2O5":0.0033},"SiO2_Al2O3_ratio":5.92,"R2O_RO_ratio":0.9537,"fluxSum":1.0,"x":7.654,"y":1.2926,"imageUrl":null,"thumbnailUrl":null,"scrapedAt":null},{"id":"glazy_4789","name":"GFK 2","source":"glazy","cone":1,"coneRaw":"1","surface":"unknown","transparency":null,"atmosphere":"reduction","ingredients":[{"id":15119,"name":"Colemanite","percentage":55,"isAdditional":false},{"id":15400,"name":"Silica","percentage":27.5,"isAdditional":false},{"id":15288,"name":"Kaolin","percentage":17.5,"isAdditional":false}],"umf":{"CaO":1.0,"Al2O3":0.2577,"B2O3":1.4988,"SiO2":2.2237},"SiO2_Al2O3_ratio":8.63,"R2O_RO_ratio":0.0,"fluxSum":1.0,"x":2.2237,"y":0.2577,"imageUrl":null,"thumbnailUrl":null,"scrapedAt":null},{"id":"glazy_4791","name":"Iron Gloss","source":"glazy","cone":1,"coneRaw":"1","surface":"unknown","transparency":null,"atmosphere":"reduction","ingredients":[{"id":15313,"name":"Lead Monosilicate Frit","percentage":65.2,"isAdditional":false},{"id":15387,"name":"Red Iron Oxide","percentage":16,"isAdditional":false},{"id":15288,"name":"Kaolin","percentage":14.5,"isAdditional":false},{"id":15457,"name":"Whiting","percentage":3.3,"isAdditional":false},{"id":15400,"name":"Silica","percentage":1,"isAdditional":false}],"umf":{"CaO":0.1174,"PbO":0.8826,"Al2O3":0.2033,"Fe2O3":0.3384,"SiO2":1.0435},
