Repository: ryanlack616/stull-atlas

# stull-atlas
R.T. Stull in 1912 the Stull graph, trying to understand and improve on with new tools

File: data/glazes/glazy-processed.json (part 4 of 55)
"SiO2_Al2O3_ratio":5.13,"R2O_RO_ratio":0.0,"fluxSum":1.0,"x":1.0435,"y":0.2033,"imageUrl":null,"thumbnailUrl":null,"scrapedAt":null},{"id":"glazy_2944","name":"LEAD 010 Red Orange (variation)","source":"glazy","cone":1,"coneRaw":"010-08","surface":"unknown","transparency":null,"atmosphere":"unknown","ingredients":[],"umf":{"Li2O":0.156,"Na2O":0.0001,"K2O":0.0004,"MgO":0.0003,"CaO":0.0004,"PbO":0.8428,"Al2O3":0.0419,"Fe2O3":0.0005,"SiO2":0.8489,"TiO2":0.0005,"SnO2":0.1139,"P2O5":0.0002,"Cr2O3":0.0565},"SiO2_Al2O3_ratio":20.26,"R2O_RO_ratio":0.1565,"fluxSum":1.0,"x":0.8489,"y":0.0419,"imageUrl":null,"thumbnailUrl":null,"scrapedAt":null},{"id":"glazy_1993","name":"Luster Silver","source":"glazy","cone":1,"coneRaw":"010-08","surface":"unknown","transparency":null,"atmosphere":"unknown","ingredients":[{"id":15456,"name":"Lead Carbonate","percentage":62.69,"isAdditional":false},{"id":15400,"name":"Silica","percentage":13.19,"isAdditional":false},{"id":15323,"name":"Lithium Carbonate","percentage":3.3,"isAdditional":false},{"id":15406,"name":"Soda Ash","percentage":0.82,"isAdditional":false},{"id":15405,"name":"Silver nitrate","percentage":1.65,"isAdditional":true}],"umf":{"Li2O":0.1527,"Na2O":0.0225,"PbO":0.8248,"SiO2":0.7452},"SiO2_Al2O3_ratio":0,"R2O_RO_ratio":0.1752,"fluxSum":1.0,"x":0.7452,"y":0,"imageUrl":null,"thumbnailUrl":null,"scrapedAt":null},{"id":"glazy_55434","name":"Titanium Yellow","source":"glazy","cone":1.5,"coneRaw":"08-11","surface":"matte","transparency":null,"atmosphere":"reduction","ingredients":[{"id":15407,"name":"Soda Feldspar","percentage":25.26,"isAdditional":false},{"id":51734,"name":"Korean Kaolin","percentage":25.26,"isAdditional":false},{"id":15457,"name":"Whiting","percentage":16.84,"isAdditional":false},{"id":51735,"name":"Straw Ash","percentage":16.84,"isAdditional":false},{"id":15443,"name":"Titanium Dioxide","percentage":6.54,"isAdditional":false},{"id":15393,"name":"Rutile","percentage":5.9,"isAdditional":false},{"id":15020,"name":"Alumina Hydrate","percentage":3.36,"isAdditional":false}],"umf":{"Na2O":0.2034,"K2O":0.0258,"MgO":0.0313,"CaO":0.7331,"Al2O3":0.6605,"Fe2O3":0.0212,"SiO2":2.664,"TiO2":0.5612,"P2O5":0.0058,"MnO":0.0064},"SiO2_Al2O3_ratio":4.03,"R2O_RO_ratio":0.2307,"fluxSum":0.9936,"x":2.664,"y":0.6605,"imageUrl":null,"thumbnailUrl":null,"scrapedAt":null},{"id":"glazy_5148","name":"GFK","source":"glazy","cone":2,"coneRaw":"2","surface":"gloss","transparency":null,"atmosphere":"reduction","ingredients":[{"id":15119,"name":"Colemanite","percentage":60,"isAdditional":false},{"id":15400,"name":"Silica","percentage":30,"isAdditional":false},{"id":15288,"name":"Kaolin","percentage":10,"isAdditional":false}],"umf":{"CaO":1.0,"Al2O3":0.135,"B2O3":1.4988,"SiO2":1.9788},"SiO2_Al2O3_ratio":14.66,"R2O_RO_ratio":0.0,"fluxSum":1.0,"x":1.9788,"y":0.135,"imageUrl":null,"thumbnailUrl":null,"scrapedAt":null},{"id":"glazy_1257","name":"Grey","source":"glazy","cone":2,"coneRaw":"2","surface":"unknown","transparency":null,"atmosphere":"reduction","ingredients":[{"id":15249,"name":"G-200 Feldspar","percentage":47.9,"isAdditional":false},{"id":15400,"name":"Silica","percentage":21.6,"isAdditional":false},{"id":15062,"name":"Barium Carbonate","percentage":9,"isAdditional":false},{"id":15457,"name":"Whiting","percentage":7.2,"isAdditional":false},{"id":15467,"name":"Zinc Oxide","percentage":7.2,"isAdditional":false},{"id":15058,"name":"Ball Clay","percentage":4.8,"isAdditional":false},{"id":15433,"name":"Talc","percentage":2.4,"isAdditional":false}],"umf":{"Na2O":0.0778,"K2O":0.1773,"MgO":0.0637,"CaO":0.2528,"BaO":0.1457,"ZnO":0.2827,"Al2O3":0.316,"Fe2O3":0.0018,"SiO2":3.0732,"TiO2":0.0019},"SiO2_Al2O3_ratio":9.73,"R2O_RO_ratio":0.2551,"fluxSum":1.0,"x":3.0732,"y":0.316,"imageUrl":null,"thumbnailUrl":null,"scrapedAt":null},{"id":"glazy_2943","name":"Lichen Charlie Cummings (variation)","source":"glazy","cone":2,"coneRaw":"1-3","surface":"unknown","transparency":"opaque","atmosphere":"unknown","ingredients":[],"umf":{"Na2O":0.1086,"CaO":0.8914,"Al2O3":0.013,"B2O3":0.2172,"SiO2":0.5032,"P2O5":0.1982},"SiO2_Al2O3_ratio":38.71,"R2O_RO_ratio":0.1086,"fluxSum":1.0,"x":0.5032,"y":0.013,"imageUrl":null,"thumbnailUrl":null,"scrapedAt":null},{"id":"glazy_25517","name":"Kelleher Gloss","source":"glazy","cone":2.5,"coneRaw":"2-3","surface":"unknown","transparency":null,"atmosphere":"unknown","ingredients":[{"id":16050,"name":"Neph Sye A270","percentage":30,"isAdditional":false},{"id":15168,"name":"Ferro Frit 3124","percentage":27,"isAdditional":false},{"id":15400,"name":"Silica","percentage":18,"isAdditional":false},{"id":15137,"name":"EP Kaolin","percentage":13,"isAdditional":false},{"id":15431,"name":"Strontium Carbonate","percentage":10,"isAdditional":false},{"id":15433,"name":"Talc","percentage":2,"isAdditional":false},{"id":15072,"name":"Bentonite","percentage":1,"isAdditional":true}],"umf":{"Na2O":0.3117,"K2O":0.0715,"MgO":0.0668,"CaO":0.2803,"SrO":0.2696,"Al2O3":0.578,"B2O3":0.2125,"Fe2O3":0.0039,"SiO2":3.8939,"TiO2":0.0025,"P2O5":0.0009},"SiO2_Al2O3_ratio":6.74,"R2O_RO_ratio":0.3832,"fluxSum":0.9999,"x":3.8939,"y":0.578,"imageUrl":null,"thumbnailUrl":null,"scrapedAt":null},{"id":"glazy_110992","name":"Christmas in Motion","source":"glazy","cone":3,"coneRaw":"04-10","surface":"unknown","transparency":null,"atmosphere":"unknown","ingredients":[],"umf":{"Li2O":0.357,"Na2O":0.0826,"K2O":0.0072,"MgO":0.1117,"CaO":0.4415,"Al2O3":0.1907,"B2O3":0.4896,"Fe2O3":0.0055,"SiO2":2.8622,"TiO2":0.0039,"P2O5":0.0018},"SiO2_Al2O3_ratio":15.01,"R2O_RO_ratio":0.4468,"fluxSum":1.0,"x":2.8622,"y":0.1907,"imageUrl":null,"thumbnailUrl":null,"scrapedAt":null},{"id":"glazy_75515","name":"Crackle","source":"glazy","cone":3,"coneRaw":"012-06","surface":"unknown","transparency":null,"atmosphere":"unknown","ingredients":[],"umf":{"Na2O":0.1868,"K2O":0.0296,"MgO":0.157,"CaO":0.6266,"Al2O3":0.1202,"B2O3":0.6911,"Fe2O3":0.0048,"SiO2":0.9017,"TiO2":0.0023,"ZrO2":0.0061,"P2O5":0.0013},"SiO2_Al2O3_ratio":7.5,"R2O_RO_ratio":0.2164,"fluxSum":1.0,"x":0.9017,"y":0.1202,"imageUrl":null,"thumbnailUrl":null,"scrapedAt":null},{"id":"glazy_78263","name":"Fritter Base","source":"glazy","cone":3,"coneRaw":"04-10","surface":"unknown","transparency":null,"atmosphere":"unknown","ingredients":[],"umf":{"Li2O":0.1402,"Na2O":0.1605,"MgO":0.2969,"CaO":0.4024,"Al2O3":0.2878,"B2O3":0.7282,"SiO2":3.299,"TiO2":0.1637},"SiO2_Al2O3_ratio":11.46,"R2O_RO_ratio":0.3007,"fluxSum":1.0,"x":3.299,"y":0.2878,"imageUrl":null,"thumbnailUrl":null,"scrapedAt":null},{"id":"glazy_131020","name":"Glossy Liner","source":"glazy","cone":3,"coneRaw":"04-10","surface":"unknown","transparency":null,"atmosphere":"unknown","ingredients":[],"umf":{"Na2O":0.185,"K2O":0.0253,"MgO":0.1362,"CaO":0.6535,"Al2O3":0.3018,"B2O3":0.3398,"Fe2O3":0.0029,"SiO2":2.5031,"TiO2":0.009,"P2O5":0.0003},"SiO2_Al2O3_ratio":8.29,"R2O_RO_ratio":0.2103,"fluxSum":1.0,"x":2.5031,"y":0.3018,"imageUrl":null,"thumbnailUrl":null,"scrapedAt":null},{"id":"glazy_54762","name":"Home made Cone 3 / Feldespato K Dp","source":"glazy","cone":3,"coneRaw":"3","surface":"unknown","transparency":null,"atmosphere":"unknown","ingredients":[],"umf":{"Na2O":0.1021,"K2O":0.1938,"MgO":0.0005,"CaO":0.7036,"Al2O3":0.4497,"Fe2O3":0.0521,"SiO2":3.9981,"TiO2":0.0007},"SiO2_Al2O3_ratio":8.89,"R2O_RO_ratio":0.2959,"fluxSum":1.0,"x":3.9981,"y":0.4497,"imageUrl":null,"thumbnailUrl":null,"scrapedAt":null},{"id":"glazy_61827","name":"Home made Cone 3/ Feldespato K Crecer","source":"glazy","cone":3,"coneRaw":"3","surface":"unknown","transparency":null,"atmosphere":"unknown","ingredients":[],"umf":{"Na2O":0.0806,"K2O":0.22,"MgO":0.0021,"CaO":0.6973,"Al2O3":0.4496,"Fe2O3":0.0481,"SiO2":3.9989,"TiO2":0.0021},"SiO2_Al2O3_ratio":8.89,"R2O_RO_ratio":0.3006,"fluxSum":1.0,"x":3.9989,"y":0.4496,"imageUrl":null,"thumbnailUrl":null,"scrapedAt":null},{"id":"glazy_73084","name":"S&C Gloworm","source":"glazy","cone":3,"coneRaw":"04-10","surface":"unknown","transparency":null,"atmosphere":"unknown","ingredients":[],"umf":{"Na2O":0.265,"K2O":0.0188,"MgO":0.0033,"CaO":0.6564,"ZnO":0.0566,"Al2O3":0.3754,"B2O3":0.5159,"Fe2O3":0.001,"SiO2":3.4426,"TiO2":0.0057,"ZrO2":0.2511,"CuO":0.0093},"SiO2_Al2O3_ratio":9.17,"R2O_RO_ratio":0.2838,"fluxSum":1.0001,"x":3.4426,"y":0.3754,"imageUrl":null,"thumbnailUrl":null,"scrapedAt":null},{"id":"glazy_77220","name":"S&C Toothpaste","source":"glazy","cone":3,"coneRaw":"04-10","surface":"unknown","transparency":null,"atmosphere":"unknown","ingredients":[],"umf":{"Na2O":0.2553,"K2O":0.0181,"MgO":0.0034,"CaO":0.6324,"ZnO":0.0908,"Al2O3":0.3686,"B2O3":0.497,"Fe2O3":0.001,"SiO2":3.3612,"TiO2":0.0059,"ZrO2":0.2419,"CuO":0.0006},"SiO2_Al2O3_ratio":9.12,"R2O_RO_ratio":0.2734,"fluxSum":1.0,"x":3.3612,"y":0.3686,"imageUrl":null,"thumbnailUrl":null,"scrapedAt":null},{"id":"glazy_69363","name":"Stroke & Coat Base","source":"glazy","cone":3,"coneRaw":"04-10","surface":"unknown","transparency":null,"atmosphere":"oxidation","ingredients":[{"id":15168,"name":"Ferro Frit 3124","percentage":68,"isAdditional":false},{"id":15469,"name":"Zircopax","percentage":12,"isAdditional":false},{"id":15010,"name":"Tile #6 Kaolin","percentage":8.5,"isAdditional":false},{"id":15400,"name":"Silica","percentage":8.5,"isAdditional":false},{"id":15467,"name":"Zinc Oxide","percentage":1.2,"isAdditional":false},{"id":15113,"name":"CMC Gum","percentage":1.5,"isAdditional":true}],"umf":{"Na2O":0.265,"K2O":0.0188,"MgO":0.0033,"CaO":0.6564,"ZnO":0.0566,"Al2O3":0.3754,"B2O3":0.5159,"Fe2O3":0.001,"SiO2":3.4426,"TiO2":0.0057,"ZrO2":0.2511},"SiO2_Al2O3_ratio":9.17,"R2O_RO_ratio":0.2838,"fluxSum":1.0001,"x":3.4426,"y":0.3754,"imageUrl":null,"thumbnailUrl":null,"scrapedAt":null},{"id":"glazy_1991","name":"Val Cushing Luster  V.C. Low Fire 2","source":"glazy","cone":3,"coneRaw":"010-04","surface":"gloss","transparency":null,"atmosphere":"unknown","ingredients":[{"id":15252,"name":"Gerstley Borate","percentage":81.6,"isAdditional":false},{"id":15125,"name":"Cornwall Stone","percentage":16.3,"isAdditional":false},{"id":15072,"name":"Bentonite","percentage":2,"isAdditional":false},{"id":15405,"name":"Silver nitrate","percentage":2,"isAdditional":true},{"id":15442,"name":"Tin Oxide","percentage":1,"isAdditional":true}],"umf":{"Na2O":0.1437,"K2O":0.0257,"MgO":0.1669,"CaO":0.6637,"Al2O3":0.0878,"B2O3":0.7242,"Fe2O3":0.0062,"SiO2":0.9703,"TiO2":0.0031,"SnO2":0.0153,"P2O5":0.0013},"SiO2_Al2O3_ratio":11.05,"R2O_RO_ratio":0.1694,"fluxSum":1.0,"x":0.9703,"y":0.0878,"imageUrl":null,"thumbnailUrl":null,"scrapedAt":null},{"id":"glazy_1992","name":"Val Cushing Luster  V.C. Low Fire 3","source":"glazy","cone":3,"coneRaw":"010-04","surface":"unknown","transparency":null,"atmosphere":"unknown","ingredients":[{"id":15456,"name":"Lead Carbonate","percentage":50,"isAdditional":false},{"id":15349,"name":"Nepheline Syenite","percentage":30,"isAdditional":false},{"id":15110,"name":"Clay","percentage":5,"isAdditional":false},{"id":15130,"name":"Cryolite","percentage":5,"isAdditional":false},{"id":15323,"name":"Lithium Carbonate","percentage":5,"isAdditional":false},{"id":15400,"name":"Silica","percentage":5,"isAdditional":false},{"id":15405,"name":"Silver nitrate","percentage":2,"isAdditional":true},{"id":15074,"name":"Bismuth subnitrate","percentage":1,"isAdditional":true}],"umf":{"Li2O":0.1869,"Na2O":0.2281,"K2O":0.0407,"MgO":0.0024,"CaO":0.0107,"PbO":0.5313,"Al2O3":0.2714,"Fe2O3":0.0012,"SiO2":1.1644,"TiO2":0.0006,"P2O5":0.0002},"SiO2_Al2O3_ratio":4.29,"R2O_RO_ratio":0.4557,"fluxSum":1.0001,"x":1.1644,"y":0.2714,"imageUrl":null,"thumbnailUrl":null,"scrapedAt":null},{"id":"glazy_2213","name":"Val Cushing V.C. Low Fire Luster  1","source":"glazy","cone":3,"coneRaw":"010-04","surface":"gloss","transparency":null,"atmosphere":"unknown","ingredients":[{"id":15388,"name":"Red Lead","percentage":50,"isAdditional":false},{"id":15252,"name":"Gerstley Borate","percentage":30,"isAdditional":false},{"id":15137,"name":"EP Kaolin","percentage":10,"isAdditional":false},{"id":15400,"name":"Silica","percentage":10,"isAdditional":false},{"id":15405,"name":"Silver nitrate","percentage":2,"isAdditional":true}],"umf":{"Na2O":0.0526,"K2O":0.0044,"MgO":0.071,"CaO":0.2811,"PbO":0.5908,"Al2O3":0.1069,"B2O3":0.3118,"Fe2O3":0.0033,"SiO2":0.8545,"TiO2":0.0023,"P2O5":0.0011},"SiO2_Al2O3_ratio":7.99,"R2O_RO_ratio":0.057,"fluxSum":0.9999,"x":0.8545,"y":0.1069,"imageUrl":null,"thumbnailUrl":null,"scrapedAt":null},{"id":"glazy_76239","name":"blu-grn Raku","source":"glazy","cone":3,"coneRaw":"012-06","surface":"unknown","transparency":null,"atmosphere":"unknown","ingredients":[],"umf":{"Na2O":0.1455,"K2O":0.0293,"MgO":0.1638,"CaO":0.6614,"Al2O3":0.0932,"B2O3":0.7192,"Fe2O3":0.0053,"SiO2":1.0337,"TiO2":0.0032,"P2O5":0.0013,"CuO":0.0378,"CoO":0.0145},"SiO2_Al2O3_ratio":11.09,"R2O_RO_ratio":0.1748,"fluxSum":1.0,"x":1.0337,"y":0.0932,"imageUrl":null,"thumbnailUrl":null,"scrapedAt":null},{"id":"glazy_66997","name":"\u0411\u0435\u0436 \u043f\u0435\u0441\u043e\u0447\u043d\u044b\u0439 007","source":"glazy","cone":3.5,"coneRaw":"1-6","surface":"gloss","transparency":"opaque","atmosphere":"unknown","ingredients":[],"umf":{"Na2O":0.1125,"K2O":0.074,"MgO":0.0624,"CaO":0.5404,"SrO":0.0079,"ZnO":0.2028,"Al2O3":0.3049,"B2O3":0.4338,"Fe2O3":0.0582,"SiO2":3.46,"TiO2":0.0002,"SnO2":0.2607},"SiO2_Al2O3_ratio":11.35,"R2O_RO_ratio":0.1865,"fluxSum":1.0,"x":3.46,"y":0.3049,"imageUrl":null,"thumbnailUrl":null,"scrapedAt":null},{"id":"glazy_958","name":"Base 2 Overgloss Glaze","source":"glazy","cone":4,"coneRaw":"4","surface":"gloss","transparency":"opaque","atmosphere":"oxidation","ingredients":[{"id":15131,"name":"Custer Feldspar","percentage":38.7,"isAdditional":false},{"id":15400,"name":"Silica","percentage":22.5,"isAdditional":false},{"id":15252,"name":"Gerstley Borate","percentage":17.5,"isAdditional":false},{"id":15467,"name":"Zinc Oxide","percentage":8.1,"isAdditional":false},{"id":15062,"name":"Barium Carbonate","percentage":6.8,"isAdditional":false},{"id":15433,"name":"Talc","percentage":6.4,"isAdditional":false},{"id":15387,"name":"Red Iron Oxide","percentage":3,"isAdditional":true},{"id":15443,"name":"Titanium Dioxide","percentage":3,"isAdditional":true}],"umf":{"Na2O":0.0898,"K2O":0.1252,"MgO":0.1969,"CaO":0.1873,"BaO":0.1031,"ZnO":0.2978,"Al2O3":0.1982,"B2O3":0.2016,"Fe2O3":0.0554,"SiO2":2.7714,"TiO2":0.113,"P2O5":0.0004},"SiO2_Al2O3_ratio":13.98,"R2O_RO_ratio":0.215,"fluxSum":1.0001,"x":2.7714,"y":0.1982,"imageUrl":null,"thumbnailUrl":null,"scrapedAt":null},{"id":"glazy_959","name":"Base 2 Overgloss Glaze No GB","source":"glazy","cone":4,"coneRaw":"4","surface":"gloss","transparency":"opaque","atmosphere":"oxidation","ingredients":[{"id":15131,"name":"Custer Feldspar","percentage":32.7,"isAdditional":false},{"id":15170,"name":"Frit 3185","percentage":19.9,"isAdditional":false},{"id":15400,"name":"Silica","percentage":17.8,"isAdditional":false},{"id":15135,"name":"Dolomite","percentage":10.8,"isAdditional":false},{"id":15467,"name":"Zinc Oxide","percentage":7.7,"isAdditional":false},{"id":15431,"name":"Strontium Carbonate","percentage":4.9,"isAdditional":false},{"id":15457,"name":"Whiting","percentage":3.4,"isAdditional":false},{"id":15288,"name":"Kaolin","percentage":2.8,"isAdditional":false},{"id":15387,"name":"Red Iron Oxide","percentage":2.9,"isAdditional":true},{"id":15443,"name":"Titanium Dioxide","percentage":2.9,"isAdditional":true}],"umf":{"Na2O":0.1138,"K2O":0.0974,"MgO":0.1648,"CaO":0.2652,"SrO":0.0932,"ZnO":0.2656,"Al2O3":0.184,"B2O3":0.3065,"Fe2O3":0.049,"SiO2":2.4429,"TiO2":0.1019},"SiO2_Al2O3_ratio":13.28,"R2O_RO_ratio":0.2112,"fluxSum":1.0,"x":2.4429,"y":0.184,"imageUrl":null,"thumbnailUrl":null,"scrapedAt":null},{"id":"glazy_43959","name":"Fat Lady's Glaze","source":"glazy","cone":4,"coneRaw":"4","surface":"unknown","transparency":null,"atmosphere":"oxidation","ingredients":[{"id":15169,"name":"Ferro Frit 3134","percentage":44.5,"isAdditional":false},{"id":15288,"name":"Kaolin","percentage":11.5,"isAdditional":false},{"id":15400,"name":"Silica","percentage":11.5,"isAdditional":false},{"id":15298,"name":"Kentucky OM #4 Ball Clay","percentage":10,"isAdditional":false},{"id":15442,"name":"Tin Oxide","percentage":10,"isAdditional":false},{"id":15131,"name":"Custer Feldspar","percentage":8.5,"isAdditional":false},{"id":15457,"name":"Whiting","percentage":2.5,"isAdditional":false},{"id":15082,"name":"Borax","percentage":1.5,"isAdditional":false}],"umf":{"Na2O":0.2977,"K2O":0.0369,"MgO":0.0036,"CaO":0.6618,"Al2O3":0.3499,"B2O3":0.5619,"Fe2O3":0.0027,"SiO2":2.9575,"TiO2":0.0055,"SnO2":0.2428},"SiO2_Al2O3_ratio":8.45,"R2O_RO_ratio":0.3346,"fluxSum":1.0,"x":2.9575,"y":0.3499,"imageUrl":null,"thumbnailUrl":null,"scrapedAt":null},{"id":"glazy_54761","name":"Home made  Cone 4 /  Feldespato K Dp","source":"glazy","cone":4,"coneRaw":"4","surface":"unknown","transparency":null,"atmosphere":"unknown","ingredients":[],"umf":{"Na2O":0.102,"K2O":0.1953,"MgO":0.0009,"CaO":0.7018,"Al2O3":0.5001,"Fe2O3":0.0047,"SiO2":4.0002,"TiO2":0.0013},"SiO2_Al2O3_ratio":8.0,"R2O_RO_ratio":0.2973,"fluxSum":1.0,"x":4.0002,"y":0.5001,"imageUrl":null,"thumbnailUrl":null,"scrapedAt":null},{"id":"glazy_61825","name":"Home made cone 4 / Feldespato K Crecer","source":"glazy","cone":4,"coneRaw":"4","surface":"unknown","transparency":null,"atmosphere":"unknown","ingredients":[],"umf":{"Na2O":0.0806,"K2O":0.2214,"MgO":0.0026,"CaO":0.6954,"Al2O3":0.5002,"Fe2O3":0.004,"SiO2":3.9995,"TiO2":0.0027},"SiO2_Al2O3_ratio":8.0,"R2O_RO_ratio":0.302,"fluxSum":1.0,"x":3.9995,"y":0.5002,"imageUrl":null,"thumbnailUrl":null,"scrapedAt":null},{"id":"glazy_32608","name":"LV f\u00f8rste serie","source":"glazy","cone":4,"coneRaw":"4","surface":"matte","transparency":"opaque","atmosphere":"unknown","ingredients":[],"umf":{"Li2O":0.0515,"Na2O":0.3342,"K2O":0.1059,"MgO":0.0052,"CaO":0.0263,"SrO":0.4767,"Al2O3":0.5814,"Fe2O3":0.0013,"SiO2":3.1912,"TiO2":0.0007,"CoO":0.0657},"SiO2_Al2O3_ratio":5.49,"R2O_RO_ratio":0.4917,"fluxSum":0.9998,"x":3.1912,"y":0.5814,"imageUrl":null,"thumbnailUrl":null,"scrapedAt":null},{"id":"glazy_31586","name":"Leif 3","source":"glazy","cone":4,"coneRaw":"4","surface":"unknown","transparency":null,"atmosphere":"unknown","ingredients":[],"umf":{"Na2O":0.3525,"K2O":0.0278,"MgO":0.2791,"CaO":0.3407,"Al2O3":0.3986,"B2O3":0.1547,"Fe2O3":0.0018,"SiO2":3.3851},"SiO2_Al2O3_ratio":8.49,"R2O_RO_ratio":0.3803,"fluxSum":1.0001,"x":3.3851,"y":0.3986,"imageUrl":null,"thumbnailUrl":null,"scrapedAt":null},{"id":"glazy_5151","name":"Nikom","source":"glazy","cone":4,"coneRaw":"2-6","surface":"gloss","transparency":null,"atmosphere":"reduction","ingredients":[{"id":15254,"name":"Glass","percentage":50,"isAdditional":false},{"id":15055,"name":"Wood ash","percentage":33.33,"isAdditional":false},{"id":15384,"name":"Red clay","percentage":16.67,"isAdditional":false}],"umf":{"Na2O":0.2687,"K2O":0.1559,"MgO":0.1854,"CaO":0.39,"Al2O3":0.0647,"Fe2O3":0.0477,"SiO2":1.6061,"TiO2":0.0041,"P2O5":0.0585},"SiO2_Al2O3_ratio":24.82,"R2O_RO_ratio":0.4246,"fluxSum":1.0,"x":1.6061,"y":0.0647,"imageUrl":null,"thumbnailUrl":null,"scrapedAt":null},{"id":"glazy_5152","name":"Nikom Altered 1","source":"glazy","cone":4,"coneRaw":"2-6","surface":"gloss","transparency":null,"atmosphere":"reduction","ingredients":[{"id":15254,"name":"Glass","percentage":40.97,"isAdditional":false},{"id":15055,"name":"Wood ash","percentage":24.41,"isAdditional":false},{"id":15400,"name":"Silica","percentage":18.94,"isAdditional":false},{"id":15288,"name":"Kaolin","percentage":8.09,"isAdditional":false},{"id":15384,"name":"Red clay","percentage":7.03,"isAdditional":false},{"id":15457,"name":"Whiting","percentage":0.56,"isAdditional":false}],"umf":{"Na2O":0.2768,"K2O":0.1427,"MgO":0.1794,"CaO":0.4011,"Al2O3":0.119,"Fe2O3":0.04,"SiO2":2.4049,"TiO2":0.0023,"P2O5":0.0554},"SiO2_Al2O3_ratio":20.21,"R2O_RO_ratio":0.4195,"fluxSum":1.0,"x":2.4049,"y":0.119,"imageUrl":null,"thumbnailUrl":null,"scrapedAt":null},{"id":"glazy_5171","name":"Satin Matte","source":"glazy","cone":4,"coneRaw":"4","surface":"unknown","transparency":null,"atmosphere":"reduction","ingredients":[{"id":15400,"name":"Silica","percentage":43.7,"isAdditional":false},{"id":15498,"name":"Hommel Frit 14","percentage":38.6,"isAdditional":false},{"id":15020,"name":"Alumina Hydrate","percentage":11.4,"isAdditional":false},{"id":15288,"name":"Kaolin","percentage":6.3,"isAdditional":false}],"umf":{"Na2O":0.32,"CaO":0.68,"Al2O3":0.4844,"B2O3":0.6381,"SiO2":5.3139},"SiO2_Al2O3_ratio":10.97,"R2O_RO_ratio":0.32,"fluxSum":1.0,"x":5.3139,"y":0.4844,"imageUrl":null,"thumbnailUrl":null,"scrapedAt":null},{"id":"glazy_116023","name":"Titanium Matte White","source":"glazy","cone":4,"coneRaw":"4","surface":"unknown","transparency":"opaque","atmosphere":"oxidation","ingredients":[{"id":20486,"name":"\u041a\u0432\u0430\u0440\u0446\u0435\u0432\u0430\u044f \u043c\u0443\u043a\u0430 Silverbond 15","percentage":37,"isAdditional":false},{"id":20487,"name":"\u041d\u0435\u0444\u0435\u043b\u0438\u043d \u0421\u0438\u0435\u043d\u0438\u0442 (Altaflux-45)","percentage":36,"isAdditional":false},{"id":33085,"name":"\u0423\u043b\u0435\u043a\u0441\u0438\u0442 (\u0425\u0438\u043c\u043f\u044d\u043a)","percentage":11,"isAdditional":false},{"id":20667,"name":"\u041a\u0430\u0440\u0431\u043e\u043d\u0430\u0442 \u043a\u0430\u043b\u044c\u0446\u0438\u044f","percentage":8,"isAdditional":false},{"id":15467,"name":"Zinc Oxide","percentage":5,"isAdditional":false},{"id":20483,"name":"\u041a\u0430\u043e\u043b\u0438\u043d \u041a\u0424\u041d-2","percentage":3,"isAdditional":false},{"id":15443,"name":"Titanium Dioxide","percentage":9,"isAdditional":true},{"id":15468,"name":"Zirconium dioxide","percentage":8,"isAdditional":true}],"umf":{"Na2O":0.1917,"K2O":0.1185,"MgO":0.0243,"CaO":0.443,"SrO":0.0038,"ZnO":0.2187,"Al2O3":0.3531,"B2O3":0.2081,"Fe2O3":0.0015,"SiO2":3.4811,"TiO2":0.4024,"ZrO2":0.2311},"SiO2_Al2O3_ratio":9.86,"R2O_RO_ratio":0.3102,"fluxSum":1.0,"x":3.4811,"y":0.3531,"imageUrl":null,"thumbnailUrl":null,"scrapedAt":null},{"id":"glazy_6180","name":"Adam's Color base","source":"glazy","cone":4.5,"coneRaw":"04-13","surface":"gloss","transparency":"opaque","atmosphere":"unknown","ingredients":[],"umf":{"Na2O":0.1284,"K2O":0.012,"MgO":0.1738,"CaO":0.6857,"Al2O3":0.3809,"B2O3":0.7595,"Fe2O3":0.0096,"SiO2":1.2367,"TiO2":0.0072,"P2O5":0.0032},"SiO2_Al2O3_ratio":3.25,"R2O_RO_ratio":0.1404,"fluxSum":0.9999,"x":1.2367,"y":0.3809,"imageUrl":null,"thumbnailUrl":null,"scrapedAt":null},{"id":"glazy_85215","name":"Grilla n\u00ba1 set fundentes 001","source":"glazy","cone":4.5,"coneRaw":"4-5","surface":"unknown","transparency":null,"atmosphere":"unknown","ingredients":[],"umf":{"Na2O":0.0973,"K2O":0.2011,"MgO":0.0255,"CaO":0.6582,"SrO":0.0041,"ZnO":0.0136,"PbO":0.0001,"Al2O3":0.7058,"B2O3":0.282,"Fe2O3":0.025,"SiO2":4.2378,"TiO2":0.0296,"ZrO2":0.0008},"SiO2_Al2O3_ratio":6.0,"R2O_RO_ratio":0.2984,"fluxSum":0.9999,"x":4.2378,"y":0.7058,"imageUrl":null,"thumbnailUrl":null,"scrapedAt":null},{"id":"glazy_124636","name":"Lucky Dip","source":"glazy","cone":4.5,"coneRaw":"3-6","surface":"gloss","transparency":null,"atmosphere":"unknown","ingredients":[],"umf":{"Na2O":0.21,"K2O":0.0084,"MgO":0.1214,"CaO":0.6601,"Al2O3":0.2675,"B2O3":0.4086,"Fe2O3":0.0121,"SiO2":2.5236,"TiO2":0.011,"CuO":0.0889},"SiO2_Al2O3_ratio":9.43,"R2O_RO_ratio":0.2184,"fluxSum":0.9999,"x":2.5236,"y":0.2675,"imageUrl":null,"thumbnailUrl":null,"scrapedAt":null},{"id":"glazy_85568","name":"Chun Seafoam","source":"glazy","cone":5,"coneRaw":"4-6","surface":"gloss","transparency":null,"atmosphere":"oxidation","ingredients":[{"id":15476,"name":"FFF Feldspar","percentage":41,"isAdditional":false},{"id":15400,"name":"Silica","percentage":27,"isAdditional":false},{"id":15457,"name":"Whiting","percentage":15,"isAdditional":false},{"id":15467,"name":"Zinc Oxide","percentage":12,"isAdditional":false},{"id":15137,"name":"EP Kaolin","percentage":5,"isAdditional":false},{"id":15120,"name":"Copper Carbonate","percentage":5,"isAdditional":true},{"id":15443,"name":"Titanium Dioxide","percentage":5,"isAdditional":true},{"id":15072,"name":"Bentonite","percentage":2,"isAdditional":true}],"umf":{"Na2O":0.0847,"K2O":0.0351,"MgO":0.0032,"CaO":0.4535,"ZnO":0.4236,"Al2O3":0.2053,"Fe2O3":0.0022,"SiO2":3.016,"TiO2":0.1805,"P2O5":0.0003,"CuO":0.1163},"SiO2_Al2O3_ratio":14.69,"R2O_RO_ratio":0.1198,"fluxSum":1.0001,"x":3.016,"y":0.2053,"imageUrl":null,"thumbnailUrl":null,"scrapedAt":null},{"id":"glazy_98593","name":"D Base","source":"glazy","cone":5,"coneRaw":"5","surface":"unknown","transparency":null,"atmosphere":"unknown","ingredients":[],"umf":{"Na2O":0.0004,"K2O":0.1518,"MgO":0.0005,"CaO":0.2529,"ZnO":0.5945,"Al2O3":0.1667,"Fe2O3":0.0004,"SiO2":1.7392,"TiO2":0.0008},"SiO2_Al2O3_ratio":10.43,"R2O_RO_ratio":0.1522,"fluxSum":1.0001,"x":1.7392,"y":0.1667,"imageUrl":null,"thumbnailUrl":null,"scrapedAt":null},{"id":"glazy_55253","name":"Emerald","source":"glazy","cone":5,"coneRaw":"5","surface":"gloss","transparency":null,"atmosphere":"oxidation","ingredients":[{"id":15400,"name":"Silica","percentage":32,"isAdditional":false},{"id":15252,"name":"Gerstley Borate","percentage":21,"isAdditional":false},{"id":15457,"name":"Whiting","percentage":20,"isAdditional":false},{"id":15349,"name":"Nepheline Syenite","percentage":16,"isAdditional":false},{"id":15137,"name":"EP Kaolin","percentage":11,"isAdditional":false}],"umf":{"Na2O":0.0578,"K2O":0.3479,"MgO":0.0778,"CaO":0.3751,"BaO":0.1415,"Al2O3":0.3699,"B2O3":0.3448,"Fe2O3":0.0052,"SiO2":4.107,"TiO2":0.0557,"P2O5":0.0006,"CuO":0.107},"SiO2_Al2O3_ratio":11.1,"R2O_RO_ratio":0.4057,"fluxSum":1.0001,"x":4.107,"y":0.3699,"imageUrl":null,"thumbnailUrl":null,"scrapedAt":null},{"id":"glazy_104371","name":"FCC base","source":"glazy","cone":5,"coneRaw":"5","surface":"unknown","transparency":"translucent","atmosphere":"unknown","ingredients":[],"umf":{"Na2O":0.2324,"K2O":0.0721,"MgO":0.4344,"CaO":0.2611,"Al2O3":0.4048,"Fe2O3":0.0018,"SiO2":1.8052,"TiO2":0.0011,"P2O5":0.0004},"SiO2_Al2O3_ratio":4.46,"R2O_RO_ratio":0.3045,"fluxSum":1.0,"x":1.8052,"y":0.4048,"imageUrl":null,"thumbnailUrl":null,"scrapedAt":null},{"id":"glazy_25245","name":"Flowing Metallic Black","source":"glazy","cone":5,"coneRaw":"4-6","surface":"unknown","transparency":null,"atmosphere":"oxidation","ingredients":[{"id":15422,"name":"Spodumene","percentage":50,"isAdditional":false},{"id":15252,"name":"Gerstley Borate","percentage":25,"isAdditional":false},{"id":15400,"name":"Silica","percentage":25,"isAdditional":false},{"id":15077,"name":"Black Iron Oxide","percentage":10,"isAdditional":true},{"id":15120,"name":"Copper Carbonate","percentage":4,"isAdditional":true},{"id":15072,"name":"Bentonite","percentage":2.5,"isAdditional":true},{"id":15117,"name":"Cobalt Oxide","percentage":2,"isAdditional":true}],"umf":{"Li2O":0.5104,"Na2O":0.0661,"K2O":0.0051,"MgO":0.0874,"CaO":0.3311,"Al2O3":0.54,"B2O3":0.3665,"Fe2O3":0.1617,"SiO2":3.9598,"TiO2":0.0012,"P2O5":0.0007,"CuO":0.1233,"CoO":0.0949},"SiO2_Al2O3_ratio":7.33,"R2O_RO_ratio":0.5815,"fluxSum":1.0001,"x":3.9598,"y":0.54,"imageUrl":null,"thumbnailUrl":null,"scrapedAt":null},{"id":"glazy_142492","name":"Frosty Matte","source":"glazy","cone":5,"coneRaw":"5","surface":"matte","transparency":"opaque","atmosphere":"oxidation","ingredients":[{"id":15249,"name":"G-200 Feldspar","percentage":46.9,"isAdditional":false},{"id":15252,"name":"Gerstley Borate","percentage":11.4,"isAdditional":false},{"id":15431,"name":"Strontium Carbonate","percentage":11.1,"isAdditional":false},{"id":15467,"name":"Zinc Oxide","percentage":3.9,"isAdditional":false}],"umf":{"Na2O":0.2,"CaO":0.2492,"ZnO":0.5508,"Al2O3":0.2496,"SiO2":2.5468},"SiO2_Al2O3_ratio":10.2,"R2O_RO_ratio":0.2,"fluxSum":1.0,"x":2.5468,"y":0.2496,"imageUrl":null,"thumbnailUrl":null,"scrapedAt":null},{"id":"glazy_6105","name":"Gris/rosado","source":"glazy","cone":5,"coneRaw":"5","surface":"unknown","transparency":"opaque","atmosphere":"oxidation","ingredients":[{"id":15400,"name":"Silica","percentage":30,"isAdditional":false},{"id":15407,"name":"Soda Feldspar","percentage":30,"isAdditional":false},{"id":15169,"name":"Ferro Frit 3134","percentage":20,"isAdditional":false},{"id":15288,"name":"Kaolin","percentage":10,"isAdditional":false},{"id":15457,"name":"Whiting","percentage":10,"isAdditional":false},{"id":15393,"name":"Rutile","percentage":2,"isAdditional":true},{"id":15443,"name":"Titanium Dioxide","percentage":2,"isAdditional":true},{"id":15108,"name":"Chrome Oxide","percentage":1,"isAdditional":true}],"umf":{"Na2O":0.3465,"CaO":0.6535,"Al2O3":0.3874,"B2O3":0.2522,"Fe2O3":0.0048,"SiO2":4.1334,"TiO2":0.1833,"Cr2O3":0.0253},"SiO2_Al2O3_ratio":10.67,"R2O_RO_ratio":0.3465,"fluxSum":1.0,"x":4.1334,"y":0.3874,"imageUrl":null,"thumbnailUrl":null,"scrapedAt":null},{"id":"glazy_30561","name":"Hat Turquoise","source":"glazy","cone":5,"coneRaw":"4-6","surface":"gloss","transparency":"transparent","atmosphere":"unknown","ingredients":[],"umf":{"Li2O":0.0817,"Na2O":0.3966,"K2O":0.0563,"MgO":0.0035,"CaO":0.3515,"ZnO":0.1104,"Al2O3":0.2216,"B2O3":0.0534,"Fe2O3":0.017,"SiO2":3.2657,"TiO2":0.1023,"P2O5":0.0004,"CuO":0.0485},"SiO2_Al2O3_ratio":14.74,"R2O_RO_ratio":0.5346,"fluxSum":1.0,"x":3.2657,"y":0.2216,"imageUrl":null,"thumbnailUrl":null,"scrapedAt":null},{"id":"glazy_41977","name":"Hat Turquoise Rx","source":"glazy","cone":5,"coneRaw":"4-6","surface":"gloss","transparency":"transparent","atmosphere":"oxidation","ingredients":[{"id":15750,"name":"Ferro Frit 3249","percentage":31,"isAdditional":false},{"id":15167,"name":"Ferro Frit 3110","percentage":18,"isAdditional":false},{"id":15400,"name":"Silica","percentage":18,"isAdditional":false},{"id":15470,"name":"Minspar 200","percentage":14,"isAdditional":false},{"id":15137,"name":"EP Kaolin","percentage":6.5,"isAdditional":false},{"id":15457,"name":"Whiting","percentage":5.5,"isAdditional":false},{"id":15467,"name":"Zinc Oxide","percentage":3,"isAdditional":false},{"id":15323,"name":"Lithium Carbonate","percentage":2,"isAdditional":false},{"id":15393,"name":"Rutile","percentage":3,"isAdditional":true},{"id":15120,"name":"Copper Carbonate","percentage":2,"isAdditional":true},{"id":15129,"name":"Crocus martis","percentage":0.5,"isAdditional":true},{"id":15387,"name":"Red Iron Oxide","percentage":0.5,"isAdditional":true}],"umf":{"Li2O":0.0835,"Na2O":0.1809,"K2O":0.0333,"MgO":0.2878,"CaO":0.3017,"ZnO":0.1129,"Al2O3":0.2948,"B2O3":0.4149,"Fe2O3":0.0201,"SiO2":2.8652,"TiO2":0.1045,"P2O5":0.0004,"CuO":0.0496},"SiO2_Al2O3_ratio":9.72,"R2O_RO_ratio":0.2977,"fluxSum":1.0001,"x":2.8652,"y":0.2948,"imageUrl":null,"thumbnailUrl":null,"scrapedAt":null},{"id":"glazy_61824","name":"Home made cone 5 / Feldespato K Crecer","source":"glazy","cone":5,"coneRaw":"5","surface":"unknown","transparency":null,"atmosphere":"unknown","ingredients":[],"umf":{"Na2O":0.0806,"K2O":0.2214,"MgO":0.0026,"CaO":0.6954,"Al2O3":0.5003,"Fe2O3":0.004,"SiO2":5.0021,"TiO2":0.0027},"SiO2_Al2O3_ratio":10.0,"R2O_RO_ratio":0.302,"fluxSum":1.0,"x":5.0021,"y":0.5003,"imageUrl":null,"thumbnailUrl":null,"scrapedAt":null},{"id":"glazy_54725","name":"Home made cone 5 / Feldespato K Dp","source":"glazy","cone":5,"coneRaw":"5","surface":"unknown","transparency":null,"atmosphere":"unknown","ingredients":[],"umf":{"Na2O":0.102,"K2O":0.1953,"MgO":0.0009,"CaO":0.7017,"Al2O3":0.5002,"Fe2O3":0.0047,"SiO2":5.0047,"TiO2":0.0013},"SiO2_Al2O3_ratio":10.01,"R2O_RO_ratio":0.2973,"fluxSum":0.9999,"x":5.0047,"y":0.5002,"imageUrl":null,"thumbnailUrl":null,"scrapedAt":null},{"id":"glazy_55254","name":"Jade Green","source":"glazy","cone":5,"coneRaw":"5","surface":"gloss","transparency":null,"atmosphere":"oxidation","ingredients":[{"id":15131,"name":"Custer Feldspar","percentage":40,"isAdditional":false},{"id":15062,"name":"Barium Carbonate","percentage":20,"isAdditional":false},{"id":15252,"name":"Gerstley Borate","percentage":10,"isAdditional":false},{"id":15400,"name":"Silica","percentage":10,"isAdditional":false},{"id":15433,"name":"Talc","percentage":10,"isAdditional":false},{"id":15457,"name":"Whiting","percentage":10,"isAdditional":false},{"id":15120,"name":"Copper Carbonate","percentage":5,"isAdditional":true}],"umf":{"Na2O":0.0189,"K2O":0.2099,"MgO":0.0258,"CaO":0.1006,"BaO":0.2919,"ZnO":0.3528,"Al2O3":0.3171,"B2O3":0.1109,"Fe2O3":0.0115,"SiO2":2.0176,"TiO2":0.2329,"P2O5":0.0007,"CuO":0.1205},"SiO2_Al2O3_ratio":6.36,"R2O_RO_ratio":0.2288,"fluxSum":0.9999,"x":2.0176,"y":0.3171,"imageUrl":null,"thumbnailUrl":null,"scrapedAt":null},{"id":"glazy_101461","name":"L-100 NMV ^4-6 (TWU 1970's)","source":"glazy","cone":5,"coneRaw":"4-6","surface":"gloss","transparency":null,"atmosphere":"unknown","ingredients":[],"umf":{"Na2O":0.1097,"K2O":0.1049,"MgO":0.1027,"CaO":0.6827,"Al2O3":0.2834,"B2O3":0.4398,"Fe2O3":0.0044,"SiO2":2.4631,"TiO2":0.0075,"P2O5":0.0861},"SiO2_Al2O3_ratio":8.69,"R2O_RO_ratio":0.2146,"fluxSum":1.0,"x":2.4631,"y":0.2834,"imageUrl":null,"thumbnailUrl":null,"scrapedAt":null},{"id":"glazy_75708","name":"Light pink, sattin","source":"glazy","cone":5,"coneRaw":"4-6","surface":"unknown","transparency":null,"atmosphere":"unknown","ingredients":[{"id":20668,"name":"\u041f\u043e\u043b\u0435\u0432\u043e\u0439 \u0448\u043f\u0430\u0442 FFF","percentage":62,"isAdditional":false},{"id":33081,"name":"\u041c\u0435\u043b","percentage":14,"isAdditional":false},{"id":20483,"name":"\u041a\u0430\u043e\u043b\u0438\u043d \u041a\u0424\u041d-2","percentage":10,"isAdditional":false},{"id":20666,"name":"\u0422\u0430\u043b\u044c\u043a","percentage":8,"isAdditional":false},{"id":33157,"name":"\u041e\u043a\u0441\u0438\u0434 \u0446\u0438\u043d\u043a\u0430","percentage":6,"isAdditional":false},{"id":15108,"name":"Chrome Oxide","percentage":1,"isAdditional":false}],"umf":{"Na2O":0.1218,"K2O":0.1415,"MgO":0.1605,"CaO":0.3853,"ZnO":0.1909,"Al2O3":0.3976,"Fe2O3":0.0031,"SiO2":2.2175,"TiO2":0.0026,"Cr2O3":0.017},"SiO2_Al2O3_ratio":5.58,"R2O_RO_ratio":0.2633,"fluxSum":1.0,"x":2.2175,"y":0.3976,"imageUrl":null,"thumbnailUrl":null,"scrapedAt":null},{"id":"glazy_20731","name":"M&M (Red)","source":"glazy","cone":5,"coneRaw":"5","surface":"unknown","transparency":null,"atmosphere":"oxidation","ingredients":[{"id":15131,"name":"Custer Feldspar","percentage":40,"isAdditional":false},{"id":15252,"name":"Gerstley Borate","percentage":18,"isAdditional":false},{"id":15400,"name":"Silica","percentage":16,"isAdditional":false},{"id":15457,"name":"Whiting","percentage":16,"isAdditional":false},{"id":15137,"name":"EP Kaolin","percentage":10,"isAdditional":false},{"id":20732,"name":"Mason Stain 6006 - Deep Crimson","percentage":10,"isAdditional":true}],"umf":{"Na2O":0.0986,"K2O":0.1382,"MgO":0.0504,"CaO":0.7128,"Al2O3":0.3333,"B2O3":0.2197,"Fe2O3":0.0037,"SiO2":2.6722,"TiO2":0.0022,"P2O5":0.001},"SiO2_Al2O3_ratio":8.02,"R2O_RO_ratio":0.2368,"fluxSum":1.0,"x":2.6722,"y":0.3333,"imageUrl":null,"thumbnailUrl":null,"scrapedAt":null},{"id":"glazy_43481","name":"M. Fosdick Glossy White with Bluish Streaks","source":"glazy","cone":5,"coneRaw":"5","surface":"unknown","transparency":null,"atmosphere":"reduction","ingredients":[{"id":15131,"name":"Custer Feldspar","percentage":55,"isAdditional":false},{"id":15400,"name":"Silica","percentage":18,"isAdditional":false},{"id":15252,"name":"Gerstley Borate","percentage":16,"isAdditional":false},{"id":15457,"name":"Whiting","percentage":8,"isAdditional":false},{"id":15137,"name":"EP Kaolin","percentage":3,"isAdditional":false}],"umf":{"Na2O":0.1488,"K2O":0.2381,"MgO":0.0562,"CaO":0.5569,"Al2O3":0.4195,"B2O3":0.2478,"Fe2O3":0.0036,"SiO2":3.9784,"TiO2":0.0014,"P2O5":0.0007},"SiO2_Al2O3_ratio":9.48,"R2O_RO_ratio":0.3869,"fluxSum":1.0,"x":3.9784,"y":0.4195,"imageUrl":null,"thumbnailUrl":null,"scrapedAt":null},{"id":"glazy_5168","name":"Magnesium Matt Glaze 6","source":"glazy","cone":5,"coneRaw":"4-6","surface":"matte","transparency":null,"atmosphere":"reduction","ingredients":[{"id":15349,"name":"Nepheline Syenite","percentage":43.48,"isAdditional":false},{"id":15457,"name":"Whiting","percentage":21.74,"isAdditional":false},{"id":15331,"name":"Magnesium carbonate","percentage":17.39,"isAdditional":false},{"id":15400,"name":"Silica","percentage":8.7,"isAdditional":false},{"id":15288,"name":"Kaolin","percentage":8.69,"isAdditional":false}],"umf":{"Na2O":0.1322,"K2O":0.0408,"MgO":0.3985,"CaO":0.4285,"Al2O3":0.2569,"Fe2O3":0.0005,"SiO2":1.2542},"SiO2_Al2O3_ratio":4.88,"R2O_RO_ratio":0.173,"fluxSum":1.0,"x":1.2542,"y":0.2569,"imageUrl":null,"thumbnailUrl":null,"scrapedAt":null},{"id":"glazy_19010","name":"Mary Fake Shino K.2","source":"glazy","cone":5,"coneRaw":"4-6","surface":"satin","transparency":"opaque","atmosphere":"oxidation","ingredients":[{"id":15169,"name":"Ferro Frit 3134","percentage":37.3,"isAdditional":false},{"id":15400,"name":"Silica","percentage":25.6,"isAdditional":false},{"id":15125,"name":"Cornwall Stone","percentage":17.3,"isAdditional":false},{"id":15457,"name":"Whiting","percentage":8.3,"isAdditional":false},{"id":15137,"name":"EP Kaolin","percentage":6.4,"isAdditional":false},{"id":15467,"name":"Zinc Oxide","percentage":5.1,"isAdditional":false},{"id":15443,"name":"Titanium Dioxide","percentage":6.6,"isAdditional":true},{"id":15072,"name":"Bentonite","percentage":2,"isAdditional":true},{"id":15281,"name":"Iron oxide","percentage":2,"isAdditional":true}],"umf":{"Na2O":0.1963,"K2O":0.023,"MgO":0.0049,"CaO":0.6032,"ZnO":0.1726,"Al2O3":0.1719,"B2O3":0.3364,"Fe2O3":0.0354,"SiO2":2.7265,"TiO2":0.2294,"P2O5":0.0003},"SiO2_Al2O3_ratio":15.86,"R2O_RO_ratio":0.2193,"fluxSum":1.0,"x":2.7265,"y":0.1719,"imageUrl":null,"thumbnailUrl":null,"scrapedAt":null},{"id":"glazy_7003","name":"Mary's Error Fake Shino","source":"glazy","cone":5,"coneRaw":"5","surface":"gloss","transparency":"translucent","atmosphere":"oxidation","ingredients":[{"id":15171,"name":"Ferro Frit 3195","percentage":39.85,"isAdditional":false},{"id":15400,"name":"Silica","percentage":27.35,"isAdditional":false},{"id":15125,"name":"Cornwall Stone","percentage":18.48,"isAdditional":false},{"id":15457,"name":"Whiting","percentage":8.87,"isAdditional":false},{"id":15467,"name":"Zinc Oxide","percentage":5.45,"isAdditional":false},{"id":15442,"name":"Tin Oxide","percentage":7.05,"isAdditional":true},{"id":15387,"name":"Red Iron Oxide","percentage":2.14,"isAdditional":true},{"id":15072,"name":"Bentonite","percentage":2,"isAdditional":true}],"umf":{"Na2O":0.1577,"K2O":0.0288,"MgO":0.0055,"CaO":0.5851,"ZnO":0.2229,"Al2O3":0.2675,"B2O3":0.4309,"Fe2O3":0.0446,"SiO2":3.4034,"TiO2":0.0012,"SnO2":0.1557},"SiO2_Al2O3_ratio":12.72,"R2O_RO_ratio":0.1865,"fluxSum":1.0,"x":3.4034,"y":0.2675,"imageUrl":null,"thumbnailUrl":null,"scrapedAt":null},{"id":"glazy_5190","name":"Matte 4","source":"glazy","cone":5,"coneRaw":"5","surface":"matte","transparency":null,"atmosphere":"reduction","ingredients":[{"id":15169,"name":"Ferro Frit 3134","percentage":49.5,"isAdditional":false},{"id":15094,"name":"Calcined Kaolin","percentage":24,"isAdditional":false},{"id":15288,"name":"Kaolin","percentage":13.3,"isAdditional":false},{"id":15400,"name":"Silica","percentage":13.2,"isAdditional":false}],"umf":{"Na2O":0.3198,"CaO":0.6802,"Al2O3":0.6722,"B2O3":0.64,"SiO2":3.6169},"SiO2_Al2O3_ratio":5.38,"R2O_RO_ratio":0.3198,"fluxSum":1.0,"x":3.6169,"y":0.6722,"imageUrl":null,"thumbnailUrl":null,"scrapedAt":null},{"id":"glazy_55257","name":"Opal Blue","source":"glazy","cone":5,"coneRaw":"5","surface":"gloss","transparency":null,"atmosphere":"oxidation","ingredients":[{"id":15169,"name":"Ferro Frit 3134","percentage":50,"isAdditional":false},{"id":15288,"name":"Kaolin","percentage":25,"isAdditional":false},{"id":15400,"name":"Silica","percentage":25,"isAdditional":false},{"id":15393,"name":"Rutile","percentage":4,"isAdditional":true},{"id":15072,"name":"Bentonite","percentage":2,"isAdditional":true},{"id":15114,"name":"Cobalt Carbonate","percentage":1,"isAdditional":true}],"umf":{"Na2O":0.0496,"K2O":0.2984,"MgO":0.0667,"CaO":0.3217,"BaO":0.1214,
