Repository: ryanlack616/stull-atlas

# stull-atlas
R.T. Stull in 1912 the Stull graph, trying to understand and improve on with new tools

File: data/glazes/glazy-processed.json (part 5 of 55)
"ZnO":0.1421,"Al2O3":0.3173,"B2O3":0.2957,"Fe2O3":0.009,"SiO2":3.5224,"TiO2":0.1288,"P2O5":0.0005,"CoO":0.0118},"SiO2_Al2O3_ratio":11.1,"R2O_RO_ratio":0.348,"fluxSum":0.9999,"x":3.5224,"y":0.3173,"imageUrl":null,"thumbnailUrl":null,"scrapedAt":null},{"id":"glazy_1430","name":"Orange Creamy","source":"glazy","cone":5,"coneRaw":"5","surface":"unknown","transparency":"opaque","atmosphere":"oxidation","ingredients":[{"id":15369,"name":"Plastic Vitrox","percentage":44.4,"isAdditional":false},{"id":15252,"name":"Gerstley Borate","percentage":43.2,"isAdditional":false},{"id":15135,"name":"Dolomite","percentage":12.4,"isAdditional":false},{"id":15393,"name":"Rutile","percentage":24.8,"isAdditional":true}],"umf":{"Na2O":0.0869,"K2O":0.0643,"MgO":0.2796,"CaO":0.5691,"Al2O3":0.1508,"B2O3":0.4211,"Fe2O3":0.0452,"SiO2":1.7009,"TiO2":0.7105,"P2O5":0.0008},"SiO2_Al2O3_ratio":11.28,"R2O_RO_ratio":0.1512,"fluxSum":0.9999,"x":1.7009,"y":0.1508,"imageUrl":null,"thumbnailUrl":null,"scrapedAt":null},{"id":"glazy_1440","name":"Pink Base","source":"glazy","cone":5,"coneRaw":"5","surface":"unknown","transparency":null,"atmosphere":"unknown","ingredients":[{"id":15400,"name":"Silica","percentage":42.65,"isAdditional":false},{"id":15288,"name":"Kaolin","percentage":22.79,"isAdditional":false},{"id":15169,"name":"Ferro Frit 3134","percentage":20.59,"isAdditional":false},{"id":15457,"name":"Whiting","percentage":13.97,"isAdditional":false}],"umf":{"Na2O":0.1374,"CaO":0.8626,"Al2O3":0.3832,"B2O3":0.275,"SiO2":4.2653},"SiO2_Al2O3_ratio":11.13,"R2O_RO_ratio":0.1374,"fluxSum":1.0,"x":4.2653,"y":0.3832,"imageUrl":null,"thumbnailUrl":null,"scrapedAt":null},{"id":"glazy_145570","name":"Pinnell Strontium Matte w/colourants","source":"glazy","cone":5,"coneRaw":"5","surface":"unknown","transparency":"opaque","atmosphere":"unknown","ingredients":[],"umf":{"Li2O":0.0478,"Na2O":0.3349,"K2O":0.1061,"MgO":0.0078,"CaO":0.0281,"SrO":0.4752,"Al2O3":0.5669,"Fe2O3":0.0035,"SiO2":2.9957,"TiO2":0.0044},"SiO2_Al2O3_ratio":5.28,"R2O_RO_ratio":0.4888,"fluxSum":0.9999,"x":2.9957,"y":0.5669,"imageUrl":null,"thumbnailUrl":null,"scrapedAt":null},{"id":"glazy_134153","name":"Purple","source":"glazy","cone":5,"coneRaw":"5","surface":"unknown","transparency":"opaque","atmosphere":"oxidation","ingredients":[{"id":15371,"name":"Potash Feldspar","percentage":39,"isAdditional":false},{"id":15400,"name":"Silica","percentage":30,"isAdditional":false},{"id":15135,"name":"Dolomite","percentage":18,"isAdditional":false},{"id":15253,"name":"Gillespie Borate","percentage":13,"isAdditional":false},{"id":15114,"name":"Cobalt Carbonate","percentage":5,"isAdditional":true}],"umf":{"Na2O":0.0232,"K2O":0.206,"MgO":0.3247,"CaO":0.4444,"SrO":0.0017,"Al2O3":0.2124,"B2O3":0.1345,"SiO2":2.7792,"CoO":0.1236},"SiO2_Al2O3_ratio":13.08,"R2O_RO_ratio":0.2292,"fluxSum":1.0,"x":2.7792,"y":0.2124,"imageUrl":null,"thumbnailUrl":null,"scrapedAt":null},{"id":"glazy_55255","name":"Raspberry","source":"glazy","cone":5,"coneRaw":"5","surface":"unknown","transparency":null,"atmosphere":"oxidation","ingredients":[{"id":15400,"name":"Silica","percentage":30,"isAdditional":false},{"id":15457,"name":"Whiting","percentage":20,"isAdditional":false},{"id":15298,"name":"Kentucky OM #4 Ball Clay","percentage":18,"isAdditional":false},{"id":15349,"name":"Nepheline Syenite","percentage":18,"isAdditional":false},{"id":15169,"name":"Ferro Frit 3134","percentage":14,"isAdditional":false},{"id":15442,"name":"Tin Oxide","percentage":7.5,"isAdditional":true},{"id":15108,"name":"Chrome Oxide","percentage":0.2,"isAdditional":true}],"umf":{"Na2O":0.1469,"K2O":0.0395,"MgO":0.0075,"CaO":0.806,"Al2O3":0.3509,"B2O3":0.0935,"Fe2O3":0.0046,"SiO2":3.293,"TiO2":0.0091,"SnO2":0.168,"Cr2O3":0.0045},"SiO2_Al2O3_ratio":9.38,"R2O_RO_ratio":0.1864,"fluxSum":0.9999,"x":3.293,"y":0.3509,"imageUrl":null,"thumbnailUrl":null,"scrapedAt":null},{"id":"glazy_40347","name":"Raspberry Pink","source":"glazy","cone":5,"coneRaw":"4-6","surface":"unknown","transparency":"opaque","atmosphere":"unknown","ingredients":[],"umf":{"Na2O":0.0819,"K2O":0.0727,"MgO":0.1745,"CaO":0.6709,"Al2O3":0.1996,"B2O3":0.1493,"Fe2O3":0.0112,"SiO2":2.1014,"TiO2":0.1688,"P2O5":0.0005},"SiO2_Al2O3_ratio":10.53,"R2O_RO_ratio":0.1546,"fluxSum":1.0,"x":2.1014,"y":0.1996,"imageUrl":null,"thumbnailUrl":null,"scrapedAt":null},{"id":"glazy_1517","name":"SG Silky","source":"glazy","cone":5,"coneRaw":"5","surface":"unknown","transparency":null,"atmosphere":"oxidation","ingredients":[{"id":15305,"name":"Kona F-4 feldspar","percentage":40,"isAdditional":false},{"id":15252,"name":"Gerstley Borate","percentage":18,"isAdditional":false}],"umf":{"Na2O":0.3345,"K2O":0.126,"MgO":0.0961,"CaO":0.4434,"Al2O3":0.4685,"B2O3":0.4131,"Fe2O3":0.0033,"SiO2":2.9129,"TiO2":0.0013,"P2O5":0.0008},"SiO2_Al2O3_ratio":6.22,"R2O_RO_ratio":0.4605,"fluxSum":1.0,"x":2.9129,"y":0.4685,"imageUrl":null,"thumbnailUrl":null,"scrapedAt":null},{"id":"glazy_55252","name":"Shari's Green","source":"glazy","cone":5,"coneRaw":"5","surface":"unknown","transparency":null,"atmosphere":"unknown","ingredients":[],"umf":{"Na2O":0.1313,"K2O":0.0093,"MgO":0.1753,"CaO":0.6841,"Al2O3":0.3347,"B2O3":0.7597,"Fe2O3":0.0067,"SiO2":3.2928,"TiO2":0.0025,"P2O5":0.0014,"CoO":0.0499,"Cr2O3":0.0527},"SiO2_Al2O3_ratio":9.84,"R2O_RO_ratio":0.1406,"fluxSum":1.0,"x":3.2928,"y":0.3347,"imageUrl":null,"thumbnailUrl":null,"scrapedAt":null},{"id":"glazy_88503","name":"TG4","source":"glazy","cone":5,"coneRaw":"4-6","surface":"gloss","transparency":null,"atmosphere":"oxidation","ingredients":[{"id":15169,"name":"Ferro Frit 3134","percentage":34,"isAdditional":false},{"id":15400,"name":"Silica","percentage":24,"isAdditional":false},{"id":15137,"name":"EP Kaolin","percentage":21,"isAdditional":false},{"id":15458,"name":"Wollastonite","percentage":11,"isAdditional":false},{"id":15422,"name":"Spodumene","percentage":10,"isAdditional":false}],"umf":{"Li2O":0.09,"Na2O":0.1877,"K2O":0.0026,"MgO":0.0018,"CaO":0.7179,"Al2O3":0.3712,"B2O3":0.3739,"Fe2O3":0.0034,"SiO2":3.4243,"TiO2":0.0034,"P2O5":0.0013},"SiO2_Al2O3_ratio":9.22,"R2O_RO_ratio":0.2803,"fluxSum":1.0,"x":3.4243,"y":0.3712,"imageUrl":null,"thumbnailUrl":null,"scrapedAt":null},{"id":"glazy_1423","name":"Val Cushing No. 98","source":"glazy","cone":5,"coneRaw":"4-6","surface":"gloss","transparency":"translucent","atmosphere":"reduction","ingredients":[{"id":15131,"name":"Custer Feldspar","percentage":37,"isAdditional":false},{"id":15252,"name":"Gerstley Borate","percentage":21,"isAdditional":false},{"id":15400,"name":"Silica","percentage":21,"isAdditional":false},{"id":15062,"name":"Barium Carbonate","percentage":9,"isAdditional":false},{"id":15291,"name":"Georgia Kaolin","percentage":9,"isAdditional":false},{"id":15467,"name":"Zinc Oxide","percentage":3,"isAdditional":false},{"id":15275,"name":"Ilmenite","percentage":1.5,"isAdditional":true},{"id":15281,"name":"Iron oxide","percentage":1.5,"isAdditional":true},{"id":15469,"name":"Zircopax","percentage":1.5,"isAdditional":true}],"umf":{"Na2O":0.1272,"K2O":0.1626,"MgO":0.075,"CaO":0.3027,"BaO":0.1838,"ZnO":0.1487,"Al2O3":0.4154,"B2O3":0.326,"Fe2O3":0.0402,"SiO2":3.6708,"TiO2":0.0484,"ZrO2":0.033,"P2O5":0.0006},"SiO2_Al2O3_ratio":8.84,"R2O_RO_ratio":0.2898,"fluxSum":1.0,"x":3.6708,"y":0.4154,"imageUrl":null,"thumbnailUrl":null,"scrapedAt":null},{"id":"glazy_25638","name":"Vanilla Bean Ice Cream","source":"glazy","cone":5,"coneRaw":"5","surface":"satin","transparency":"opaque","atmosphere":"unknown","ingredients":[],"umf":{"Na2O":0.2078,"K2O":0.0579,"MgO":0.4719,"CaO":0.2624,"Al2O3":0.325,"B2O3":0.1583,"Fe2O3":0.0122,"SiO2":2.7577,"TiO2":0.0807,"SnO2":0.1312,"P2O5":0.0005},"SiO2_Al2O3_ratio":8.49,"R2O_RO_ratio":0.2657,"fluxSum":1.0,"x":2.7577,"y":0.325,"imageUrl":null,"thumbnailUrl":null,"scrapedAt":null},{"id":"glazy_28991","name":"braden choulas glaze","source":"glazy","cone":5,"coneRaw":"3-7","surface":"unknown","transparency":null,"atmosphere":"unknown","ingredients":[],"umf":{"Na2O":0.2412,"K2O":0.0574,"MgO":0.0028,"CaO":0.6986,"Al2O3":0.3124,"B2O3":0.1455,"Fe2O3":0.0007,"SiO2":2.6579,"CuO":0.0676,"CoO":0.0623},"SiO2_Al2O3_ratio":8.51,"R2O_RO_ratio":0.2986,"fluxSum":1.0,"x":2.6579,"y":0.3124,"imageUrl":null,"thumbnailUrl":null,"scrapedAt":null},{"id":"glazy_137067","name":"#60 Laura Speirs Clear","source":"glazy","cone":5.5,"coneRaw":"5-6","surface":"unknown","transparency":null,"atmosphere":"unknown","ingredients":[],"umf":{"Na2O":0.2768,"K2O":0.0875,"MgO":0.1191,"CaO":0.5166,"Al2O3":0.6689,"B2O3":0.5179,"Fe2O3":0.0083,"SiO2":3.818,"TiO2":0.006,"P2O5":0.0026},"SiO2_Al2O3_ratio":5.71,"R2O_RO_ratio":0.3643,"fluxSum":1.0,"x":3.818,"y":0.6689,"imageUrl":null,"thumbnailUrl":null,"scrapedAt":null},{"id":"glazy_106959","name":"A7 Fairy Circle","source":"glazy","cone":5.5,"coneRaw":"5-6","surface":"gloss","transparency":"opaque","atmosphere":"unknown","ingredients":[],"umf":{"Li2O":0.0966,"Na2O":0.1677,"K2O":0.0589,"MgO":0.1887,"CaO":0.4881,"Al2O3":0.2962,"B2O3":0.16,"Fe2O3":0.1176,"SiO2":2.7428,"TiO2":0.1493,"P2O5":0.0004},"SiO2_Al2O3_ratio":9.26,"R2O_RO_ratio":0.3232,"fluxSum":1.0,"x":2.7428,"y":0.2962,"imageUrl":null,"thumbnailUrl":null,"scrapedAt":null},{"id":"glazy_117052","name":"Amaco","source":"glazy","cone":5.5,"coneRaw":"5-6","surface":"gloss","transparency":"transparent","atmosphere":"unknown","ingredients":[],"umf":{"Na2O":0.1473,"K2O":0.1557,"MgO":0.0427,"CaO":0.6491,"SrO":0.0052,"Al2O3":0.3213,"B2O3":0.2856,"Fe2O3":0.0027,"SiO2":2.4801},"SiO2_Al2O3_ratio":7.72,"R2O_RO_ratio":0.303,"fluxSum":1.0,"x":2.4801,"y":0.3213,"imageUrl":null,"thumbnailUrl":null,"scrapedAt":null},{"id":"glazy_120921","name":"Amaco \\\u0413\u043e\u043b\u0443\u0431\u043e\u0439 \u0441 \u0437\u0435\u043b\u0435\u043d\u044c\u044e\\\"\"","source":"glazy","cone":5.5,"coneRaw":"5-6","surface":"gloss","transparency":"transparent","atmosphere":"unknown","ingredients":[],"umf":{"Na2O":0.1473,"K2O":0.1557,"MgO":0.0427,"CaO":0.6491,"SrO":0.0052,"Al2O3":0.3213,"B2O3":0.2856,"Fe2O3":0.0077,"SiO2":2.4801,"TiO2":0.0956,"CuO":0.0687,"CoO":0.0238},"SiO2_Al2O3_ratio":7.72,"R2O_RO_ratio":0.303,"fluxSum":1.0,"x":2.4801,"y":0.3213,"imageUrl":null,"thumbnailUrl":null,"scrapedAt":null},{"id":"glazy_126918","name":"Amaco \\\u0416\u0435\u043b\u0435\u0437\u043d\u043e-\u0436\u0435\u043b\u0442\u044b\u0439\\\" (US Materials)\"","source":"glazy","cone":5.5,"coneRaw":"5-6","surface":"gloss","transparency":"transparent","atmosphere":"unknown","ingredients":[],"umf":{"Na2O":0.1429,"K2O":0.1602,"MgO":0.0425,"CaO":0.6493,"SrO":0.0051,"Al2O3":0.3215,"B2O3":0.2857,"Fe2O3":0.1138,"SiO2":2.4815,"TiO2":0.1912},"SiO2_Al2O3_ratio":7.72,"R2O_RO_ratio":0.3031,"fluxSum":1.0,"x":2.4815,"y":0.3215,"imageUrl":null,"thumbnailUrl":null,"scrapedAt":null},{"id":"glazy_120934","name":"Amaco \\\u0416\u0435\u043b\u0435\u0437\u043d\u043e-\u0436\u0435\u043b\u0442\u044b\u0439\\\"\"","source":"glazy","cone":5.5,"coneRaw":"5-6","surface":"gloss","transparency":"transparent","atmosphere":"unknown","ingredients":[],"umf":{"Na2O":0.1473,"K2O":0.1557,"MgO":0.0427,"CaO":0.6491,"SrO":0.0052,"Al2O3":0.3213,"B2O3":0.2856,"Fe2O3":0.1137,"SiO2":2.4801,"TiO2":0.1913},"SiO2_Al2O3_ratio":7.72,"R2O_RO_ratio":0.303,"fluxSum":1.0,"x":2.4801,"y":0.3213,"imageUrl":null,"thumbnailUrl":null,"scrapedAt":null},{"id":"glazy_120936","name":"Amaco \\\u0417\u0435\u043b\u0435\u043d\u044b\u0439\\\"\"","source":"glazy","cone":5.5,"coneRaw":"5-6","surface":"gloss","transparency":"transparent","atmosphere":"unknown","ingredients":[],"umf":{"Na2O":0.1473,"K2O":0.1557,"MgO":0.0427,"CaO":0.6491,"SrO":0.0052,"Al2O3":0.3213,"B2O3":0.2856,"Fe2O3":0.0128,"SiO2":2.4801,"TiO2":0.1913,"CuO":0.0687},"SiO2_Al2O3_ratio":7.72,"R2O_RO_ratio":0.303,"fluxSum":1.0,"x":2.4801,"y":0.3213,"imageUrl":null,"thumbnailUrl":null,"scrapedAt":null},{"id":"glazy_120925","name":"Amaco \\\u0421\u0435\u0440\u043e-\u0433\u043e\u043b\u0443\u0431\u043e\u0439\\\"\"","source":"glazy","cone":5.5,"coneRaw":"5-6","surface":"gloss","transparency":"transparent","atmosphere":"unknown","ingredients":[],"umf":{"Na2O":0.1473,"K2O":0.1557,"MgO":0.0427,"CaO":0.6491,"SrO":0.0052,"Al2O3":0.3213,"B2O3":0.2856,"Fe2O3":0.0094,"SiO2":2.4801,"TiO2":0.1275,"CoO":0.0238},"SiO2_Al2O3_ratio":7.72,"R2O_RO_ratio":0.303,"fluxSum":1.0,"x":2.4801,"y":0.3213,"imageUrl":null,"thumbnailUrl":null,"scrapedAt":null},{"id":"glazy_120932","name":"Amaco \\\u0421\u0435\u0440\u043e-\u043a\u043e\u0440\u0438\u0447\u043d\u0435\u0432\u0430\u0442\u044b\u0439\\\"\"","source":"glazy","cone":5.5,"coneRaw":"5-6","surface":"gloss","transparency":"transparent","atmosphere":"unknown","ingredients":[],"umf":{"Na2O":0.1473,"K2O":0.1557,"MgO":0.0427,"CaO":0.6491,"SrO":0.0052,"Al2O3":0.3213,"B2O3":0.2856,"Fe2O3":0.0128,"SiO2":2.4801,"TiO2":0.1913,"CoO":0.0095},"SiO2_Al2O3_ratio":7.72,"R2O_RO_ratio":0.303,"fluxSum":1.0,"x":2.4801,"y":0.3213,"imageUrl":null,"thumbnailUrl":null,"scrapedAt":null},{"id":"glazy_120929","name":"Amaco \\\u0421\u0435\u0440\u044b\u0439\\\"\"","source":"glazy","cone":5.5,"coneRaw":"5-6","surface":"gloss","transparency":"transparent","atmosphere":"unknown","ingredients":[],"umf":{"Na2O":0.1473,"K2O":0.1557,"MgO":0.0427,"CaO":0.6491,"SrO":0.0052,"Al2O3":0.3213,"B2O3":0.2856,"Fe2O3":0.0532,"SiO2":2.4801,"CoO":0.0095},"SiO2_Al2O3_ratio":7.72,"R2O_RO_ratio":0.303,"fluxSum":1.0,"x":2.4801,"y":0.3213,"imageUrl":null,"thumbnailUrl":null,"scrapedAt":null},{"id":"glazy_120927","name":"Amaco \\\u0421\u0438\u043d\u0438\u0439\\\"\"","source":"glazy","cone":5.5,"coneRaw":"5-6","surface":"gloss","transparency":"transparent","atmosphere":"unknown","ingredients":[],"umf":{"Na2O":0.1473,"K2O":0.1557,"MgO":0.0427,"CaO":0.6491,"SrO":0.0052,"Al2O3":0.3213,"B2O3":0.2856,"Fe2O3":0.0094,"SiO2":2.4801,"TiO2":0.1275,"CoO":0.0713},"SiO2_Al2O3_ratio":7.72,"R2O_RO_ratio":0.303,"fluxSum":1.0,"x":2.4801,"y":0.3213,"imageUrl":null,"thumbnailUrl":null,"scrapedAt":null},{"id":"glazy_41059","name":"Amazing Purple","source":"glazy","cone":5.5,"coneRaw":"5-6","surface":"unknown","transparency":null,"atmosphere":"oxidation","ingredients":[{"id":15400,"name":"Silica","percentage":32.78,"isAdditional":false},{"id":15131,"name":"Custer Feldspar","percentage":27.07,"isAdditional":false},{"id":15349,"name":"Nepheline Syenite","percentage":14.39,"isAdditional":false},{"id":15457,"name":"Whiting","percentage":12.05,"isAdditional":false},{"id":15252,"name":"Gerstley Borate","percentage":8.43,"isAdditional":false},{"id":15323,"name":"Lithium Carbonate","percentage":3.65,"isAdditional":false},{"id":15331,"name":"Magnesium carbonate","percentage":1.63,"isAdditional":false},{"id":15442,"name":"Tin Oxide","percentage":4.88,"isAdditional":true},{"id":15072,"name":"Bentonite","percentage":1.63,"isAdditional":true},{"id":15114,"name":"Cobalt Carbonate","percentage":0.61,"isAdditional":true},{"id":15108,"name":"Chrome Oxide","percentage":0.17,"isAdditional":true}],"umf":{"Li2O":0.1609,"Na2O":0.1361,"K2O":0.1174,"MgO":0.09,"CaO":0.4956,"Al2O3":0.2654,"B2O3":0.1049,"Fe2O3":0.0027,"SiO2":3.3517,"TiO2":0.0003,"SnO2":0.1047,"P2O5":0.0002,"CoO":0.0166,"Cr2O3":0.0036},"SiO2_Al2O3_ratio":12.63,"R2O_RO_ratio":0.4144,"fluxSum":1.0,"x":3.3517,"y":0.2654,"imageUrl":null,"thumbnailUrl":null,"scrapedAt":null},{"id":"glazy_5174","name":"Amber","source":"glazy","cone":5.5,"coneRaw":"5-6","surface":"unknown","transparency":null,"atmosphere":"reduction","ingredients":[{"id":15015,"name":"Albany slip","percentage":80,"isAdditional":false},{"id":15119,"name":"Colemanite","percentage":10,"isAdditional":false},{"id":15657,"name":"Custer Feldspar (1989)","percentage":10,"isAdditional":false}],"umf":{"Na2O":0.0635,"K2O":0.1596,"MgO":0.2248,"CaO":0.5521,"Al2O3":0.551,"B2O3":0.3049,"Fe2O3":0.1091,"SiO2":3.695,"TiO2":0.0167},"SiO2_Al2O3_ratio":6.71,"R2O_RO_ratio":0.2231,"fluxSum":1.0,"x":3.695,"y":0.551,"imageUrl":null,"thumbnailUrl":null,"scrapedAt":null},{"id":"glazy_26034","name":"Amber Cotton Candy","source":"glazy","cone":5.5,"coneRaw":"5-6","surface":"unknown","transparency":null,"atmosphere":"unknown","ingredients":[],"umf":{"Na2O":0.383,"K2O":0.1015,"MgO":0.1027,"CaO":0.4128,"Al2O3":0.5417,"B2O3":0.4313,"Fe2O3":0.0154,"SiO2":3.8318,"TiO2":0.1895,"P2O5":0.0012},"SiO2_Al2O3_ratio":7.07,"R2O_RO_ratio":0.4845,"fluxSum":1.0,"x":3.8318,"y":0.5417,"imageUrl":null,"thumbnailUrl":null,"scrapedAt":null},{"id":"glazy_26137","name":"Amber Sand","source":"glazy","cone":5.5,"coneRaw":"5-6","surface":"unknown","transparency":"opaque","atmosphere":"unknown","ingredients":[],"umf":{"Na2O":0.2256,"K2O":0.0592,"MgO":0.0685,"CaO":0.6467,"Al2O3":0.3999,"B2O3":0.2873,"Fe2O3":0.0598,"SiO2":3.4618,"TiO2":0.1709,"P2O5":0.0012},"SiO2_Al2O3_ratio":8.66,"R2O_RO_ratio":0.2848,"fluxSum":1.0,"x":3.4618,"y":0.3999,"imageUrl":null,"thumbnailUrl":null,"scrapedAt":null},{"id":"glazy_75711","name":"Ana\u2019s Tropical Sea","source":"glazy","cone":5.5,"coneRaw":"5-6","surface":"unknown","transparency":"translucent","atmosphere":"unknown","ingredients":[],"umf":{"Na2O":0.5389,"K2O":0.0565,"MgO":0.0381,"CaO":0.3664,"Al2O3":0.302,"B2O3":0.2238,"Fe2O3":0.0054,"SiO2":4.6884,"TiO2":0.0032,"ZrO2":0.108,"P2O5":0.0013,"CuO":0.0641},"SiO2_Al2O3_ratio":15.52,"R2O_RO_ratio":0.5955,"fluxSum":0.9999,"x":4.6884,"y":0.302,"imageUrl":null,"thumbnailUrl":null,"scrapedAt":null},{"id":"glazy_41453","name":"Anja's Key West Blue","source":"glazy","cone":5.5,"coneRaw":"5-6","surface":"gloss","transparency":"opaque","atmosphere":"oxidation","ingredients":[{"id":15400,"name":"Silica","percentage":28.86,"isAdditional":false},{"id":15470,"name":"Minspar 200","percentage":18.31,"isAdditional":false},{"id":15467,"name":"Zinc Oxide","percentage":11.94,"isAdditional":false},{"id":15131,"name":"Custer Feldspar","percentage":10.45,"isAdditional":false},{"id":15252,"name":"Gerstley Borate","percentage":10.25,"isAdditional":false},{"id":15457,"name":"Whiting","percentage":6.57,"isAdditional":false},{"id":15349,"name":"Nepheline Syenite","percentage":4.98,"isAdditional":false},{"id":15137,"name":"EP Kaolin","percentage":4.18,"isAdditional":false},{"id":15135,"name":"Dolomite","percentage":2.88,"isAdditional":false},{"id":15458,"name":"Wollastonite","percentage":1.58,"isAdditional":false},{"id":15120,"name":"Copper Carbonate","percentage":2.48,"isAdditional":true},{"id":15072,"name":"Bentonite","percentage":0.6,"isAdditional":true}],"umf":{"Na2O":0.1059,"K2O":0.06,"MgO":0.0678,"CaO":0.3698,"ZnO":0.3966,"Al2O3":0.2154,"B2O3":0.1067,"Fe2O3":0.002,"SiO2":2.5311,"TiO2":0.0009,"P2O5":0.0004,"CuO":0.0543},"SiO2_Al2O3_ratio":11.75,"R2O_RO_ratio":0.1659,"fluxSum":1.0001,"x":2.5311,"y":0.2154,"imageUrl":null,"thumbnailUrl":null,"scrapedAt":null},{"id":"glazy_135032","name":"Anja's Key West Blue low temp","source":"glazy","cone":5.5,"coneRaw":"5-6","surface":"gloss","transparency":"opaque","atmosphere":"unknown","ingredients":[],"umf":{"Na2O":0.1024,"K2O":0.0861,"MgO":0.0825,"CaO":0.4323,"ZnO":0.2966,"Al2O3":0.3392,"B2O3":0.1278,"Fe2O3":0.0027,"SiO2":2.8601,"TiO2":0.0004,"P2O5":0.0002,"CuO":0.0611},"SiO2_Al2O3_ratio":8.43,"R2O_RO_ratio":0.1885,"fluxSum":0.9999,"x":2.8601,"y":0.3392,"imageUrl":null,"thumbnailUrl":null,"scrapedAt":null},{"id":"glazy_27188","name":"Ann Arbor Art Center Transparent matt","source":"glazy","cone":5.5,"coneRaw":"5-6","surface":"unknown","transparency":"transparent","atmosphere":"unknown","ingredients":[],"umf":{"Na2O":0.0848,"K2O":0.0154,"MgO":0.0775,"CaO":0.8224,"Al2O3":0.3273,"B2O3":0.1525,"Fe2O3":0.0066,"SiO2":2.2743,"TiO2":0.0129,"CuO":0.0208},"SiO2_Al2O3_ratio":6.95,"R2O_RO_ratio":0.1002,"fluxSum":1.0001,"x":2.2743,"y":0.3273,"imageUrl":null,"thumbnailUrl":null,"scrapedAt":null},{"id":"glazy_12157","name":"Apple Cinnamon","source":"glazy","cone":5.5,"coneRaw":"5-6","surface":"gloss","transparency":"opaque","atmosphere":"unknown","ingredients":[],"umf":{"Na2O":0.3155,"K2O":0.2033,"MgO":0.0949,"CaO":0.3863,"Al2O3":0.6005,"B2O3":0.4048,"Fe2O3":0.0709,"SiO2":4.7363,"TiO2":0.1688,"P2O5":0.0013},"SiO2_Al2O3_ratio":7.89,"R2O_RO_ratio":0.5188,"fluxSum":1.0,"x":4.7363,"y":0.6005,"imageUrl":null,"thumbnailUrl":null,"scrapedAt":null},{"id":"glazy_57771","name":"Arrowmont (w/ 3134)","source":"glazy","cone":5.5,"coneRaw":"5-6","surface":"satin","transparency":"opaque","atmosphere":"unknown","ingredients":[],"umf":{"Li2O":0.2473,"Na2O":0.249,"K2O":0.0613,"MgO":0.0041,"CaO":0.4383,"Al2O3":0.4306,"B2O3":0.1097,"Fe2O3":0.0026,"SiO2":2.2578,"TiO2":0.2152,"P2O5":0.0007},"SiO2_Al2O3_ratio":5.24,"R2O_RO_ratio":0.5576,"fluxSum":1.0,"x":2.2578,"y":0.4306,"imageUrl":null,"thumbnailUrl":null,"scrapedAt":null},{"id":"glazy_68514","name":"Arrowmont Revised","source":"glazy","cone":5.5,"coneRaw":"5-6","surface":"satin","transparency":"opaque","atmosphere":"unknown","ingredients":[],"umf":{"Li2O":0.2525,"Na2O":0.2626,"K2O":0.0376,"MgO":0.0045,"CaO":0.4428,"Al2O3":0.4436,"B2O3":0.1113,"Fe2O3":0.0016,"SiO2":2.3498,"TiO2":0.1966},"SiO2_Al2O3_ratio":5.3,"R2O_RO_ratio":0.5527,"fluxSum":1.0,"x":2.3498,"y":0.4436,"imageUrl":null,"thumbnailUrl":null,"scrapedAt":null},{"id":"glazy_136150","name":"Arrowmont Revised with Spodumene (ZC)","source":"glazy","cone":5.5,"coneRaw":"5-6","surface":"satin","transparency":"opaque","atmosphere":"oxidation","ingredients":[{"id":15422,"name":"Spodumene","percentage":36,"isAdditional":false},{"id":15349,"name":"Nepheline Syenite","percentage":19,"isAdditional":false},{"id":15429,"name":"Standard borax frit","percentage":14,"isAdditional":false},{"id":15457,"name":"Whiting","percentage":12,"isAdditional":false},{"id":15400,"name":"Silica","percentage":7,"isAdditional":false},{"id":15406,"name":"Soda Ash","percentage":4,"isAdditional":false},{"id":15443,"name":"Titanium Dioxide","percentage":6,"isAdditional":true},{"id":15072,"name":"Bentonite","percentage":2,"isAdditional":true}],"umf":{"Li2O":0.2733,"Na2O":0.2368,"K2O":0.0319,"MgO":0.0042,"CaO":0.4538,"Al2O3":0.4374,"B2O3":0.1042,"Fe2O3":0.0016,"SiO2":2.3488,"TiO2":0.2128},"SiO2_Al2O3_ratio":5.37,"R2O_RO_ratio":0.542,"fluxSum":1.0,"x":2.3488,"y":0.4374,"imageUrl":null,"thumbnailUrl":null,"scrapedAt":null},{"id":"glazy_7309","name":"Astor#23 555","source":"glazy","cone":5.5,"coneRaw":"5-6","surface":"satin","transparency":"opaque","atmosphere":"oxidation","ingredients":[{"id":15407,"name":"Soda Feldspar","percentage":26,"isAdditional":false},{"id":15826,"name":"Crecer Frit 804","percentage":26,"isAdditional":false},{"id":15400,"name":"Silica","percentage":23,"isAdditional":false},{"id":15135,"name":"Dolomite","percentage":14,"isAdditional":false},{"id":15288,"name":"Kaolin","percentage":11,"isAdditional":false},{"id":15387,"name":"Red Iron Oxide","percentage":5,"isAdditional":true},{"id":15443,"name":"Titanium Dioxide","percentage":5,"isAdditional":true},{"id":15467,"name":"Zinc Oxide","percentage":5,"isAdditional":true},{"id":15072,"name":"Bentonite","percentage":2,"isAdditional":true}],"umf":{"Na2O":0.2889,"K2O":0.0279,"MgO":0.2222,"CaO":0.2925,"ZnO":0.1686,"Al2O3":0.3309,"B2O3":0.1127,"Fe2O3":0.0841,"SiO2":2.8006,"TiO2":0.1727},"SiO2_Al2O3_ratio":8.46,"R2O_RO_ratio":0.3168,"fluxSum":1.0001,"x":2.8006,"y":0.3309,"imageUrl":null,"thumbnailUrl":null,"scrapedAt":null},{"id":"glazy_7286","name":"Astor#23 Crema Fr\u00eda","source":"glazy","cone":5.5,"coneRaw":"5-6","surface":"gloss","transparency":"opaque","atmosphere":"oxidation","ingredients":[{"id":15407,"name":"Soda Feldspar","percentage":26,"isAdditional":false},{"id":15826,"name":"Crecer Frit 804","percentage":26,"isAdditional":false},{"id":15400,"name":"Silica","percentage":23,"isAdditional":false},{"id":15135,"name":"Dolomite","percentage":14,"isAdditional":false},{"id":15288,"name":"Kaolin","percentage":11,"isAdditional":false},{"id":15467,"name":"Zinc Oxide","percentage":10,"isAdditional":true},{"id":15443,"name":"Titanium Dioxide","percentage":4,"isAdditional":true},{"id":15072,"name":"Bentonite","percentage":2,"isAdditional":true},{"id":15264,"name":"Green nickel oxide","percentage":2,"isAdditional":true}],"umf":{"Na2O":0.2473,"K2O":0.0238,"MgO":0.1901,"CaO":0.2503,"ZnO":0.2885,"Al2O3":0.2832,"B2O3":0.0965,"Fe2O3":0.0021,"SiO2":2.3966,"TiO2":0.1184,"NiO":0.0629},"SiO2_Al2O3_ratio":8.46,"R2O_RO_ratio":0.2711,"fluxSum":1.0,"x":2.3966,"y":0.2832,"imageUrl":null,"thumbnailUrl":null,"scrapedAt":null},{"id":"glazy_34522","name":"Astor#23 Crema Fr\u00eda (Copy)","source":"glazy","cone":5.5,"coneRaw":"5-6","surface":"gloss","transparency":"opaque","atmosphere":"oxidation","ingredients":[{"id":15407,"name":"Soda Feldspar","percentage":26,"isAdditional":false},{"id":15826,"name":"Crecer Frit 804","percentage":26,"isAdditional":false},{"id":15400,"name":"Silica","percentage":23,"isAdditional":false},{"id":15135,"name":"Dolomite","percentage":14,"isAdditional":false},{"id":15288,"name":"Kaolin","percentage":11,"isAdditional":false},{"id":15467,"name":"Zinc Oxide","percentage":10,"isAdditional":true},{"id":15443,"name":"Titanium Dioxide","percentage":4,"isAdditional":true},{"id":15072,"name":"Bentonite","percentage":2,"isAdditional":true},{"id":15264,"name":"Green nickel oxide","percentage":2,"isAdditional":true}],"umf":{"Na2O":0.2473,"K2O":0.0238,"MgO":0.1901,"CaO":0.2503,"ZnO":0.2885,"Al2O3":0.2832,"B2O3":0.0965,"Fe2O3":0.0021,"SiO2":2.3966,"TiO2":0.1184,"NiO":0.0629},"SiO2_Al2O3_ratio":8.46,"R2O_RO_ratio":0.2711,"fluxSum":1.0,"x":2.3966,"y":0.2832,"imageUrl":null,"thumbnailUrl":null,"scrapedAt":null},{"id":"glazy_7306","name":"Astor#23 Marr\u00f3n","source":"glazy","cone":5.5,"coneRaw":"5-6","surface":"satin","transparency":"opaque","atmosphere":"oxidation","ingredients":[{"id":15407,"name":"Soda Feldspar","percentage":26,"isAdditional":false},{"id":15826,"name":"Crecer Frit 804","percentage":26,"isAdditional":false},{"id":15400,"name":"Silica","percentage":23,"isAdditional":false},{"id":15135,"name":"Dolomite","percentage":14,"isAdditional":false},{"id":15288,"name":"Kaolin","percentage":11,"isAdditional":false},{"id":15072,"name":"Bentonite","percentage":2,"isAdditional":true},{"id":15336,"name":"Manganese Dioxide","percentage":1,"isAdditional":true},{"id":15108,"name":"Chrome Oxide","percentage":0.5,"isAdditional":true}],"umf":{"Na2O":0.3475,"K2O":0.0335,"MgO":0.2672,"CaO":0.3518,"Al2O3":0.398,"B2O3":0.1356,"Fe2O3":0.003,"SiO2":3.3684,"TiO2":0.0011,"Cr2O3":0.0109},"SiO2_Al2O3_ratio":8.46,"R2O_RO_ratio":0.381,"fluxSum":1.0,"x":3.3684,"y":0.398,"imageUrl":null,"thumbnailUrl":null,"scrapedAt":null},{"id":"glazy_7307","name":"Astor#23 Marr\u00f3n oscuro","source":"glazy","cone":5.5,"coneRaw":"5-6","surface":"satin","transparency":"opaque","atmosphere":"oxidation","ingredients":[{"id":15407,"name":"Soda Feldspar","percentage":26,"isAdditional":false},{"id":15826,"name":"Crecer Frit 804","percentage":26,"isAdditional":false},{"id":15400,"name":"Silica","percentage":23,"isAdditional":false},{"id":15135,"name":"Dolomite","percentage":14,"isAdditional":false},{"id":15288,"name":"Kaolin","percentage":11,"isAdditional":false},{"id":15072,"name":"Bentonite","percentage":2,"isAdditional":true},{"id":15336,"name":"Manganese Dioxide","percentage":2,"isAdditional":true},{"id":15108,"name":"Chrome Oxide","percentage":0.3,"isAdditional":true}],"umf":{"Na2O":0.3475,"K2O":0.0335,"MgO":0.2672,"CaO":0.3518,"Al2O3":0.398,"B2O3":0.1356,"Fe2O3":0.003,"SiO2":3.3684,"TiO2":0.0011,"Cr2O3":0.0065},"SiO2_Al2O3_ratio":8.46,"R2O_RO_ratio":0.381,"fluxSum":1.0,"x":3.3684,"y":0.398,"imageUrl":null,"thumbnailUrl":null,"scrapedAt":null},{"id":"glazy_7305","name":"Astor#23 marr\u00f3n claro","source":"glazy","cone":5.5,"coneRaw":"5-6","surface":"unknown","transparency":"opaque","atmosphere":"oxidation","ingredients":[{"id":15407,"name":"Soda Feldspar","percentage":26,"isAdditional":false},{"id":15826,"name":"Crecer Frit 804","percentage":26,"isAdditional":false},{"id":15400,"name":"Silica","percentage":23,"isAdditional":false},{"id":15135,"name":"Dolomite","percentage":14,"isAdditional":false},{"id":15288,"name":"Kaolin","percentage":11,"isAdditional":false},{"id":15393,"name":"Rutile","percentage":5,"isAdditional":true},{"id":15072,"name":"Bentonite","percentage":2,"isAdditional":true},{"id":15108,"name":"Chrome Oxide","percentage":0.3,"isAdditional":true}],"umf":{"Na2O":0.3475,"K2O":0.0335,"MgO":0.2672,"CaO":0.3518,"Al2O3":0.398,"B2O3":0.1356,"Fe2O3":0.0132,"SiO2":3.3684,"TiO2":0.187,"Cr2O3":0.0065},"SiO2_Al2O3_ratio":8.46,"R2O_RO_ratio":0.381,"fluxSum":1.0,"x":3.3684,"y":0.398,"imageUrl":null,"thumbnailUrl":null,"scrapedAt":null},{"id":"glazy_119582","name":"Ayumi ^6","source":"glazy","cone":5.5,"coneRaw":"4-7","surface":"unknown","transparency":null,"atmosphere":"unknown","ingredients":[],"umf":{"Na2O":0.1627,"K2O":0.0368,"MgO":0.1512,"CaO":0.3507,"SrO":0.2985,"Al2O3":0.3084,"B2O3":0.084,"Fe2O3":0.0019,"SiO2":1.5014,"TiO2":0.0013,"P2O5":0.0006},"SiO2_Al2O3_ratio":4.87,"R2O_RO_ratio":0.1995,"fluxSum":0.9999,"x":1.5014,"y":0.3084,"imageUrl":null,"thumbnailUrl":null,"scrapedAt":null},{"id":"glazy_31878","name":"Base for rose to purple","source":"glazy","cone":5.5,"coneRaw":"5-6","surface":"gloss","transparency":"opaque","atmosphere":"unknown","ingredients":[],"umf":{"Na2O":0.0004,"K2O":0.288,"MgO":0.0009,"CaO":0.7107,"Al2O3":0.4167,"Fe2O3":0.0017,"SiO2":3.1704,"TiO2":0.0017,"SnO2":0.1177,"P2O5":0.0006},"SiO2_Al2O3_ratio":7.61,"R2O_RO_ratio":0.2884,"fluxSum":1.0,"x":3.1704,"y":0.4167,"imageUrl":null,"thumbnailUrl":null,"scrapedAt":null},{"id":"glazy_26626","name":"Black Licorice Bill Van Gilder","source":"glazy","cone":5.5,"coneRaw":"5-6","surface":"unknown","transparency":null,"atmosphere":"oxidation","ingredients":[{"id":15169,"name":"Ferro Frit 3134","percentage":26,"isAdditional":false},{"id":15400,"name":"Silica","percentage":26,"isAdditional":false},{"id":15131,"name":"Custer Feldspar","percentage":22,"isAdditional":false},{"id":15137,"name":"EP Kaolin","percentage":17,"isAdditional":false},{"id":15433,"name":"Talc","percentage":5,"isAdditional":false},{"id":15457,"name":"Whiting","percentage":4,"isAdditional":false},{"id":15387,"name":"Red Iron Oxide","percentage":9,"isAdditional":true},{"id":15072,"name":"Bentonite","percentage":2,"isAdditional":true},{"id":15114,"name":"Cobalt Carbonate","percentage":1,"isAdditional":true}],"umf":{"Na2O":0.2156,"K2O":0.096,"MgO":0.1625,"CaO":0.5259,"Al2O3":0.4285,"B2O3":0.3376,"Fe2O3":0.2179,"SiO2":4.2945,"TiO2":0.0032,"P2O5":0.0012,"CoO":0.0334},"SiO2_Al2O3_ratio":10.02,"R2O_RO_ratio":0.3116,"fluxSum":1.0,"x":4.2945,"y":0.4285,"imageUrl":null,"thumbnailUrl":null,"scrapedAt":null},{"id":"glazy_26139","name":"Bloomberg Seafoam","source":"glazy","cone":5.5,"coneRaw":"5-6","surface":"gloss","transparency":"opaque","atmosphere":"unknown","ingredients":[],"umf":{"Na2O":0.1331,"K2O":0.1742,"MgO":0.0747,"CaO":0.3534,"SrO":0.122,"ZnO":0.1426,"Al2O3":0.4191,"B2O3":0.3096,"Fe2O3":0.0124,"SiO2":3.8443,"TiO2":0.1109,"P2O5":0.0012,"CuO":0.013},"SiO2_Al2O3_ratio":9.17,"R2O_RO_ratio":0.3073,"fluxSum":1.0,"x":3.8443,"y":0.4191,"imageUrl":null,"thumbnailUrl":null,"scrapedAt":null},{"id":"glazy_146784","name":"Brian Rochefort - Gloop","source":"glazy","cone":5.5,"coneRaw":"5-6","surface":"unknown","transparency":"opaque","atmosphere":"unknown","ingredients":[],"umf":{"Na2O":0.5953,"K2O":0.1776,"MgO":0.0437,"CaO":0.1834,"Al2O3":0.827,"B2O3":0.154,"Fe2O3":0.0032,"SiO2":3.7372,"TiO2":0.0005,"P2O5":0.0003},"SiO2_Al2O3_ratio":4.52,"R2O_RO_ratio":0.7729,"fluxSum":1.0,"x":3.7372,"y":0.827,"imageUrl":null,"thumbnailUrl":null,"scrapedAt":null},{"id":"glazy_41990","name":"Buoyancy Blue","source":"glazy","cone":5.5,"coneRaw":"5-6","surface":"unknown","transparency":null,"atmosphere":"oxidation","ingredients":[{"id":15798,"name":"Ravenscrag Slip","percentage":80,"isAdditional":false},{"id":15169,"name":"Ferro Frit 3134","percentage":20,"isAdditional":false},{"id":15168,"name":"Ferro Frit 3124","percentage":10,"isAdditional":false},{"id":15393,"name":"Rutile","percentage":4,"isAdditional":true},{"id":15120,"name":"Copper Carbonate","percentage":3,"isAdditional":true},{"id":15117,"name":"Cobalt Oxide","percentage":1,"isAdditional":true}],"umf":{"Na2O":0.1407,"K2O":0.1014,"MgO":0.1416,"CaO":0.6162,"Al2O3":0.3837,"B2O3":0.2433,"Fe2O3":0.0228,"SiO2":2.8498,"TiO2":0.1401,"CuO":0.0693,"CoO":0.0356},"SiO2_Al2O3_ratio":7.43,"R2O_RO_ratio":0.2421,"fluxSum":0.9999,"x":2.8498,"y":0.3837,"imageUrl":null,"thumbnailUrl":null,"scrapedAt":null},{"id":"glazy_114461","name":"Burgundy Red","source":"glazy","cone":5.5,"coneRaw":"5-6","surface":"unknown","transparency":null,"atmosphere":"oxidation","ingredients":[{"id":15131,"name":"Custer Feldspar","percentage":31,"isAdditional":false},{"id":15457,"name":"Whiting","percentage":21,"isAdditional":false},{"id":15400,"name":"Silica","percentage":18,"isAdditional":false},{"id":15137,"name":"EP Kaolin","percentage":9,"isAdditional":false},{"id":15169,"name":"Ferro Frit 3134","percentage":9,"isAdditional":false},{"id":15252,"name":"Gerstley Borate","percentage":8,"isAdditional":false},{"id":15433,"name":"Talc","percentage":4,"isAdditional":false},{"id":15442,"name":"Tin Oxide","percentage":5,"isAdditional":true},{"id":15108,"name":"Chrome Oxide","percentage":0.2,"isAdditional":true}],"umf":{"Na2O":0.0925,"K2O":0.0887,"MgO":0.1026,"CaO":0.7162,"Al2O3":0.2305,"B2O3":0.1592,"Fe2O3":0.0022,"SiO2":2.2506,"TiO2":0.0014,"SnO2":0.0877,"P2O5":0.0006,"Cr2O3":0.0035},"SiO2_Al2O3_ratio":9.76,"R2O_RO_ratio":0.1812,"fluxSum":1.0,"x":2.2506,"y":0.2305,"imageUrl":null,"thumbnailUrl":null,"scrapedAt":null},{"id":"glazy_25578","name":"Buttery","source":"glazy","cone":5.5,"coneRaw":"5-6","surface":"gloss","transparency":"opaque","atmosphere":"unknown","ingredients":[],"umf":{"Na2O":0.0428,"K2O":0.0935,"MgO":0.0008,"CaO":0.3154,"ZnO":0.5475,"Al2O3":0.1752,"Fe2O3":0.0165,"SiO2":1.6917,"TiO2":0.1529,"ZrO2":0.0635},"SiO2_Al2O3_ratio":9.66,"R2O_RO_ratio":0.1363,"fluxSum":1.0,"x":1.6917,"y":0.1752,"imageUrl":null,"thumbnailUrl":null,"scrapedAt":null},{"id":"glazy_106976","name":"C2 Astral","source":"glazy","cone":5.5,"coneRaw":"5-6","surface":"gloss","transparency":"opaque","atmosphere":"unknown","ingredients":[],"umf":{"Na2O":0.2115,"K2O":0.0689,"MgO":0.174,"CaO":0.3392,"ZnO":0.2065,"Al2O3":0.3492,"B2O3":0.1078,"Fe2O3":0.0031,"SiO2":2.6658,"TiO2":0.1061,"P2O5":0.0004,"CuO":0.0213,"NiO":0.0562},"SiO2_Al2O3_ratio":7.63,"R2O_RO_ratio":0.2804,"fluxSum":1.0001,"x":2.6658,"y":0.3492,"imageUrl":null,"thumbnailUrl":null,"scrapedAt":null},{"id":"glazy_78172","name":"Caramel","source":"glazy","cone":5.5,"coneRaw":"5-6","surface":"unknown","transparency":null,"atmosphere":"oxidation","ingredients":[{"id":15305,"name":"Kona F-4 feldspar","percentage":50,"isAdditional":false},{"id":15458,"name":"Wollastonite","percentage":20,"isAdditional":false},{"id":15137,"name":"EP Kaolin","percentage":10,"isAdditional":false},{"id":15252,"name":"Gerstley Borate","percentage":10,"isAdditional":false},{"id":15400,"name":"Silica","percentage":10,"isAdditional":false},{"id":15387,"name":"Red Iron Oxide","percentage":4,"isAdditional":true}],"umf":{"Na2O":0.1942,"K2O":0.082,"MgO":0.0298,"CaO":0.694,"Al2O3":0.4174,"B2O3":0.1202,"Fe2O3":0.077,"SiO2":3.1063,"TiO2":0.0019,"P2O5":0.0008},"SiO2_Al2O3_ratio":7.44,"R2O_RO_ratio":0.2762,"fluxSum":1.0,"x":3.1063,"y":0.4174,"imageUrl":null,"thumbnailUrl":null,"scrapedAt":null},{"id":"glazy_12161","name":"Celadon","source":"glazy","cone":5.5,"coneRaw":"5-6","surface":"gloss","transparency":null,"atmosphere":"oxidation","ingredients":[{"id":15305,"name":"Kona F-4 feldspar","percentage":38,"isAdditional":false},{"id":15400,"name":"Silica","percentage":30,"isAdditional":false},{"id":15457,"name":"Whiting","percentage":14,"isAdditional":false},{"id":15467,"name":"Zinc Oxide","percentage":12,"isAdditional":false},{"id":15298,"name":"Kentucky OM #4 Ball Clay","percentage":6,"isAdditional":false},{"id":15072,"name":"Bentonite","percentage":2,"isAdditional":true},{"id":15120,"name":"Copper Carbonate","percentage":0.5,"isAdditional":true}],"umf":{"Na2O":0.2256,"K2O":0.0592,"MgO":0.0685,"CaO":0.6467,"Al2O3":0.3999,"B2O3":0.2873,"Fe2O3":0.0043,"SiO2":3.4618,"TiO2":0.0027,"P2O5":0.0012},"SiO2_Al2O3_ratio":8.66,"R2O_RO_ratio":0.2848,"fluxSum":1.0,"x":3.4618,"y":0.3999,"imageUrl":null,"thumbnailUrl":null,"scrapedAt":null},{"id":"glazy_6560","name":"Chun Seafoam","source":"glazy","cone":5.5,"coneRaw":"5-6","surface":"gloss","transparency":"opaque","atmosphere":"oxidation","ingredients":[{"id":15305,"name":"Kona F-4 feldspar","percentage":40,"isAdditional":false},{"id":15400,"name":"Silica","percentage":27,"isAdditional":false},{"id":15457,"name":"Whiting","percentage":15,"isAdditional":false},{"id":15467,"name":"Zinc Oxide","percentage":12,"isAdditional":false},{"id":15137,"name":"EP Kaolin","percentage":5,"isAdditional":false},{"id":15114,"name":"Cobalt Carbonate","percentage":5,"isAdditional":true},{"id":15443,"name":"Titanium Dioxide","percentage":5,"isAdditional":true},{"id":15072,"name":"Bentonite","percentage":2,"isAdditional":true}],"umf":{"Na2O":0.1204,"K2O":0.0549,"MgO":0.0043,"CaO":0.4304,"ZnO":0.39,"Al2O3":0.2621,"Fe2O3":0.0021,"SiO2":2.5168,"TiO2":0.1662,"P2O5":0.0002,"CoO":0.1112},"SiO2_Al2O3_ratio":9.6,"R2O_RO_ratio":0.1753,"fluxSum":1.0,"x":2.5168,"y":0.2621,"imageUrl":null,"thumbnailUrl":null,"scrapedAt":null},{"id":"glazy_68509","name":"Chun Seafoam (w/ neph sye)","source":"glazy","cone":5.5,"coneRaw":"5-6","surface":"gloss","transparency":null,"atmosphere":"unknown","ingredients":[],"umf":{"Na2O":0.1508,"K2O":0.0469,"MgO":0.0026,"CaO":0.4094,"ZnO":0.3902,"Al2O3":0.2565,"Fe2O3":0.0011,"SiO2":2.4969,"TiO2":0.1662,"P2O5":0.0002,"CuO":0.1071},"SiO2_Al2O3_ratio":9.73,"R2O_RO_ratio":0.1977,"fluxSum":0.9999,"x":2.4969,"y":0.2565,"imageUrl":null,"thumbnailUrl":null,"scrapedAt":null},{"id":"glazy_146458","name":"Chun Seafoam (w/ neph sye) (ZC)","source":"glazy","cone":5.5,"coneRaw":"5-6","surface":"gloss","transparency":null,"atmosphere":"unknown","ingredients":[],"umf":{"Na2O":0.1504,"K2O":0.0491,"MgO":0.0024,"CaO":0.4085,"ZnO":0.3897,"Al2O3":0.2547,"Fe2O3":0.0011,"SiO2":2.499,"TiO2":0.1655,"CuO":0.107},"SiO2_Al2O3_ratio":9.81,"R2O_RO_ratio":0.1995,"fluxSum":1.0001,"x":2.499,"y":0.2547,"imageUrl":null,"thumbnailUrl":null,"scrapedAt":null},{"id":"glazy_21743","name":"Cindy's ZLT #2","source":"glazy","cone":5.5,"coneRaw":"5-6","surface":"gloss","transparency":null,"atmosphere":"oxidation","ingredients":[{"id":15400,"name":"Silica","percentage":28,"isAdditional":false},{"id":15125,"name":"Cornwall Stone","percentage":27.5,"isAdditional":false},{"id":15252,"name":"Gerstley Borate","percentage":15,"isAdditional":false},{"id":15439,"name":"Tennessee ball clay","percentage":9,"isAdditional":false},{"id":15094,"name":"Calcined Kaolin","percentage":6,"isAdditional":false},{"id":15457,"name":"Whiting","percentage":6,"isAdditional":false},{"id":15467,"name":"Zinc Oxide","percentage":5,"isAdditional":false},{"id":15323,"name":"Lithium Carbonate","percentage":3.5,"isAdditional":false}],"umf":{"Li2O":0.1681,"Na2O":0.0872,"K2O":0.0478,"MgO":0.0524,"CaO":0.4282,"ZnO":0.2163,"Al2O3":0.349,"B2O3":0.2033,"Fe2O3":0.0047,"SiO2":3.4365,"TiO2":0.0088,"P2O5":0.0004},"SiO2_Al2O3_ratio":9.85,"R2O_RO_ratio":0.3031,"fluxSum":1.0,"x":3.4365,"y":0.349,"imageUrl":null,"thumbnailUrl":null,"scrapedAt":null},{"id":"glazy_73321","name":"Cloudy Beads","source":"glazy","cone":5.5,"coneRaw":"5-6","surface":"unknown","transparency":null,"atmosphere":"unknown","ingredients":[],"umf":{"Na2O":0.1138,"K2O":0.0277,"MgO":0.6596,"CaO":0.199,"Al2O3":0.1879,"B2O3":0.0519,"Fe2O3":0.0011,"SiO2":0.9375,"TiO2":0.0008,"P2O5":0.0003},"SiO2_Al2O3_ratio":4.99,"R2O_RO_ratio":0.1415,"fluxSum":1.0001,"x":0.9375,"y":0.1879,"imageUrl":null,"thumbnailUrl":null,"scrapedAt":null},{"id":"glazy_25971","name":"Cobalt clear","source":"glazy","cone":5.5,"coneRaw":"5-6","surface":"gloss","transparency":"translucent","atmosphere":"unknown","ingredients":[],"umf":{"Na2O":0.2256,"K2O":0.0592,"MgO":0.0685,"CaO":0.6466,"Al2O3":0.3999,"B2O3":0.2873,"Fe2O3":0.0043,"SiO2":3.4618,"TiO2":0.0027,"P2O5":0.0012,"CoO":0.0116},"SiO2_Al2O3_ratio":8.66,"R2O_RO_ratio":0.2848,
