Repository: ryanlack616/stull-atlas

# stull-atlas
R.T. Stull in 1912 the Stull graph, trying to understand and improve on with new tools

File: data/glazes/glazy-processed.json (part 6 of 55)
"fluxSum":0.9999,"x":3.4618,"y":0.3999,"imageUrl":null,"thumbnailUrl":null,"scrapedAt":null},{"id":"glazy_5221","name":"Colemanite Opaque","source":"glazy","cone":5.5,"coneRaw":"5-6","surface":"unknown","transparency":"opaque","atmosphere":"reduction","ingredients":[{"id":15142,"name":"Feldspar","percentage":44,"isAdditional":false},{"id":15119,"name":"Colemanite","percentage":19,"isAdditional":false},{"id":15400,"name":"Silica","percentage":19,"isAdditional":false},{"id":15135,"name":"Dolomite","percentage":6,"isAdditional":false},{"id":15058,"name":"Ball Clay","percentage":5,"isAdditional":false},{"id":15467,"name":"Zinc Oxide","percentage":5,"isAdditional":false},{"id":15457,"name":"Whiting","percentage":2,"isAdditional":false}],"umf":{"Na2O":0.001,"K2O":0.2488,"MgO":0.1032,"CaO":0.4548,"ZnO":0.1922,"Al2O3":0.2857,"B2O3":0.4337,"Fe2O3":0.001,"SiO2":2.6265,"TiO2":0.002},"SiO2_Al2O3_ratio":9.19,"R2O_RO_ratio":0.2498,"fluxSum":1.0,"x":2.6265,"y":0.2857,"imageUrl":null,"thumbnailUrl":null,"scrapedAt":null},{"id":"glazy_115348","name":"Cone 3-8 base glaze +10 tin, 2 RIO","source":"glazy","cone":5.5,"coneRaw":"3-8","surface":"gloss","transparency":null,"atmosphere":"unknown","ingredients":[],"umf":{"Na2O":0.2898,"K2O":0.0046,"MgO":0.2871,"CaO":0.4185,"Al2O3":0.232,"B2O3":0.3913,"Fe2O3":0.0315,"SiO2":1.9236,"TiO2":0.006,"SnO2":0.1586},"SiO2_Al2O3_ratio":8.29,"R2O_RO_ratio":0.2944,"fluxSum":1.0,"x":1.9236,"y":0.232,"imageUrl":null,"thumbnailUrl":null,"scrapedAt":null},{"id":"glazy_34313","name":"Cone 6 White Glossy (Copy)","source":"glazy","cone":5.5,"coneRaw":"5-6","surface":"unknown","transparency":null,"atmosphere":"unknown","ingredients":[],"umf":{"Na2O":0.1996,"K2O":0.0305,"MgO":0.0027,"CaO":0.7671,"Al2O3":0.3282,"B2O3":0.2125,"Fe2O3":0.0027,"SiO2":3.4823,"TiO2":0.0024,"ZrO2":0.253,"P2O5":0.0009},"SiO2_Al2O3_ratio":10.61,"R2O_RO_ratio":0.2301,"fluxSum":0.9999,"x":3.4823,"y":0.3282,"imageUrl":null,"thumbnailUrl":null,"scrapedAt":null},{"id":"glazy_6563","name":"Copper Red","source":"glazy","cone":5.5,"coneRaw":"5-6","surface":"gloss","transparency":"opaque","atmosphere":"oxidation","ingredients":[{"id":15167,"name":"Ferro Frit 3110","percentage":46,"isAdditional":false},{"id":15400,"name":"Silica","percentage":26,"isAdditional":false},{"id":15137,"name":"EP Kaolin","percentage":10.5,"isAdditional":false},{"id":15252,"name":"Gerstley Borate","percentage":9.9,"isAdditional":false},{"id":15135,"name":"Dolomite","percentage":4.4,"isAdditional":false},{"id":15467,"name":"Zinc Oxide","percentage":2,"isAdditional":false},{"id":15457,"name":"Whiting","percentage":1.2,"isAdditional":false},{"id":15072,"name":"Bentonite","percentage":2,"isAdditional":true},{"id":15442,"name":"Tin Oxide","percentage":2,"isAdditional":true},{"id":15120,"name":"Copper Carbonate","percentage":1.5,"isAdditional":true},{"id":15401,"name":"Silicon carbide","percentage":0.8,"isAdditional":true}],"umf":{"Na2O":0.3841,"K2O":0.04,"MgO":0.1076,"CaO":0.3901,"ZnO":0.0783,"Al2O3":0.1914,"B2O3":0.1769,"Fe2O3":0.0038,"SiO2":3.4747,"TiO2":0.002,"SnO2":0.0423,"P2O5":0.0008,"CuO":0.0387},"SiO2_Al2O3_ratio":18.15,"R2O_RO_ratio":0.4241,"fluxSum":1.0001,"x":3.4747,"y":0.1914,"imageUrl":null,"thumbnailUrl":null,"scrapedAt":null},{"id":"glazy_125320","name":"DG03","source":"glazy","cone":5.5,"coneRaw":"5-6","surface":"unknown","transparency":null,"atmosphere":"oxidation","ingredients":[{"id":15349,"name":"Nepheline Syenite","percentage":25,"isAdditional":false},{"id":50307,"name":"Turkish Ulexide","percentage":22,"isAdditional":false},{"id":15400,"name":"Silica","percentage":21,"isAdditional":false},{"id":15137,"name":"EP Kaolin","percentage":14,"isAdditional":false},{"id":15371,"name":"Potash Feldspar","percentage":13,"isAdditional":false},{"id":15387,"name":"Red Iron Oxide","percentage":5,"isAdditional":false}],"umf":{"Na2O":0.3187,"K2O":0.1908,"MgO":0.0629,"CaO":0.4276,"Al2O3":0.6991,"B2O3":0.5548,"Fe2O3":0.1616,"SiO2":4.5887,"TiO2":0.0035,"P2O5":0.0014},"SiO2_Al2O3_ratio":6.56,"R2O_RO_ratio":0.5095,"fluxSum":1.0,"x":4.5887,"y":0.6991,"imageUrl":null,"thumbnailUrl":null,"scrapedAt":null},{"id":"glazy_6113","name":"Dark Blue Amber","source":"glazy","cone":5.5,"coneRaw":"5-6","surface":"unknown","transparency":null,"atmosphere":"unknown","ingredients":[{"id":15131,"name":"Custer Feldspar","percentage":20,"isAdditional":false},{"id":15252,"name":"Gerstley Borate","percentage":20,"isAdditional":false},{"id":15400,"name":"Silica","percentage":20,"isAdditional":false},{"id":15457,"name":"Whiting","percentage":20,"isAdditional":false},{"id":15389,"name":"Redart","percentage":15,"isAdditional":false},{"id":15387,"name":"Red Iron Oxide","percentage":12,"isAdditional":false}],"umf":{"Na2O":0.0678,"K2O":0.0828,"MgO":0.0672,"CaO":0.7822,"Al2O3":0.1678,"B2O3":0.2222,"Fe2O3":0.2269,"SiO2":2.2287,"TiO2":0.0066,"P2O5":0.0011},"SiO2_Al2O3_ratio":13.28,"R2O_RO_ratio":0.1506,"fluxSum":1.0,"x":2.2287,"y":0.1678,"imageUrl":null,"thumbnailUrl":null,"scrapedAt":null},{"id":"glazy_29293","name":"Daylene's Red updated","source":"glazy","cone":5.5,"coneRaw":"5-6","surface":"unknown","transparency":null,"atmosphere":"unknown","ingredients":[],"umf":{"Na2O":0.1043,"K2O":0.1381,"MgO":0.2555,"CaO":0.5021,"Al2O3":0.5482,"Fe2O3":0.2896,"SiO2":5.9019,"TiO2":0.0198,"P2O5":0.146},"SiO2_Al2O3_ratio":10.77,"R2O_RO_ratio":0.2424,"fluxSum":1.0,"x":5.9019,"y":0.5482,"imageUrl":null,"thumbnailUrl":null,"scrapedAt":null},{"id":"glazy_111602","name":"Deleted glaze.","source":"glazy","cone":5.5,"coneRaw":"5-6","surface":"gloss","transparency":"translucent","atmosphere":"unknown","ingredients":[{"id":15298,"name":"Kentucky OM #4 Ball Clay","percentage":22,"isAdditional":false},{"id":15400,"name":"Silica","percentage":22,"isAdditional":false},{"id":15169,"name":"Ferro Frit 3134","percentage":20,"isAdditional":false},{"id":15458,"name":"Wollastonite","percentage":20,"isAdditional":false},{"id":15422,"name":"Spodumene","percentage":12,"isAdditional":false},{"id":15072,"name":"Bentonite","percentage":3,"isAdditional":false}],"umf":{"Li2O":0.1014,"Na2O":0.1111,"K2O":0.0084,"MgO":0.0116,"CaO":0.7675,"Al2O3":0.3225,"B2O3":0.2064,"Fe2O3":0.0069,"SiO2":3.3121,"TiO2":0.0104},"SiO2_Al2O3_ratio":10.27,"R2O_RO_ratio":0.2209,"fluxSum":1.0,"x":3.3121,"y":0.3225,"imageUrl":null,"thumbnailUrl":null,"scrapedAt":null},{"id":"glazy_25546","name":"Dixon Satin Revised","source":"glazy","cone":5.5,"coneRaw":"5-6","surface":"gloss","transparency":"opaque","atmosphere":"unknown","ingredients":[],"umf":{"Na2O":0.1312,"K2O":0.0352,"MgO":0.1078,"CaO":0.7259,"Al2O3":0.3778,"B2O3":0.0805,"Fe2O3":0.0033,"SiO2":2.2516,"TiO2":0.0028,"P2O5":0.0011},"SiO2_Al2O3_ratio":5.96,"R2O_RO_ratio":0.1664,"fluxSum":1.0001,"x":2.2516,"y":0.3778,"imageUrl":null,"thumbnailUrl":null,"scrapedAt":null},{"id":"glazy_111904","name":"Donte's Majin Buu","source":"glazy","cone":5.5,"coneRaw":"5-6","surface":"gloss","transparency":"translucent","atmosphere":"oxidation","ingredients":[{"id":15298,"name":"Kentucky OM #4 Ball Clay","percentage":22,"isAdditional":false},{"id":15400,"name":"Silica","percentage":22,"isAdditional":false},{"id":15169,"name":"Ferro Frit 3134","percentage":20,"isAdditional":false},{"id":15458,"name":"Wollastonite","percentage":20,"isAdditional":false},{"id":15422,"name":"Spodumene","percentage":12,"isAdditional":false},{"id":29928,"name":"Erbium Oxide","percentage":10,"isAdditional":false},{"id":15072,"name":"Bentonite","percentage":3,"isAdditional":false}],"umf":{"Li2O":0.1014,"Na2O":0.1111,"K2O":0.0084,"MgO":0.0116,"CaO":0.7675,"Al2O3":0.3225,"B2O3":0.2064,"Fe2O3":0.0069,"SiO2":3.3121,"TiO2":0.0104},"SiO2_Al2O3_ratio":10.27,"R2O_RO_ratio":0.2209,"fluxSum":1.0,"x":3.3121,"y":0.3225,"imageUrl":null,"thumbnailUrl":null,"scrapedAt":null},{"id":"glazy_112682","name":"Donte's lilac Bombst","source":"glazy","cone":5.5,"coneRaw":"5-6","surface":"unknown","transparency":"translucent","atmosphere":"unknown","ingredients":[],"umf":{"Li2O":0.1014,"Na2O":0.1111,"K2O":0.0084,"MgO":0.0116,"CaO":0.7675,"Al2O3":0.3225,"B2O3":0.2064,"Fe2O3":0.0069,"SiO2":3.3121,"TiO2":0.0104},"SiO2_Al2O3_ratio":10.27,"R2O_RO_ratio":0.2209,"fluxSum":1.0,"x":3.3121,"y":0.3225,"imageUrl":null,"thumbnailUrl":null,"scrapedAt":null},{"id":"glazy_85496","name":"Dontes' Blue Bomber Crystal Glaze ^6 ox","source":"glazy","cone":5.5,"coneRaw":"5-6","surface":"unknown","transparency":null,"atmosphere":"oxidation","ingredients":[{"id":15167,"name":"Ferro Frit 3110","percentage":50.9,"isAdditional":false},{"id":15467,"name":"Zinc Oxide","percentage":24.5,"isAdditional":false},{"id":15400,"name":"Silica","percentage":17.3,"isAdditional":false},{"id":15443,"name":"Titanium Dioxide","percentage":4.5,"isAdditional":false},{"id":15393,"name":"Rutile","percentage":4,"isAdditional":false},{"id":15113,"name":"CMC Gum","percentage":1,"isAdditional":false},{"id":15072,"name":"Bentonite","percentage":0.5,"isAdditional":false},{"id":15114,"name":"Cobalt Carbonate","percentage":0.3,"isAdditional":false}],"umf":{"Na2O":0.2525,"K2O":0.0258,"MgO":0.0005,"CaO":0.1151,"ZnO":0.6061,"Al2O3":0.0392,"B2O3":0.0389,"Fe2O3":0.0052,"SiO2":1.7797,"TiO2":0.2042,"CoO":0.0051},"SiO2_Al2O3_ratio":45.4,"R2O_RO_ratio":0.2783,"fluxSum":1.0,"x":1.7797,"y":0.0392,"imageUrl":null,"thumbnailUrl":null,"scrapedAt":null},{"id":"glazy_90638","name":"Dontes' Dune Glow","source":"glazy","cone":5.5,"coneRaw":"5-6","surface":"unknown","transparency":null,"atmosphere":"oxidation","ingredients":[{"id":15167,"name":"Ferro Frit 3110","percentage":50.9,"isAdditional":false},{"id":15467,"name":"Zinc Oxide","percentage":24.5,"isAdditional":false},{"id":15400,"name":"Silica","percentage":17.3,"isAdditional":false},{"id":15443,"name":"Titanium Dioxide","percentage":4.5,"isAdditional":false},{"id":15393,"name":"Rutile","percentage":4,"isAdditional":false},{"id":15113,"name":"CMC Gum","percentage":1,"isAdditional":false},{"id":15335,"name":"Manganese Carbonate","percentage":1,"isAdditional":false},{"id":15072,"name":"Bentonite","percentage":0.5,"isAdditional":false},{"id":15387,"name":"Red Iron Oxide","percentage":0.5,"isAdditional":false}],"umf":{"Na2O":0.2481,"K2O":0.0253,"MgO":0.0005,"CaO":0.1132,"ZnO":0.5957,"Al2O3":0.0385,"B2O3":0.0382,"Fe2O3":0.011,"SiO2":1.7491,"TiO2":0.2007,"MnO":0.0172},"SiO2_Al2O3_ratio":45.43,"R2O_RO_ratio":0.2782,"fluxSum":0.9828,"x":1.7491,"y":0.0385,"imageUrl":null,"thumbnailUrl":null,"scrapedAt":null},{"id":"glazy_107878","name":"Eclipse","source":"glazy","cone":5.5,"coneRaw":"5-6","surface":"unknown","transparency":null,"atmosphere":"oxidation","ingredients":[{"id":15407,"name":"Soda Feldspar","percentage":60,"isAdditional":false},{"id":15336,"name":"Manganese Dioxide","percentage":30,"isAdditional":false},{"id":15058,"name":"Ball Clay","percentage":20,"isAdditional":false},{"id":15400,"name":"Silica","percentage":20,"isAdditional":false},{"id":15077,"name":"Black Iron Oxide","percentage":2,"isAdditional":false}],"umf":{"Na2O":0.9628,"K2O":0.0159,"MgO":0.0123,"CaO":0.009,"Al2O3":1.3604,"Fe2O3":0.0793,"SiO2":10.1179,"TiO2":0.0208},"SiO2_Al2O3_ratio":7.44,"R2O_RO_ratio":0.9787,"fluxSum":1.0,"x":10.1179,"y":1.3604,"imageUrl":null,"thumbnailUrl":null,"scrapedAt":null},{"id":"glazy_27665","name":"Emerald","source":"glazy","cone":5.5,"coneRaw":"5-6","surface":"gloss","transparency":"opaque","atmosphere":"oxidation","ingredients":[{"id":15400,"name":"Silica","percentage":32,"isAdditional":false},{"id":15252,"name":"Gerstley Borate","percentage":21,"isAdditional":false},{"id":15457,"name":"Whiting","percentage":20,"isAdditional":false},{"id":15349,"name":"Nepheline Syenite","percentage":16,"isAdditional":false},{"id":15137,"name":"EP Kaolin","percentage":11,"isAdditional":false}],"umf":{"Na2O":0.2229,"K2O":0.0753,"MgO":0.0669,"CaO":0.3664,"BaO":0.1215,"ZnO":0.1471,"Al2O3":0.3208,"B2O3":0.296,"Fe2O3":0.0053,"SiO2":3.6385,"TiO2":0.0481,"P2O5":0.0006,"CuO":0.092},"SiO2_Al2O3_ratio":11.34,"R2O_RO_ratio":0.2982,"fluxSum":1.0001,"x":3.6385,"y":0.3208,"imageUrl":null,"thumbnailUrl":null,"scrapedAt":null},{"id":"glazy_61213","name":"Ernestine's Chun (w/ 3134)","source":"glazy","cone":5.5,"coneRaw":"5-6","surface":"gloss","transparency":null,"atmosphere":"unknown","ingredients":[],"umf":{"Na2O":0.2114,"K2O":0.0339,"MgO":0.1096,"CaO":0.6451,"Al2O3":0.3732,"B2O3":0.2192,"Fe2O3":0.0036,"SiO2":2.5267,"TiO2":0.003,"P2O5":0.0011},"SiO2_Al2O3_ratio":6.77,"R2O_RO_ratio":0.2453,"fluxSum":1.0,"x":2.5267,"y":0.3732,"imageUrl":null,"thumbnailUrl":null,"scrapedAt":null},{"id":"glazy_55689","name":"Fat Cat Red","source":"glazy","cone":5.5,"coneRaw":"5-6","surface":"unknown","transparency":null,"atmosphere":"unknown","ingredients":[],"umf":{"Na2O":0.0925,"K2O":0.0887,"MgO":0.1026,"CaO":0.7162,"Al2O3":0.2305,"B2O3":0.1592,"Fe2O3":0.0022,"SiO2":2.2506,"TiO2":0.0014,"SnO2":0.0877,"P2O5":0.0006,"Cr2O3":0.0035},"SiO2_Al2O3_ratio":9.76,"R2O_RO_ratio":0.1812,"fluxSum":1.0,"x":2.2506,"y":0.2305,"imageUrl":null,"thumbnailUrl":null,"scrapedAt":null},{"id":"glazy_12837","name":"Floating Blue","source":"glazy","cone":5.5,"coneRaw":"5-6","surface":"gloss","transparency":"opaque","atmosphere":"oxidation","ingredients":[{"id":15349,"name":"Nepheline Syenite","percentage":48,"isAdditional":false},{"id":15253,"name":"Gillespie Borate","percentage":26,"isAdditional":false},{"id":15400,"name":"Silica","percentage":20,"isAdditional":false},{"id":15137,"name":"EP Kaolin","percentage":6,"isAdditional":false},{"id":15393,"name":"Rutile","percentage":4,"isAdditional":true},{"id":15114,"name":"Cobalt Carbonate","percentage":2,"isAdditional":true},{"id":15387,"name":"Red Iron Oxide","percentage":2,"isAdditional":true}],"umf":{"Na2O":0.3706,"K2O":0.098,"MgO":0.1346,"CaO":0.3968,"Al2O3":0.5344,"B2O3":0.4131,"Fe2O3":0.0493,"SiO2":3.748,"TiO2":0.1815,"P2O5":0.0011,"CoO":0.0334},"SiO2_Al2O3_ratio":7.01,"R2O_RO_ratio":0.4686,"fluxSum":1.0,"x":3.748,"y":0.5344,"imageUrl":null,"thumbnailUrl":null,"scrapedAt":null},{"id":"glazy_29218","name":"HAT Blue","source":"glazy","cone":5.5,"coneRaw":"5-6","surface":"gloss","transparency":"transparent","atmosphere":"unknown","ingredients":[],"umf":{"Li2O":0.0817,"Na2O":0.3966,"K2O":0.0563,"MgO":0.0035,"CaO":0.3515,"ZnO":0.1104,"Al2O3":0.2216,"B2O3":0.0534,"Fe2O3":0.0025,"SiO2":3.2657,"TiO2":0.001,"P2O5":0.0004,"CuO":0.0182},"SiO2_Al2O3_ratio":14.74,"R2O_RO_ratio":0.5346,"fluxSum":1.0,"x":3.2657,"y":0.2216,"imageUrl":null,"thumbnailUrl":null,"scrapedAt":null},{"id":"glazy_82214","name":"Hansen 5 x 20","source":"glazy","cone":5.5,"coneRaw":"5-6","surface":"unknown","transparency":null,"atmosphere":"unknown","ingredients":[],"umf":{"Na2O":0.1408,"K2O":0.072,"MgO":0.0261,"CaO":0.7601,"Al2O3":0.367,"B2O3":0.2147,"Fe2O3":0.0044,"SiO2":3.3814,"TiO2":0.0031,"P2O5":0.0012,"MnO":0.0009},"SiO2_Al2O3_ratio":9.21,"R2O_RO_ratio":0.213,"fluxSum":0.999,"x":3.3814,"y":0.367,"imageUrl":null,"thumbnailUrl":null,"scrapedAt":null},{"id":"glazy_24318","name":"Hansen G2926B With Mason Stain","source":"glazy","cone":5.5,"coneRaw":"5-6","surface":"gloss","transparency":"opaque","atmosphere":"oxidation","ingredients":[{"id":15400,"name":"Silica","percentage":34.2,"isAdditional":false},{"id":15169,"name":"Ferro Frit 3134","percentage":23.1,"isAdditional":false},{"id":15137,"name":"EP Kaolin","percentage":17.8,"isAdditional":false},{"id":16050,"name":"Neph Sye A270","percentage":16.6,"isAdditional":false},{"id":15458,"name":"Wollastonite","percentage":6.3,"isAdditional":false},{"id":15433,"name":"Talc","percentage":2.1,"isAdditional":false},{"id":15469,"name":"Zircopax","percentage":2,"isAdditional":true}],"umf":{"Na2O":0.2881,"K2O":0.0403,"MgO":0.075,"CaO":0.5966,"Al2O3":0.4734,"B2O3":0.3309,"Fe2O3":0.0041,"SiO2":4.9596,"TiO2":0.0037,"ZrO2":0.0477,"P2O5":0.0014},"SiO2_Al2O3_ratio":10.48,"R2O_RO_ratio":0.3284,"fluxSum":1.0,"x":4.9596,"y":0.4734,"imageUrl":null,"thumbnailUrl":null,"scrapedAt":null},{"id":"glazy_5165","name":"Hemming Semi-Gloss","source":"glazy","cone":5.5,"coneRaw":"4-7","surface":"unknown","transparency":null,"atmosphere":"reduction","ingredients":[{"id":15119,"name":"Colemanite","percentage":38.58,"isAdditional":false},{"id":15369,"name":"Plastic Vitrox","percentage":38.58,"isAdditional":false},{"id":15137,"name":"EP Kaolin","percentage":15.43,"isAdditional":false},{"id":15442,"name":"Tin Oxide","percentage":7.41,"isAdditional":false}],"umf":{"Na2O":0.0254,"K2O":0.0926,"MgO":0.0228,"CaO":0.8592,"Al2O3":0.4603,"B2O3":1.239,"Fe2O3":0.0086,"SiO2":2.6787,"TiO2":0.0054,"SnO2":0.2164,"P2O5":0.0012},"SiO2_Al2O3_ratio":5.82,"R2O_RO_ratio":0.118,"fluxSum":1.0,"x":2.6787,"y":0.4603,"imageUrl":null,"thumbnailUrl":null,"scrapedAt":null},{"id":"glazy_36974","name":"Honey Wheat","source":"glazy","cone":5.5,"coneRaw":"4-7","surface":"unknown","transparency":"transparent","atmosphere":"oxidation","ingredients":[{"id":15400,"name":"Silica","percentage":30,"isAdditional":false},{"id":15135,"name":"Dolomite","percentage":19,"isAdditional":false},{"id":15137,"name":"EP Kaolin","percentage":18,"isAdditional":false},{"id":15422,"name":"Spodumene","percentage":18,"isAdditional":false},{"id":15169,"name":"Ferro Frit 3134","percentage":10,"isAdditional":false},{"id":15252,"name":"Gerstley Borate","percentage":5,"isAdditional":false},{"id":15336,"name":"Manganese Dioxide","percentage":4,"isAdditional":true},{"id":15072,"name":"Bentonite","percentage":2,"isAdditional":true},{"id":15387,"name":"Red Iron Oxide","percentage":1.5,"isAdditional":true}],"umf":{"Li2O":0.1438,"Na2O":0.0619,"K2O":0.0032,"MgO":0.3251,"CaO":0.4659,"Al2O3":0.3599,"B2O3":0.1549,"Fe2O3":0.0308,"SiO2":2.7949,"TiO2":0.0027,"P2O5":0.0011},"SiO2_Al2O3_ratio":7.77,"R2O_RO_ratio":0.2089,"fluxSum":0.9999,"x":2.7949,"y":0.3599,"imageUrl":null,"thumbnailUrl":null,"scrapedAt":null},{"id":"glazy_5231","name":"Ivory Matte","source":"glazy","cone":5.5,"coneRaw":"5-6","surface":"matte","transparency":null,"atmosphere":"reduction","ingredients":[{"id":15142,"name":"Feldspar","percentage":42.7,"isAdditional":false},{"id":15456,"name":"Lead Carbonate","percentage":21.3,"isAdditional":false},{"id":15433,"name":"Talc","percentage":17.2,"isAdditional":false},{"id":15288,"name":"Kaolin","percentage":9.4,"isAdditional":false},{"id":15457,"name":"Whiting","percentage":9.4,"isAdditional":false}],"umf":{"K2O":0.1971,"MgO":0.3494,"CaO":0.2415,"PbO":0.2121,"Al2O3":0.2923,"SiO2":1.8381},"SiO2_Al2O3_ratio":6.29,"R2O_RO_ratio":0.1971,"fluxSum":1.0001,"x":1.8381,"y":0.2923,"imageUrl":null,"thumbnailUrl":null,"scrapedAt":null},{"id":"glazy_32879","name":"JP BlueStone","source":"glazy","cone":5.5,"coneRaw":"5-6","surface":"gloss","transparency":"opaque","atmosphere":"oxidation","ingredients":[{"id":15400,"name":"Silica","percentage":27,"isAdditional":false},{"id":15470,"name":"Minspar 200","percentage":23,"isAdditional":false},{"id":15137,"name":"EP Kaolin","percentage":15,"isAdditional":false},{"id":15135,"name":"Dolomite","percentage":12,"isAdditional":false},{"id":15171,"name":"Ferro Frit 3195","percentage":11,"isAdditional":false},{"id":15406,"name":"Soda Ash","percentage":8,"isAdditional":false},{"id":15443,"name":"Titanium Dioxide","percentage":4,"isAdditional":false},{"id":15072,"name":"Bentonite","percentage":2,"isAdditional":true},{"id":15387,"name":"Red Iron Oxide","percentage":2,"isAdditional":true},{"id":15393,"name":"Rutile","percentage":2,"isAdditional":true},{"id":15117,"name":"Cobalt Oxide","percentage":1,"isAdditional":true}],"umf":{"Na2O":0.3677,"K2O":0.0398,"MgO":0.2449,"CaO":0.3476,"Al2O3":0.4182,"B2O3":0.1314,"Fe2O3":0.0529,"SiO2":3.4398,"TiO2":0.2696,"P2O5":0.001,"CoO":0.0458},"SiO2_Al2O3_ratio":8.23,"R2O_RO_ratio":0.4075,"fluxSum":1.0,"x":3.4398,"y":0.4182,"imageUrl":null,"thumbnailUrl":null,"scrapedAt":null},{"id":"glazy_32888","name":"JP GrayStone Coral","source":"glazy","cone":5.5,"coneRaw":"5-6","surface":"unknown","transparency":null,"atmosphere":"unknown","ingredients":[],"umf":{"Na2O":0.1,"K2O":0.1003,"MgO":0.024,"CaO":0.7543,"SrO":0.0214,"Al2O3":0.3841,"B2O3":0.1207,"Fe2O3":0.0048,"SiO2":2.8067,"TiO2":0.5178,"P2O5":0.001},"SiO2_Al2O3_ratio":7.31,"R2O_RO_ratio":0.2003,"fluxSum":1.0,"x":2.8067,"y":0.3841,"imageUrl":null,"thumbnailUrl":null,"scrapedAt":null},{"id":"glazy_27670","name":"Jade Green","source":"glazy","cone":5.5,"coneRaw":"5-6","surface":"matte","transparency":"opaque","atmosphere":"oxidation","ingredients":[{"id":15131,"name":"Custer Feldspar","percentage":40,"isAdditional":false},{"id":15062,"name":"Barium Carbonate","percentage":20,"isAdditional":false},{"id":15252,"name":"Gerstley Borate","percentage":10,"isAdditional":false},{"id":15400,"name":"Silica","percentage":10,"isAdditional":false},{"id":15433,"name":"Talc","percentage":10,"isAdditional":false},{"id":15457,"name":"Whiting","percentage":10,"isAdditional":false},{"id":15120,"name":"Copper Carbonate","percentage":5,"isAdditional":true}],"umf":{"Na2O":0.019,"K2O":0.2105,"MgO":0.0258,"CaO":0.1009,"BaO":0.2926,"ZnO":0.3512,"Al2O3":0.318,"B2O3":0.1112,"Fe2O3":0.0115,"SiO2":2.0228,"TiO2":0.2332,"P2O5":0.0007,"CuO":0.1206},"SiO2_Al2O3_ratio":6.36,"R2O_RO_ratio":0.2295,"fluxSum":1.0,"x":2.0228,"y":0.318,"imageUrl":null,"thumbnailUrl":null,"scrapedAt":null},{"id":"glazy_111803","name":"Jen's Juicy Fruit/John Post's Tomato Red line blend","source":"glazy","cone":5.5,"coneRaw":"5-6","surface":"satin","transparency":"opaque","atmosphere":"unknown","ingredients":[],"umf":{"Li2O":0.1501,"Na2O":0.2784,"K2O":0.0479,"MgO":0.1036,"CaO":0.4201,"Al2O3":0.3556,"B2O3":0.0864,"Fe2O3":0.0759,"SiO2":2.0228,"TiO2":0.0785,"P2O5":0.0296},"SiO2_Al2O3_ratio":5.69,"R2O_RO_ratio":0.4764,"fluxSum":1.0001,"x":2.0228,"y":0.3556,"imageUrl":null,"thumbnailUrl":null,"scrapedAt":null},{"id":"glazy_141249","name":"Katie's Wood Ash Quad Blend 1A3B","source":"glazy","cone":5.5,"coneRaw":"5-6","surface":"gloss","transparency":"transparent","atmosphere":"unknown","ingredients":[],"umf":{"Na2O":0.2237,"K2O":0.1836,"MgO":0.1041,"CaO":0.4886,"Al2O3":0.259,"B2O3":0.1316,"Fe2O3":0.0352,"SiO2":2.0154,"TiO2":0.0005,"P2O5":0.0605,"CuO":0.059,"CoO":0.0051},"SiO2_Al2O3_ratio":7.78,"R2O_RO_ratio":0.4073,"fluxSum":1.0,"x":2.0154,"y":0.259,"imageUrl":null,"thumbnailUrl":null,"scrapedAt":null},{"id":"glazy_141252","name":"Katie's Wood Ash Quad Blend 3A 9B 1C 3D","source":"glazy","cone":5.5,"coneRaw":"5-6","surface":"gloss","transparency":"transparent","atmosphere":"unknown","ingredients":[],"umf":{"Na2O":0.2237,"K2O":0.1836,"MgO":0.1041,"CaO":0.4886,"Al2O3":0.2573,"B2O3":0.1316,"Fe2O3":0.0415,"SiO2":2.0319,"TiO2":0.0005,"ZrO2":0.0199,"P2O5":0.0605,"CuO":0.0443,"CoO":0.0038},"SiO2_Al2O3_ratio":7.9,"R2O_RO_ratio":0.4073,"fluxSum":1.0,"x":2.0319,"y":0.2573,"imageUrl":null,"thumbnailUrl":null,"scrapedAt":null},{"id":"glazy_141250","name":"Katie's Wood Ash Quad Blend 9A 3B 3C 1D","source":"glazy","cone":5.5,"coneRaw":"5-6","surface":"gloss","transparency":"transparent","atmosphere":"unknown","ingredients":[],"umf":{"Na2O":0.2237,"K2O":0.1836,"MgO":0.1041,"CaO":0.4886,"Al2O3":0.259,"B2O3":0.1316,"Fe2O3":0.0542,"SiO2":2.0221,"TiO2":0.0005,"ZrO2":0.0066,"P2O5":0.0605,"CuO":0.0148,"CoO":0.0115},"SiO2_Al2O3_ratio":7.81,"R2O_RO_ratio":0.4073,"fluxSum":1.0,"x":2.0221,"y":0.259,"imageUrl":null,"thumbnailUrl":null,"scrapedAt":null},{"id":"glazy_61208","name":"La Mott","source":"glazy","cone":5.5,"coneRaw":"5-6","surface":"unknown","transparency":null,"atmosphere":"unknown","ingredients":[],"umf":{"Na2O":0.0647,"K2O":0.1425,"MgO":0.001,"CaO":0.5036,"ZnO":0.2881,"Al2O3":0.3648,"Fe2O3":0.0027,"SiO2":2.0725,"TiO2":0.1976,"P2O5":0.0007},"SiO2_Al2O3_ratio":5.68,"R2O_RO_ratio":0.2072,"fluxSum":0.9999,"x":2.0725,"y":0.3648,"imageUrl":null,"thumbnailUrl":null,"scrapedAt":null},{"id":"glazy_77598","name":"Lemon drop crystal glaze ^6","source":"glazy","cone":5.5,"coneRaw":"5-6","surface":"unknown","transparency":null,"atmosphere":"oxidation","ingredients":[{"id":15167,"name":"Ferro Frit 3110","percentage":50.9,"isAdditional":false},{"id":15467,"name":"Zinc Oxide","percentage":24.5,"isAdditional":false},{"id":15400,"name":"Silica","percentage":17.3,"isAdditional":false},{"id":15443,"name":"Titanium Dioxide","percentage":4.5,"isAdditional":false},{"id":15393,"name":"Rutile","percentage":4,"isAdditional":false},{"id":15113,"name":"CMC Gum","percentage":1,"isAdditional":false},{"id":15072,"name":"Bentonite","percentage":0.5,"isAdditional":false}],"umf":{"Na2O":0.2525,"K2O":0.0258,"MgO":0.0005,"CaO":0.1151,"ZnO":0.6061,"Al2O3":0.0392,"B2O3":0.0389,"Fe2O3":0.0052,"SiO2":1.7797,"TiO2":0.2042},"SiO2_Al2O3_ratio":45.4,"R2O_RO_ratio":0.2783,"fluxSum":1.0,"x":1.7797,"y":0.0392,"imageUrl":null,"thumbnailUrl":null,"scrapedAt":null},{"id":"glazy_147998","name":"Low Expansion Clear","source":"glazy","cone":5.5,"coneRaw":"5-6","surface":"unknown","transparency":"opaque","atmosphere":"oxidation","ingredients":[{"id":15400,"name":"Silica","percentage":31.8,"isAdditional":false},{"id":15171,"name":"Ferro Frit 3195","percentage":27.3,"isAdditional":false},{"id":15137,"name":"EP Kaolin","percentage":18.2,"isAdditional":false},{"id":15135,"name":"Dolomite","percentage":10,"isAdditional":false},{"id":15422,"name":"Spodumene","percentage":9.1,"isAdditional":false},{"id":15444,"name":"Ultrox","percentage":7,"isAdditional":false},{"id":15431,"name":"Strontium Carbonate","percentage":1.8,"isAdditional":false},{"id":15467,"name":"Zinc Oxide","percentage":1.8,"isAdditional":false}],"umf":{"Li2O":0.0977,"Na2O":0.1012,"K2O":0.0027,"MgO":0.2195,"CaO":0.4415,"SrO":0.0488,"ZnO":0.0886,"Al2O3":0.4935,"B2O3":0.3552,"Fe2O3":0.0035,"SiO2":4.1088,"TiO2":0.0035,"ZrO2":0.1479,"P2O5":0.0013},"SiO2_Al2O3_ratio":8.33,"R2O_RO_ratio":0.2016,"fluxSum":1.0,"x":4.1088,"y":0.4935,"imageUrl":null,"thumbnailUrl":null,"scrapedAt":null},{"id":"glazy_61793","name":"Lucie Dolomite White","source":"glazy","cone":5.5,"coneRaw":"5-6","surface":"unknown","transparency":"opaque","atmosphere":"unknown","ingredients":[],"umf":{"Na2O":0.3069,"MgO":0.1774,"CaO":0.5138,"SrO":0.0018,"Al2O3":0.4265,"B2O3":0.1622,"Fe2O3":0.0001,"SiO2":2.1285,"ZrO2":0.147},"SiO2_Al2O3_ratio":4.99,"R2O_RO_ratio":0.3069,"fluxSum":0.9999,"x":2.1285,"y":0.4265,"imageUrl":null,"thumbnailUrl":null,"scrapedAt":null},{"id":"glazy_83774","name":"Lynette's Opal","source":"glazy","cone":5.5,"coneRaw":"5-6","surface":"gloss","transparency":"translucent","atmosphere":"oxidation","ingredients":[{"id":15349,"name":"Nepheline Syenite","percentage":38,"isAdditional":false},{"id":15400,"name":"Silica","percentage":25,"isAdditional":false},{"id":15252,"name":"Gerstley Borate","percentage":10,"isAdditional":false},{"id":15288,"name":"Kaolin","percentage":8,"isAdditional":false},{"id":15457,"name":"Whiting","percentage":7,"isAdditional":false},{"id":15433,"name":"Talc","percentage":5,"isAdditional":false},{"id":15467,"name":"Zinc Oxide","percentage":5,"isAdditional":false},{"id":15458,"name":"Wollastonite","percentage":2,"isAdditional":false},{"id":15393,"name":"Rutile","percentage":8,"isAdditional":true},{"id":15072,"name":"Bentonite","percentage":2,"isAdditional":true}],"umf":{"Na2O":0.2021,"K2O":0.0565,"MgO":0.1539,"CaO":0.4013,"SrO":0.0013,"ZnO":0.1849,"Al2O3":0.3732,"B2O3":0.1059,"Fe2O3":0.017,"SiO2":2.9261,"TiO2":0.2713},"SiO2_Al2O3_ratio":7.84,"R2O_RO_ratio":0.2586,"fluxSum":1.0,"x":2.9261,"y":0.3732,"imageUrl":null,"thumbnailUrl":null,"scrapedAt":null},{"id":"glazy_82212","name":"Lynette's Opal (W/ 3134)","source":"glazy","cone":5.5,"coneRaw":"5-6","surface":"unknown","transparency":null,"atmosphere":"unknown","ingredients":[],"umf":{"Na2O":0.2235,"K2O":0.0525,"MgO":0.1465,"CaO":0.3926,"ZnO":0.1848,"Al2O3":0.3661,"B2O3":0.1182,"Fe2O3":0.0177,"SiO2":2.8997,"TiO2":0.273,"P2O5":0.0006},"SiO2_Al2O3_ratio":7.92,"R2O_RO_ratio":0.276,"fluxSum":0.9999,"x":2.8997,"y":0.3661,"imageUrl":null,"thumbnailUrl":null,"scrapedAt":null},{"id":"glazy_111783","name":"MC Dark Roast","source":"glazy","cone":5.5,"coneRaw":"5-6","surface":"unknown","transparency":null,"atmosphere":"unknown","ingredients":[{"id":15349,"name":"Nepheline Syenite","percentage":33,"isAdditional":false},{"id":15400,"name":"Silica","percentage":28.7,"isAdditional":false},{"id":15252,"name":"Gerstley Borate","percentage":13.83,"isAdditional":false},{"id":15010,"name":"Tile #6 Kaolin","percentage":11.37,"isAdditional":false},{"id":15457,"name":"Whiting","percentage":7.09,"isAdditional":false},{"id":15433,"name":"Talc","percentage":6.01,"isAdditional":false},{"id":15387,"name":"Red Iron Oxide","percentage":9,"isAdditional":true},{"id":15114,"name":"Cobalt Carbonate","percentage":1,"isAdditional":true}],"umf":{"Na2O":0.233,"K2O":0.0635,"MgO":0.2339,"CaO":0.4696,"Al2O3":0.4539,"B2O3":0.2024,"Fe2O3":0.207,"SiO2":3.7831,"TiO2":0.0083,"P2O5":0.0004,"CoO":0.032},"SiO2_Al2O3_ratio":8.33,"R2O_RO_ratio":0.2965,"fluxSum":1.0,"x":3.7831,"y":0.4539,"imageUrl":null,"thumbnailUrl":null,"scrapedAt":null},{"id":"glazy_80873","name":"MC Dole Whip (version 2)","source":"glazy","cone":5.5,"coneRaw":"5-6","surface":"unknown","transparency":"opaque","atmosphere":"unknown","ingredients":[],"umf":{"Na2O":0.1762,"K2O":0.0388,"MgO":0.0035,"CaO":0.7815,"Al2O3":0.4726,"B2O3":0.2026,"Fe2O3":0.0136,"SiO2":2.3756,"TiO2":0.1884,"P2O5":0.0011},"SiO2_Al2O3_ratio":5.03,"R2O_RO_ratio":0.215,"fluxSum":1.0,"x":2.3756,"y":0.4726,"imageUrl":null,"thumbnailUrl":null,"scrapedAt":null},{"id":"glazy_131038","name":"MC Jade Forest","source":"glazy","cone":5.5,"coneRaw":"5-6","surface":"unknown","transparency":null,"atmosphere":"unknown","ingredients":[{"id":15349,"name":"Nepheline Syenite","percentage":29.28,"isAdditional":false},{"id":15252,"name":"Gerstley Borate","percentage":13.9,"isAdditional":false},{"id":15135,"name":"Dolomite","percentage":13.13,"isAdditional":false},{"id":15131,"name":"Custer Feldspar","percentage":12.22,"isAdditional":false},{"id":15400,"name":"Silica","percentage":11.58,"isAdditional":false},{"id":15010,"name":"Tile #6 Kaolin","percentage":10.7,"isAdditional":false},{"id":15255,"name":"Glomax LL Calcined Kaolin","percentage":9.18,"isAdditional":false},{"id":15393,"name":"Rutile","percentage":6,"isAdditional":true},{"id":15120,"name":"Copper Carbonate","percentage":3,"isAdditional":true}],"umf":{"Na2O":0.2062,"K2O":0.0943,"MgO":0.2844,"CaO":0.4151,"Al2O3":0.5629,"B2O3":0.1785,"Fe2O3":0.0163,"SiO2":2.7512,"TiO2":0.2361,"P2O5":0.0003,"CuO":0.081},"SiO2_Al2O3_ratio":4.89,"R2O_RO_ratio":0.3005,"fluxSum":1.0,"x":2.7512,"y":0.5629,"imageUrl":null,"thumbnailUrl":null,"scrapedAt":null},{"id":"glazy_49549","name":"MC6 Clear Glossy Liner","source":"glazy","cone":5.5,"coneRaw":"4-7","surface":"gloss","transparency":"transparent","atmosphere":"oxidation","ingredients":[{"id":15131,"name":"Custer Feldspar","percentage":24,"isAdditional":false},{"id":15137,"name":"EP Kaolin","percentage":20,"isAdditional":false},{"id":15169,"name":"Ferro Frit 3134","percentage":20,"isAdditional":false},{"id":15458,"name":"Wollastonite","percentage":15.5,"isAdditional":false},{"id":15400,"name":"Silica","percentage":14.5,"isAdditional":false},{"id":15608,"name":"Amtalc-C98 Talc","percentage":6,"isAdditional":false}],"umf":{"Na2O":0.1375,"K2O":0.0815,"MgO":0.1371,"CaO":0.644,"Al2O3":0.3622,"B2O3":0.202,"Fe2O3":0.004,"SiO2":3.103,"TiO2":0.0032,"P2O5":0.0011},"SiO2_Al2O3_ratio":8.57,"R2O_RO_ratio":0.219,"fluxSum":1.0001,"x":3.103,"y":0.3622,"imageUrl":null,"thumbnailUrl":null,"scrapedAt":null},{"id":"glazy_49546","name":"MC6 Glossy Base 1","source":"glazy","cone":5.5,"coneRaw":"4-7","surface":"gloss","transparency":"opaque","atmosphere":"oxidation","ingredients":[{"id":15131,"name":"Custer Feldspar","percentage":24,"isAdditional":false},{"id":15169,"name":"Ferro Frit 3134","percentage":20,"isAdditional":false},{"id":15137,"name":"EP Kaolin","percentage":19.5,"isAdditional":false},{"id":15400,"name":"Silica","percentage":13.5,"isAdditional":false},{"id":15458,"name":"Wollastonite","percentage":11.5,"isAdditional":false},{"id":15608,"name":"Amtalc-C98 Talc","percentage":11.5,"isAdditional":false}],"umf":{"Na2O":0.1336,"K2O":0.0796,"MgO":0.2539,"CaO":0.5328,"Al2O3":0.347,"B2O3":0.1963,"Fe2O3":0.0043,"SiO2":2.998,"TiO2":0.0032,"P2O5":0.0011},"SiO2_Al2O3_ratio":8.64,"R2O_RO_ratio":0.2132,"fluxSum":0.9999,"x":2.998,"y":0.347,"imageUrl":null,"thumbnailUrl":null,"scrapedAt":null},{"id":"glazy_49547","name":"MC6 Glossy Base 2","source":"glazy","cone":5.5,"coneRaw":"4-7","surface":"gloss","transparency":"transparent","atmosphere":"oxidation","ingredients":[{"id":15169,"name":"Ferro Frit 3134","percentage":26,"isAdditional":false},{"id":15400,"name":"Silica","percentage":26,"isAdditional":false},{"id":15131,"name":"Custer Feldspar","percentage":22,"isAdditional":false},{"id":15137,"name":"EP Kaolin","percentage":17,"isAdditional":false},{"id":15608,"name":"Amtalc-C98 Talc","percentage":5,"isAdditional":false},{"id":15457,"name":"Whiting","percentage":4,"isAdditional":false}],"umf":{"Na2O":0.2136,"K2O":0.0966,"MgO":0.1482,"CaO":0.5416,"Al2O3":0.4171,"B2O3":0.3406,"Fe2O3":0.0044,"SiO2":4.2204,"TiO2":0.0035,"P2O5":0.0012},"SiO2_Al2O3_ratio":10.12,"R2O_RO_ratio":0.3102,"fluxSum":1.0,"x":4.2204,"y":0.4171,"imageUrl":null,"thumbnailUrl":null,"scrapedAt":null},{"id":"glazy_49544","name":"MC6 High Calcium Semimatte Base 1","source":"glazy","cone":5.5,"coneRaw":"4-7","surface":"unknown","transparency":"opaque","atmosphere":"oxidation","ingredients":[{"id":15137,"name":"EP Kaolin","percentage":30,"isAdditional":false},{"id":15458,"name":"Wollastonite","percentage":29,"isAdditional":false},{"id":15171,"name":"Ferro Frit 3195","percentage":20,"isAdditional":false},{"id":15400,"name":"Silica","percentage":17,"isAdditional":false},{"id":15349,"name":"Nepheline Syenite","percentage":4,"isAdditional":false}],"umf":{"Na2O":0.078,"K2O":0.0095,"MgO":0.0027,"CaO":0.9097,"Al2O3":0.4447,"B2O3":0.2027,"Fe2O3":0.0045,"SiO2":3.0014,"TiO2":0.0045,"P2O5":0.0017},"SiO2_Al2O3_ratio":6.75,"R2O_RO_ratio":0.0875,"fluxSum":0.9999,"x":3.0014,"y":0.4447,"imageUrl":null,"thumbnailUrl":null,"scrapedAt":null},{"id":"glazy_49550","name":"MC6 Zinc Semimatte/ Glossy Base","source":"glazy","cone":5.5,"coneRaw":"4-7","surface":"unknown","transparency":"opaque","atmosphere":"oxidation","ingredients":[{"id":15349,"name":"Nepheline Syenite","percentage":36,"isAdditional":false},{"id":15400,"name":"Silica","percentage":31,"isAdditional":false},{"id":15458,"name":"Wollastonite","percentage":13,"isAdditional":false},{"id":15137,"name":"EP Kaolin","percentage":10,"isAdditional":false},{"id":15467,"name":"Zinc Oxide","percentage":10,"isAdditional":false}],"umf":{"Na2O":0.1806,"K2O":0.0569,"MgO":0.0036,"CaO":0.3697,"ZnO":0.3891,"Al2O3":0.3766,"Fe2O3":0.0022,"SiO2":3.3815,"TiO2":0.0015,"P2O5":0.0006},"SiO2_Al2O3_ratio":8.98,"R2O_RO_ratio":0.2375,"fluxSum":0.9999,"x":3.3815,"y":0.3766,"imageUrl":null,"thumbnailUrl":null,"scrapedAt":null},{"id":"glazy_49545","name":"MC6G High Calcium Semimatte Base #2","source":"glazy","cone":5.5,"coneRaw":"4-7","surface":"unknown","transparency":"opaque","atmosphere":"oxidation","ingredients":[{"id":15137,"name":"EP Kaolin","percentage":28,"isAdditional":false},{"id":15458,"name":"Wollastonite","percentage":28,"isAdditional":false},{"id":15171,"name":"Ferro Frit 3195","percentage":23,"isAdditional":false},{"id":15400,"name":"Silica","percentage":17,"isAdditional":false},{"id":15349,"name":"Nepheline Syenite","percentage":4,"isAdditional":false}],"umf":{"Na2O":0.0865,"K2O":0.0093,"MgO":0.0026,"CaO":0.9016,"Al2O3":0.4328,"B2O3":0.2331,"Fe2O3":0.0042,"SiO2":3.0023,"TiO2":0.0042,"P2O5":0.0016},"SiO2_Al2O3_ratio":6.94,"R2O_RO_ratio":0.0958,"fluxSum":1.0,"x":3.0023,"y":0.4328,"imageUrl":null,"thumbnailUrl":null,"scrapedAt":null},{"id":"glazy_103609","name":"Majolica","source":"glazy","cone":5.5,"coneRaw":"5-6","surface":"gloss","transparency":null,"atmosphere":"oxidation","ingredients":[{"id":15168,"name":"Ferro Frit 3124","percentage":65.9,"isAdditional":false},{"id":15142,"name":"Feldspar","percentage":17.6,"isAdditional":false},{"id":15288,"name":"Kaolin","percentage":9.9,"isAdditional":false},{"id":15349,"name":"Nepheline Syenite","percentage":6.6,"isAdditional":false},{"id":15442,"name":"Tin Oxide","percentage":9.9,"isAdditional":true},{"id":15072,"name":"Bentonite","percentage":3.3,"isAdditional":true},{"id":15465,"name":"Yellow Ochre","percentage":0.4,"isAdditional":true}],"umf":{"Li2O":0.0474,"Na2O":0.0775,"K2O":0.2411,"MgO":0.2407,"CaO":0.3933,"Al2O3":0.4054,"B2O3":0.4345,"Fe2O3":0.0066,"SiO2":3.5428,"TiO2":0.0033,"ZrO2":0.3553,"P2O5":0.0015},"SiO2_Al2O3_ratio":8.74,"R2O_RO_ratio":0.366,"fluxSum":1.0,"x":3.5428,"y":0.4054,"imageUrl":null,"thumbnailUrl":null,"scrapedAt":null},{"id":"glazy_6999","name":"Mary's Fake Shino","source":"glazy","cone":5.5,"coneRaw":"5-6","surface":"unknown","transparency":"opaque","atmosphere":"reduction","ingredients":[{"id":15171,"name":"Ferro Frit 3195","percentage":37.3,"isAdditional":false},{"id":15400,"name":"Silica","percentage":25.6,"isAdditional":false},{"id":15125,"name":"Cornwall Stone","percentage":17.3,"isAdditional":false},{"id":15457,"name":"Whiting","percentage":8.3,"isAdditional":false},{"id":15137,"name":"EP Kaolin","percentage":6.4,"isAdditional":false},{"id":15467,"name":"Zinc Oxide","percentage":5.1,"isAdditional":false},{"id":15442,"name":"Tin Oxide","percentage":6.6,"isAdditional":true},{"id":15072,"name":"Bentonite","percentage":2,"isAdditional":true},{"id":15387,"name":"Red Iron Oxide","percentage":2,"isAdditional":true}],"umf":{"Na2O":0.1578,"K2O":0.0296,"MgO":0.0063,"CaO":0.5842,"ZnO":0.2222,"Al2O3":0.3508,"B2O3":0.4297,"Fe2O3":0.0456,"SiO2":3.571,"TiO2":0.0022,"SnO2":0.1553,"P2O5":0.0004},"SiO2_Al2O3_ratio":10.18,"R2O_RO_ratio":0.1874,"fluxSum":1.0001,"x":3.571,"y":0.3508,"imageUrl":null,"thumbnailUrl":null,"scrapedAt":null},{"id":"glazy_26039","name":"Matte Gun Metal","source":"glazy","cone":5.5,"coneRaw":"5-6","surface":"unknown","transparency":null,"atmosphere":"unknown","ingredients":[],"umf":{"Li2O":0.0474,"Na2O":0.3354,"K2O":0.1059,"MgO":0.0112,"CaO":0.0291,"SrO":0.471,"Al2O3":0.5756,"Fe2O3":0.0257,"SiO2":3.0378,"TiO2":0.222,"CuO":0.0844,"CoO":0.0292},"SiO2_Al2O3_ratio":5.28,"R2O_RO_ratio":0.4887,"fluxSum":1.0,"x":3.0378,"y":0.5756,"imageUrl":null,"thumbnailUrl":null,"scrapedAt":null},{"id":"glazy_36660","name":"Melted Blue Tilton","source":"glazy","cone":5.5,"coneRaw":"5-6","surface":"gloss","transparency":"opaque","atmosphere":"unknown","ingredients":[],"umf":{"Li2O":0.0747,"Na2O":0.1622,"K2O":0.0321,"MgO":0.1063,"CaO":0.387,"BaO":0.2377,"Al2O3":0.3108,"B2O3":0.1238,"Fe2O3":0.0194,"SiO2":1.9625,"TiO2":0.238,"P2O5":0.0008,"CoO":0.0337},"SiO2_Al2O3_ratio":6.31,"R2O_RO_ratio":0.269,"fluxSum":1.0,"x":1.9625,"y":0.3108,"imageUrl":null,"thumbnailUrl":null,"scrapedAt":null},{"id":"glazy_55658","name":"Metallic Black","source":"glazy","cone":5.5,"coneRaw":"5-6","surface":"gloss","transparency":null,"atmosphere":"oxidation","ingredients":[{"id":15142,"name":"Feldspar","percentage":78.8,"isAdditional":true},{"id":15252,"name":"Gerstley Borate","percentage":10.7,"isAdditional":true},{"id":15457,"name":"Whiting","percentage":5.6,"isAdditional":true},{"id":15137,"name":"EP Kaolin","percentage":4.9,"isAdditional":true},{"id":15120,"name":"Copper Carbonate","percentage":4.1,"isAdditional":true},{"id":15336,"name":"Manganese Dioxide","percentage":4.1,"isAdditional":true},{"id":15117,"name":"Cobalt Oxide","percentage":2.1,"isAdditional":true}],"umf":{"Na2O":0.0277,"K2O":0.5678,"MgO":0.0373,"CaO":0.3672,"Al2O3":0.6476,"B2O3":0.1652,"Fe2O3":0.0011,"SiO2":3.6555,"TiO2":0.0005,"P2O5":0.0003,"CuO":0.1338,"CoO":0.1027},"SiO2_Al2O3_ratio":5.64,"R2O_RO_ratio":0.5955,"fluxSum":1.0,"x":3.6555,"y":0.6476,"imageUrl":null,"thumbnailUrl":null,"scrapedAt":null},{"id":"glazy_23061","name":"Misty Blue","source":"glazy","cone":5.5,"coneRaw":"5-6","surface":"unknown","transparency":"opaque","atmosphere":"oxidation","ingredients":[{"id":15169,"name":"Ferro Frit 3134","percentage":26,"isAdditional":false},{"id":15349,"name":"Nepheline Syenite","percentage":26,"isAdditional":false},{"id":15400,"name":"Silica","percentage":23,
