Repository: ryanlack616/stull-atlas

# stull-atlas
R.T. Stull in 1912 the Stull graph, trying to understand and improve on with new tools

File: data/glazes/glazy-processed.json (part 7 of 55)
"isAdditional":false},{"id":15457,"name":"Whiting","percentage":14,"isAdditional":false},{"id":15137,"name":"EP Kaolin","percentage":11,"isAdditional":false},{"id":15393,"name":"Rutile","percentage":6,"isAdditional":true},{"id":15072,"name":"Bentonite","percentage":2,"isAdditional":true},{"id":15117,"name":"Cobalt Oxide","percentage":0.6,"isAdditional":true}],"umf":{"Na2O":0.2534,"K2O":0.0398,"MgO":0.0058,"CaO":0.7011,"Al2O3":0.3252,"B2O3":0.2545,"Fe2O3":0.0145,"SiO2":2.8286,"TiO2":0.2037,"P2O5":0.0006,"CoO":0.0223},"SiO2_Al2O3_ratio":8.7,"R2O_RO_ratio":0.2932,"fluxSum":1.0001,"x":2.8286,"y":0.3252,"imageUrl":null,"thumbnailUrl":null,"scrapedAt":null},{"id":"glazy_55726","name":"Odyssey White Glaze","source":"glazy","cone":5.5,"coneRaw":"5-6","surface":"unknown","transparency":null,"atmosphere":"unknown","ingredients":[],"umf":{"Na2O":0.238,"K2O":0.0625,"MgO":0.0723,"CaO":0.6272,"Al2O3":0.4218,"B2O3":0.3031,"Fe2O3":0.0046,"SiO2":4.1197,"TiO2":0.0029,"ZrO2":0.1288,"P2O5":0.0013},"SiO2_Al2O3_ratio":9.77,"R2O_RO_ratio":0.3005,"fluxSum":1.0,"x":4.1197,"y":0.4218,"imageUrl":null,"thumbnailUrl":null,"scrapedAt":null},{"id":"glazy_41706","name":"Ol' Blue","source":"glazy","cone":5.5,"coneRaw":"5-6","surface":"unknown","transparency":null,"atmosphere":"unknown","ingredients":[{"id":15137,"name":"EP Kaolin","percentage":30,"isAdditional":false},{"id":15458,"name":"Wollastonite","percentage":29,"isAdditional":false},{"id":15171,"name":"Ferro Frit 3195","percentage":20,"isAdditional":false},{"id":15400,"name":"Silica","percentage":17,"isAdditional":false},{"id":15349,"name":"Nepheline Syenite","percentage":4,"isAdditional":false},{"id":15120,"name":"Copper Carbonate","percentage":3,"isAdditional":true},{"id":21738,"name":"Rutile Light","percentage":3,"isAdditional":true},{"id":15114,"name":"Cobalt Carbonate","percentage":1.5,"isAdditional":true}],"umf":{"Na2O":0.078,"K2O":0.0095,"MgO":0.0027,"CaO":0.9097,"Al2O3":0.4451,"B2O3":0.2027,"Fe2O3":0.0048,"SiO2":3.0027,"TiO2":0.117,"ZrO2":0.0009,"P2O5":0.0017,"CuO":0.0757,"CoO":0.0393,"Cr2O3":0.0001},"SiO2_Al2O3_ratio":6.75,"R2O_RO_ratio":0.0875,"fluxSum":0.9999,"x":3.0027,"y":0.4451,"imageUrl":null,"thumbnailUrl":null,"scrapedAt":null},{"id":"glazy_55727","name":"Ol' blue Variegated Slate Blue","source":"glazy","cone":5.5,"coneRaw":"5-6","surface":"unknown","transparency":null,"atmosphere":"unknown","ingredients":[],"umf":{"Na2O":0.078,"K2O":0.0095,"MgO":0.0027,"CaO":0.9097,"Al2O3":0.4447,"B2O3":0.2027,"Fe2O3":0.0103,"SiO2":3.0014,"TiO2":0.1099,"P2O5":0.0017,"CuO":0.0757,"CoO":0.0393},"SiO2_Al2O3_ratio":6.75,"R2O_RO_ratio":0.0875,"fluxSum":0.9999,"x":3.0014,"y":0.4447,"imageUrl":null,"thumbnailUrl":null,"scrapedAt":null},{"id":"glazy_27667","name":"Olive","source":"glazy","cone":5.5,"coneRaw":"5-6","surface":"unknown","transparency":null,"atmosphere":"unknown","ingredients":[],"umf":{"Na2O":0.2229,"K2O":0.0753,"MgO":0.0669,"CaO":0.3664,"BaO":0.1215,"ZnO":0.1471,"Al2O3":0.3208,"B2O3":0.296,"Fe2O3":0.0608,"SiO2":3.6385,"TiO2":0.0332,"P2O5":0.0006,"CuO":0.0613},"SiO2_Al2O3_ratio":11.34,"R2O_RO_ratio":0.2982,"fluxSum":1.0001,"x":3.6385,"y":0.3208,"imageUrl":null,"thumbnailUrl":null,"scrapedAt":null},{"id":"glazy_55036","name":"Olive (Copy)","source":"glazy","cone":5.5,"coneRaw":"5-6","surface":"unknown","transparency":null,"atmosphere":"unknown","ingredients":[],"umf":{"Na2O":0.2229,"K2O":0.0753,"MgO":0.0669,"CaO":0.3664,"BaO":0.1215,"ZnO":0.1471,"Al2O3":0.3208,"B2O3":0.296,"Fe2O3":0.0608,"SiO2":3.6385,"TiO2":0.0332,"P2O5":0.0006,"CuO":0.0613},"SiO2_Al2O3_ratio":11.34,"R2O_RO_ratio":0.2982,"fluxSum":1.0001,"x":3.6385,"y":0.3208,"imageUrl":null,"thumbnailUrl":null,"scrapedAt":null},{"id":"glazy_27660","name":"Opal Blue","source":"glazy","cone":5.5,"coneRaw":"5-6","surface":"gloss","transparency":null,"atmosphere":"oxidation","ingredients":[{"id":15169,"name":"Ferro Frit 3134","percentage":50,"isAdditional":false},{"id":15288,"name":"Kaolin","percentage":25,"isAdditional":false},{"id":15400,"name":"Silica","percentage":25,"isAdditional":false},{"id":15393,"name":"Rutile","percentage":4,"isAdditional":true},{"id":15072,"name":"Bentonite","percentage":2,"isAdditional":true},{"id":15114,"name":"Cobalt Carbonate","percentage":1,"isAdditional":true}],"umf":{"Na2O":0.2229,"K2O":0.0753,"MgO":0.0669,"CaO":0.3664,"BaO":0.1215,"ZnO":0.1471,"Al2O3":0.3208,"B2O3":0.296,"Fe2O3":0.0098,"SiO2":3.6385,"TiO2":0.1292,"P2O5":0.0006,"CoO":0.0118},"SiO2_Al2O3_ratio":11.34,"R2O_RO_ratio":0.2982,"fluxSum":1.0001,"x":3.6385,"y":0.3208,"imageUrl":null,"thumbnailUrl":null,"scrapedAt":null},{"id":"glazy_61205","name":"Peacock","source":"glazy","cone":5.5,"coneRaw":"5-6","surface":"unknown","transparency":null,"atmosphere":"unknown","ingredients":[],"umf":{"Na2O":0.0498,"K2O":0.1093,"MgO":0.0037,"CaO":0.3798,"ZnO":0.4574,"Al2O3":0.2673,"Fe2O3":0.0032,"SiO2":2.2963,"TiO2":0.0056},"SiO2_Al2O3_ratio":8.59,"R2O_RO_ratio":0.1591,"fluxSum":1.0,"x":2.2963,"y":0.2673,"imageUrl":null,"thumbnailUrl":null,"scrapedAt":null},{"id":"glazy_68663","name":"Peacock (w/EPK)","source":"glazy","cone":5.5,"coneRaw":"5-6","surface":"unknown","transparency":null,"atmosphere":"unknown","ingredients":[],"umf":{"Na2O":0.0491,"K2O":0.1081,"MgO":0.0007,"CaO":0.3814,"ZnO":0.4607,"Al2O3":0.2676,"Fe2O3":0.0019,"SiO2":2.2818,"TiO2":0.0013,"P2O5":0.0005},"SiO2_Al2O3_ratio":8.53,"R2O_RO_ratio":0.1572,"fluxSum":1.0,"x":2.2818,"y":0.2676,"imageUrl":null,"thumbnailUrl":null,"scrapedAt":null},{"id":"glazy_61202","name":"Pete's Strontium Matte (w/ 3134 and Custer)","source":"glazy","cone":5.5,"coneRaw":"5-6","surface":"satin","transparency":null,"atmosphere":"unknown","ingredients":[],"umf":{"Na2O":0.1337,"K2O":0.1815,"MgO":0.0044,"CaO":0.1197,"SrO":0.5607,"Al2O3":0.4045,"B2O3":0.102,"Fe2O3":0.0041,"SiO2":2.5402,"TiO2":0.0066},"SiO2_Al2O3_ratio":6.28,"R2O_RO_ratio":0.3152,"fluxSum":1.0,"x":2.5402,"y":0.4045,"imageUrl":null,"thumbnailUrl":null,"scrapedAt":null},{"id":"glazy_145827","name":"Pinnell Strontium Matte 1","source":"glazy","cone":5.5,"coneRaw":"5-6","surface":"unknown","transparency":"opaque","atmosphere":"unknown","ingredients":[],"umf":{"Li2O":0.0478,"Na2O":0.3349,"K2O":0.1061,"MgO":0.0078,"CaO":0.0281,"SrO":0.4752,"Al2O3":0.5669,"Fe2O3":0.0035,"SiO2":2.9957,"TiO2":0.0044},"SiO2_Al2O3_ratio":5.28,"R2O_RO_ratio":0.4888,"fluxSum":0.9999,"x":2.9957,"y":0.5669,"imageUrl":null,"thumbnailUrl":null,"scrapedAt":null},{"id":"glazy_26036","name":"Planet Earth","source":"glazy","cone":5.5,"coneRaw":"5-6","surface":"unknown","transparency":null,"atmosphere":"unknown","ingredients":[],"umf":{"Na2O":0.383,"K2O":0.1015,"MgO":0.1027,"CaO":0.4128,"Al2O3":0.5417,"B2O3":0.4313,"Fe2O3":0.0154,"SiO2":3.8318,"TiO2":0.1895,"P2O5":0.0012,"CoO":0.0698},"SiO2_Al2O3_ratio":7.07,"R2O_RO_ratio":0.4845,"fluxSum":1.0,"x":3.8318,"y":0.5417,"imageUrl":null,"thumbnailUrl":null,"scrapedAt":null},{"id":"glazy_12159","name":"Purple Plum","source":"glazy","cone":5.5,"coneRaw":"5-6","surface":"unknown","transparency":null,"atmosphere":"unknown","ingredients":[],"umf":{"Na2O":0.1647,"K2O":0.0337,"MgO":0.007,"CaO":0.7945,"Al2O3":0.2936,"B2O3":0.1445,"Fe2O3":0.0043,"SiO2":3.0036,"TiO2":0.0085,"SnO2":0.0784,"CoO":0.0159,"Cr2O3":0.0041},"SiO2_Al2O3_ratio":10.23,"R2O_RO_ratio":0.1984,"fluxSum":0.9999,"x":3.0036,"y":0.2936,"imageUrl":null,"thumbnailUrl":null,"scrapedAt":null},{"id":"glazy_31384","name":"R71- Base (EU)","source":"glazy","cone":5.5,"coneRaw":"5-6","surface":"unknown","transparency":null,"atmosphere":"unknown","ingredients":[],"umf":{"Na2O":0.0673,"K2O":0.1832,"MgO":0.2089,"CaO":0.5407,"Al2O3":0.3506,"B2O3":0.0933,"Fe2O3":0.0007,"SiO2":2.8257,"TiO2":0.0013},"SiO2_Al2O3_ratio":8.06,"R2O_RO_ratio":0.2505,"fluxSum":1.0001,"x":2.8257,"y":0.3506,"imageUrl":null,"thumbnailUrl":null,"scrapedAt":null},{"id":"glazy_6933","name":"R71- Copper brown","source":"glazy","cone":5.5,"coneRaw":"5-6","surface":"unknown","transparency":"opaque","atmosphere":"neutral","ingredients":[{"id":15371,"name":"Potash Feldspar","percentage":36,"isAdditional":false},{"id":15400,"name":"Silica","percentage":17,"isAdditional":false},{"id":15457,"name":"Whiting","percentage":15,"isAdditional":false},{"id":15137,"name":"EP Kaolin","percentage":14,"isAdditional":false},{"id":15169,"name":"Ferro Frit 3134","percentage":9,"isAdditional":false},{"id":15433,"name":"Talc","percentage":9,"isAdditional":false},{"id":15120,"name":"Copper Carbonate","percentage":8,"isAdditional":true},{"id":15387,"name":"Red Iron Oxide","percentage":3,"isAdditional":true}],"umf":{"Na2O":0.0446,"K2O":0.1955,"MgO":0.2145,"CaO":0.5454,"Al2O3":0.3532,"B2O3":0.0884,"Fe2O3":0.0555,"SiO2":2.8213,"TiO2":0.002,"P2O5":0.0008,"CuO":0.1942},"SiO2_Al2O3_ratio":7.99,"R2O_RO_ratio":0.2401,"fluxSum":1.0,"x":2.8213,"y":0.3532,"imageUrl":null,"thumbnailUrl":null,"scrapedAt":null},{"id":"glazy_6934","name":"R71- Yellow Green","source":"glazy","cone":5.5,"coneRaw":"5-6","surface":"unknown","transparency":"opaque","atmosphere":"neutral","ingredients":[{"id":15371,"name":"Potash Feldspar","percentage":36,"isAdditional":false},{"id":15400,"name":"Silica","percentage":17,"isAdditional":false},{"id":15457,"name":"Whiting","percentage":15,"isAdditional":false},{"id":15137,"name":"EP Kaolin","percentage":14,"isAdditional":false},{"id":15169,"name":"Ferro Frit 3134","percentage":9,"isAdditional":false},{"id":15433,"name":"Talc","percentage":9,"isAdditional":false},{"id":15120,"name":"Copper Carbonate","percentage":8,"isAdditional":true},{"id":15387,"name":"Red Iron Oxide","percentage":2,"isAdditional":true}],"umf":{"Na2O":0.0446,"K2O":0.1955,"MgO":0.2145,"CaO":0.5454,"Al2O3":0.3532,"B2O3":0.0884,"Fe2O3":0.0377,"SiO2":2.8213,"TiO2":0.002,"P2O5":0.0008,"CuO":0.1942},"SiO2_Al2O3_ratio":7.99,"R2O_RO_ratio":0.2401,"fluxSum":1.0,"x":2.8213,"y":0.3532,"imageUrl":null,"thumbnailUrl":null,"scrapedAt":null},{"id":"glazy_62636","name":"Ravenscrag Floating Blue (^5+soak)","source":"glazy","cone":5.5,"coneRaw":"5-6","surface":"gloss","transparency":null,"atmosphere":"unknown","ingredients":[],"umf":{"Na2O":0.1414,"K2O":0.101,"MgO":0.141,"CaO":0.6165,"Al2O3":0.3826,"B2O3":0.2448,"Fe2O3":0.0565,"SiO2":2.8454,"TiO2":0.1393,"CoO":0.0374},"SiO2_Al2O3_ratio":7.44,"R2O_RO_ratio":0.2424,"fluxSum":0.9999,"x":2.8454,"y":0.3826,"imageUrl":null,"thumbnailUrl":null,"scrapedAt":null},{"id":"glazy_118275","name":"Rutile Green - Glossy version","source":"glazy","cone":5.5,"coneRaw":"5-6","surface":"gloss","transparency":"opaque","atmosphere":"unknown","ingredients":[],"umf":{"Na2O":0.0446,"K2O":0.1956,"MgO":0.2146,"CaO":0.5451,"Al2O3":0.3531,"B2O3":0.0884,"Fe2O3":0.0118,"SiO2":3.1207,"TiO2":0.181,"P2O5":0.0008,"CuO":0.0771},"SiO2_Al2O3_ratio":8.84,"R2O_RO_ratio":0.2402,"fluxSum":0.9999,"x":3.1207,"y":0.3531,"imageUrl":null,"thumbnailUrl":null,"scrapedAt":null},{"id":"glazy_119090","name":"SHINO V3 Test 1 Ulexite 1","source":"glazy","cone":5.5,"coneRaw":"5-6","surface":"unknown","transparency":null,"atmosphere":"unknown","ingredients":[],"umf":{"Na2O":0.3933,"K2O":0.2768,"MgO":0.2205,"CaO":0.1083,"SrO":0.001,"Al2O3":1.4252,"B2O3":0.0562,"Fe2O3":0.0094,"SiO2":4.3458,"TiO2":0.0227},"SiO2_Al2O3_ratio":3.05,"R2O_RO_ratio":0.6702,"fluxSum":0.9999,"x":4.3458,"y":1.4252,"imageUrl":null,"thumbnailUrl":null,"scrapedAt":null},{"id":"glazy_119091","name":"SHINO V3 Test 1 Ulexite 2","source":"glazy","cone":5.5,"coneRaw":"5-6","surface":"unknown","transparency":null,"atmosphere":"unknown","ingredients":[],"umf":{"Na2O":0.3787,"K2O":0.2624,"MgO":0.2191,"CaO":0.1378,"SrO":0.002,"Al2O3":1.3455,"B2O3":0.1086,"Fe2O3":0.0089,"SiO2":4.1133,"TiO2":0.0214},"SiO2_Al2O3_ratio":3.06,"R2O_RO_ratio":0.6411,"fluxSum":1.0,"x":4.1133,"y":1.3455,"imageUrl":null,"thumbnailUrl":null,"scrapedAt":null},{"id":"glazy_7358","name":"Selsor Blue-Olive  (Soda Feldspar)","source":"glazy","cone":5.5,"coneRaw":"5-6","surface":"gloss","transparency":"transparent","atmosphere":"oxidation","ingredients":[{"id":15407,"name":"Soda Feldspar","percentage":56.3,"isAdditional":false},{"id":15400,"name":"Silica","percentage":20.8,"isAdditional":false},{"id":15169,"name":"Ferro Frit 3134","percentage":12.5,"isAdditional":false},{"id":15457,"name":"Whiting","percentage":10.4,"isAdditional":false},{"id":15122,"name":"Black Copper Oxide","percentage":4,"isAdditional":true},{"id":15072,"name":"Bentonite","percentage":2,"isAdditional":true},{"id":15387,"name":"Red Iron Oxide","percentage":2,"isAdditional":true}],"umf":{"Na2O":0.4635,"K2O":0.0008,"MgO":0.0036,"CaO":0.5322,"Al2O3":0.4093,"B2O3":0.1472,"Fe2O3":0.0444,"SiO2":3.9756,"CuO":0.181},"SiO2_Al2O3_ratio":9.71,"R2O_RO_ratio":0.4643,"fluxSum":1.0001,"x":3.9756,"y":0.4093,"imageUrl":null,"thumbnailUrl":null,"scrapedAt":null},{"id":"glazy_26134","name":"Selsor Chun","source":"glazy","cone":5.5,"coneRaw":"5-6","surface":"gloss","transparency":"opaque","atmosphere":"reduction","ingredients":[{"id":15476,"name":"FFF Feldspar","percentage":34,"isAdditional":false},{"id":15400,"name":"Silica","percentage":30,"isAdditional":false},{"id":15169,"name":"Ferro Frit 3134","percentage":17,"isAdditional":false},{"id":15457,"name":"Whiting","percentage":10,"isAdditional":false},{"id":15135,"name":"Dolomite","percentage":6,"isAdditional":false},{"id":15467,"name":"Zinc Oxide","percentage":3,"isAdditional":false},{"id":15120,"name":"Copper Carbonate","percentage":3,"isAdditional":true},{"id":15393,"name":"Rutile","percentage":3,"isAdditional":true},{"id":15072,"name":"Bentonite","percentage":2,"isAdditional":true}],"umf":{"Na2O":0.1863,"K2O":0.049,"MgO":0.0952,"CaO":0.5664,"ZnO":0.1031,"Al2O3":0.203,"B2O3":0.1557,"Fe2O3":0.0049,"SiO2":2.869,"TiO2":0.063,"CuO":0.0679},"SiO2_Al2O3_ratio":14.13,"R2O_RO_ratio":0.2353,"fluxSum":1.0,"x":2.869,"y":0.203,"imageUrl":null,"thumbnailUrl":null,"scrapedAt":null},{"id":"glazy_7356","name":"Selsor Olive (Nephi)","source":"glazy","cone":5.5,"coneRaw":"5-6","surface":"gloss","transparency":"transparent","atmosphere":"oxidation","ingredients":[{"id":15349,"name":"Nepheline Syenite","percentage":56.3,"isAdditional":false},{"id":15400,"name":"Silica","percentage":20.8,"isAdditional":false},{"id":15169,"name":"Ferro Frit 3134","percentage":12.5,"isAdditional":false},{"id":15457,"name":"Whiting","percentage":10.4,"isAdditional":false},{"id":15122,"name":"Black Copper Oxide","percentage":4,"isAdditional":true},{"id":15072,"name":"Bentonite","percentage":2,"isAdditional":true},{"id":15387,"name":"Red Iron Oxide","percentage":2,"isAdditional":true}],"umf":{"Na2O":0.3738,"K2O":0.0938,"MgO":0.0081,"CaO":0.5243,"Al2O3":0.4571,"B2O3":0.1385,"Fe2O3":0.0429,"SiO2":3.4843,"CuO":0.1702},"SiO2_Al2O3_ratio":7.62,"R2O_RO_ratio":0.4676,"fluxSum":1.0,"x":3.4843,"y":0.4571,"imageUrl":null,"thumbnailUrl":null,"scrapedAt":null},{"id":"glazy_64140","name":"Selsor Temmoku (w/3134)","source":"glazy","cone":5.5,"coneRaw":"5-6","surface":"unknown","transparency":null,"atmosphere":"unknown","ingredients":[],"umf":{"Na2O":0.3152,"K2O":0.0771,"MgO":0.1943,"CaO":0.4135,"Al2O3":0.3685,"B2O3":0.1313,"Fe2O3":0.176,"SiO2":2.6331},"SiO2_Al2O3_ratio":7.15,"R2O_RO_ratio":0.3923,"fluxSum":1.0001,"x":2.6331,"y":0.3685,"imageUrl":null,"thumbnailUrl":null,"scrapedAt":null},{"id":"glazy_5196","name":"Shameless Nameless","source":"glazy","cone":5.5,"coneRaw":"5-6","surface":"unknown","transparency":null,"atmosphere":"reduction","ingredients":[{"id":15119,"name":"Colemanite","percentage":53,"isAdditional":false},{"id":15400,"name":"Silica","percentage":25.6,"isAdditional":false},{"id":15288,"name":"Kaolin","percentage":8.9,"isAdditional":false},{"id":15457,"name":"Whiting","percentage":7,"isAdditional":false},{"id":15467,"name":"Zinc Oxide","percentage":5.5,"isAdditional":false},{"id":15393,"name":"Rutile","percentage":5,"isAdditional":true},{"id":15120,"name":"Copper Carbonate","percentage":2,"isAdditional":true}],"umf":{"CaO":0.8292,"ZnO":0.1708,"Al2O3":0.0887,"B2O3":0.9775,"Fe2O3":0.0078,"SiO2":1.254,"TiO2":0.1424,"CuO":0.0409},"SiO2_Al2O3_ratio":14.14,"R2O_RO_ratio":0.0,"fluxSum":1.0,"x":1.254,"y":0.0887,"imageUrl":null,"thumbnailUrl":null,"scrapedAt":null},{"id":"glazy_139912","name":"Shifty Lavender (Ultraclear + Neodymium Oxide)","source":"glazy","cone":5.5,"coneRaw":"5-6","surface":"unknown","transparency":"translucent","atmosphere":"unknown","ingredients":[],"umf":{"Na2O":0.157,"K2O":0.0155,"MgO":0.115,"CaO":0.7126,"Al2O3":0.3687,"B2O3":0.2521,"Fe2O3":0.004,"SiO2":3.4372,"TiO2":0.0039,"P2O5":0.0015},"SiO2_Al2O3_ratio":9.32,"R2O_RO_ratio":0.1725,"fluxSum":1.0001,"x":3.4372,"y":0.3687,"imageUrl":null,"thumbnailUrl":null,"scrapedAt":null},{"id":"glazy_25979","name":"Spanish olive","source":"glazy","cone":5.5,"coneRaw":"5-6","surface":"unknown","transparency":null,"atmosphere":"unknown","ingredients":[],"umf":{"Na2O":0.3795,"K2O":0.1002,"MgO":0.1037,"CaO":0.4165,"Al2O3":0.5348,"B2O3":0.4358,"Fe2O3":0.0151,"SiO2":3.7853,"TiO2":0.1847,"P2O5":0.0012,"CuO":0.0947},"SiO2_Al2O3_ratio":7.08,"R2O_RO_ratio":0.4797,"fluxSum":0.9999,"x":3.7853,"y":0.5348,"imageUrl":null,"thumbnailUrl":null,"scrapedAt":null},{"id":"glazy_66918","name":"Spearmint Blue","source":"glazy","cone":5.5,"coneRaw":"5-6","surface":"unknown","transparency":null,"atmosphere":"oxidation","ingredients":[{"id":15458,"name":"Wollastonite","percentage":30.89,"isAdditional":false},{"id":15169,"name":"Ferro Frit 3134","percentage":25.35,"isAdditional":false},{"id":15137,"name":"EP Kaolin","percentage":20.59,"isAdditional":false},{"id":15400,"name":"Silica","percentage":18.75,"isAdditional":false},{"id":15349,"name":"Nepheline Syenite","percentage":4.42,"isAdditional":false},{"id":15393,"name":"Rutile","percentage":6,"isAdditional":true},{"id":15120,"name":"Copper Carbonate","percentage":4,"isAdditional":true}],"umf":{"Na2O":0.1195,"K2O":0.0071,"MgO":0.0016,"CaO":0.8718,"Al2O3":0.2221,"B2O3":0.2036,"Fe2O3":0.0116,"SiO2":2.3836,"TiO2":0.1683,"P2O5":0.0009,"CuO":0.0794},"SiO2_Al2O3_ratio":10.73,"R2O_RO_ratio":0.1266,"fluxSum":1.0,"x":2.3836,"y":0.2221,"imageUrl":null,"thumbnailUrl":null,"scrapedAt":null},{"id":"glazy_96080","name":"Stainless Butter","source":"glazy","cone":5.5,"coneRaw":"5-6","surface":"matte","transparency":null,"atmosphere":"unknown","ingredients":[],"umf":{"Na2O":0.2262,"K2O":0.0647,"MgO":0.0426,"CaO":0.1695,"SrO":0.497,"Al2O3":0.4775,"B2O3":0.1694,"Fe2O3":0.0225,"SiO2":2.4918,"TiO2":0.3337,"P2O5":0.0013},"SiO2_Al2O3_ratio":5.22,"R2O_RO_ratio":0.2909,"fluxSum":1.0,"x":2.4918,"y":0.4775,"imageUrl":null,"thumbnailUrl":null,"scrapedAt":null},{"id":"glazy_25974","name":"Starry night","source":"glazy","cone":5.5,"coneRaw":"5-6","surface":"gloss","transparency":null,"atmosphere":"oxidation","ingredients":[{"id":15400,"name":"Silica","percentage":25,"isAdditional":false},{"id":15407,"name":"Soda Feldspar","percentage":25,"isAdditional":false},{"id":15458,"name":"Wollastonite","percentage":20,"isAdditional":false},{"id":15058,"name":"Ball Clay","percentage":15,"isAdditional":false},{"id":15169,"name":"Ferro Frit 3134","percentage":15,"isAdditional":false},{"id":15072,"name":"Bentonite","percentage":2,"isAdditional":true},{"id":15122,"name":"Black Copper Oxide","percentage":2,"isAdditional":true},{"id":15117,"name":"Cobalt Oxide","percentage":1,"isAdditional":true},{"id":15387,"name":"Red Iron Oxide","percentage":1,"isAdditional":true},{"id":15443,"name":"Titanium Dioxide","percentage":1,"isAdditional":true}],"umf":{"Na2O":0.3652,"K2O":0.1335,"MgO":0.034,"CaO":0.4673,"Al2O3":0.6506,"B2O3":0.4588,"Fe2O3":0.0629,"SiO2":3.9729,"TiO2":0.1836,"P2O5":0.0002,"CuO":0.0197,"CoO":0.041},"SiO2_Al2O3_ratio":6.11,"R2O_RO_ratio":0.4987,"fluxSum":1.0,"x":3.9729,"y":0.6506,"imageUrl":null,"thumbnailUrl":null,"scrapedAt":null},{"id":"glazy_30559","name":"Stormy Seas","source":"glazy","cone":5.5,"coneRaw":"5-6","surface":"unknown","transparency":null,"atmosphere":"unknown","ingredients":[],"umf":{"Na2O":0.1168,"K2O":0.0489,"MgO":0.0003,"CaO":0.4356,"ZnO":0.3983,"Al2O3":0.2514,"Fe2O3":0.0526,"SiO2":2.587,"TiO2":0.0971,"SnO2":0.0359,"P2O5":0.0002},"SiO2_Al2O3_ratio":10.29,"R2O_RO_ratio":0.1657,"fluxSum":0.9999,"x":2.587,"y":0.2514,"imageUrl":null,"thumbnailUrl":null,"scrapedAt":null},{"id":"glazy_89520","name":"Strontium 5 x 20","source":"glazy","cone":5.5,"coneRaw":"5-6","surface":"unknown","transparency":null,"atmosphere":"unknown","ingredients":[],"umf":{"Li2O":0.1826,"Na2O":0.1122,"K2O":0.0025,"MgO":0.0017,"CaO":0.2393,"SrO":0.4616,"Al2O3":0.4462,"B2O3":0.223,"Fe2O3":0.0032,"SiO2":2.9016,"TiO2":0.2592,"P2O5":0.0012},"SiO2_Al2O3_ratio":6.5,"R2O_RO_ratio":0.2973,"fluxSum":0.9999,"x":2.9016,"y":0.4462,"imageUrl":null,"thumbnailUrl":null,"scrapedAt":null},{"id":"glazy_21430","name":"Strontium Blue","source":"glazy","cone":5.5,"coneRaw":"5-6","surface":"unknown","transparency":"opaque","atmosphere":"oxidation","ingredients":[{"id":15637,"name":"Nepheline Syenite Norwegian","percentage":56,"isAdditional":false},{"id":15431,"name":"Strontium Carbonate","percentage":23,"isAdditional":false},{"id":15400,"name":"Silica","percentage":11,"isAdditional":false},{"id":15288,"name":"Kaolin","percentage":6,"isAdditional":false},{"id":15323,"name":"Lithium Carbonate","percentage":4,"isAdditional":false},{"id":15120,"name":"Copper Carbonate","percentage":3.5,"isAdditional":true},{"id":15072,"name":"Bentonite","percentage":2,"isAdditional":true}],"umf":{"Li2O":0.1617,"Na2O":0.2655,"K2O":0.0818,"MgO":0.0071,"CaO":0.0218,"SrO":0.4621,"Al2O3":0.4614,"Fe2O3":0.0023,"SiO2":2.4195,"CuO":0.084},"SiO2_Al2O3_ratio":5.24,"R2O_RO_ratio":0.509,"fluxSum":1.0,"x":2.4195,"y":0.4614,"imageUrl":null,"thumbnailUrl":null,"scrapedAt":null},{"id":"glazy_1555","name":"Tan  Dave's Base","source":"glazy","cone":5.5,"coneRaw":"5-6","surface":"gloss","transparency":"opaque","atmosphere":"oxidation","ingredients":[{"id":15169,"name":"Ferro Frit 3134","percentage":53,"isAdditional":false},{"id":15288,"name":"Kaolin","percentage":29,"isAdditional":false},{"id":15400,"name":"Silica","percentage":17,"isAdditional":false},{"id":15442,"name":"Tin Oxide","percentage":9,"isAdditional":true},{"id":15393,"name":"Rutile","percentage":4,"isAdditional":true},{"id":15387,"name":"Red Iron Oxide","percentage":3,"isAdditional":true}],"umf":{"Na2O":0.3198,"CaO":0.6802,"Al2O3":0.4602,"B2O3":0.64,"Fe2O3":0.075,"SiO2":3.3679,"TiO2":0.1663,"SnO2":0.2203},"SiO2_Al2O3_ratio":7.32,"R2O_RO_ratio":0.3198,"fluxSum":1.0,"x":3.3679,"y":0.4602,"imageUrl":null,"thumbnailUrl":null,"scrapedAt":null},{"id":"glazy_1560","name":"Tan Vals","source":"glazy","cone":5.5,"coneRaw":"5-6","surface":"unknown","transparency":null,"atmosphere":"oxidation","ingredients":[{"id":15252,"name":"Gerstley Borate","percentage":31.7,"isAdditional":false},{"id":15400,"name":"Silica","percentage":29.7,"isAdditional":false},{"id":15142,"name":"Feldspar","percentage":19.8,"isAdditional":false},{"id":15433,"name":"Talc","percentage":13.9,"isAdditional":false},{"id":15137,"name":"EP Kaolin","percentage":5,"isAdditional":false},{"id":15281,"name":"Iron oxide","percentage":3,"isAdditional":true},{"id":15393,"name":"Rutile","percentage":3,"isAdditional":true}],"umf":{"Na2O":0.0673,"K2O":0.1217,"MgO":0.451,"CaO":0.3601,"Al2O3":0.1869,"B2O3":0.4001,"Fe2O3":0.068,"SiO2":3.1817,"TiO2":0.1129,"P2O5":0.001},"SiO2_Al2O3_ratio":17.02,"R2O_RO_ratio":0.189,"fluxSum":1.0001,"x":3.1817,"y":0.1869,"imageUrl":null,"thumbnailUrl":null,"scrapedAt":null},{"id":"glazy_86937","name":"The Art Center Clear","source":"glazy","cone":5.5,"coneRaw":"5-6","surface":"gloss","transparency":"transparent","atmosphere":"oxidation","ingredients":[{"id":15470,"name":"Minspar 200","percentage":50,"isAdditional":false},{"id":15458,"name":"Wollastonite","percentage":20,"isAdditional":false},{"id":15252,"name":"Gerstley Borate","percentage":10,"isAdditional":false},{"id":15268,"name":"Grolleg Kaolin","percentage":10,"isAdditional":false},{"id":15400,"name":"Silica","percentage":10,"isAdditional":false}],"umf":{"Na2O":0.1892,"K2O":0.0775,"MgO":0.0301,"CaO":0.7032,"Al2O3":0.4095,"B2O3":0.1228,"Fe2O3":0.0028,"SiO2":3.2433,"TiO2":0.0005,"P2O5":0.0002},"SiO2_Al2O3_ratio":7.92,"R2O_RO_ratio":0.2667,"fluxSum":1.0,"x":3.2433,"y":0.4095,"imageUrl":null,"thumbnailUrl":null,"scrapedAt":null},{"id":"glazy_6570","name":"Tibet Blue","source":"glazy","cone":5.5,"coneRaw":"5-6","surface":"gloss","transparency":null,"atmosphere":"unknown","ingredients":[],"umf":{"Na2O":0.1826,"K2O":0.0843,"MgO":0.1313,"CaO":0.3769,"ZnO":0.2249,"Al2O3":0.1839,"B2O3":0.3881,"Fe2O3":0.006,"SiO2":2.8393,"TiO2":0.0696,"P2O5":0.0005,"CuO":0.0617},"SiO2_Al2O3_ratio":15.44,"R2O_RO_ratio":0.2669,"fluxSum":1.0,"x":2.8393,"y":0.1839,"imageUrl":null,"thumbnailUrl":null,"scrapedAt":null},{"id":"glazy_6571","name":"Tibet Blue (variation)","source":"glazy","cone":5.5,"coneRaw":"5-6","surface":"gloss","transparency":null,"atmosphere":"oxidation","ingredients":[{"id":15400,"name":"Silica","percentage":25,"isAdditional":false},{"id":15252,"name":"Gerstley Borate","percentage":22,"isAdditional":false},{"id":15131,"name":"Custer Feldspar","percentage":21,"isAdditional":false},{"id":15169,"name":"Ferro Frit 3134","percentage":13,"isAdditional":false},{"id":15349,"name":"Nepheline Syenite","percentage":9,"isAdditional":false},{"id":15467,"name":"Zinc Oxide","percentage":6,"isAdditional":false},{"id":15433,"name":"Talc","percentage":3,"isAdditional":false},{"id":15120,"name":"Copper Carbonate","percentage":2.5,"isAdditional":false},{"id":15393,"name":"Rutile","percentage":2,"isAdditional":false}],"umf":{"Na2O":0.1826,"K2O":0.0843,"MgO":0.1313,"CaO":0.3769,"ZnO":0.2249,"Al2O3":0.1839,"B2O3":0.3881,"Fe2O3":0.006,"SiO2":2.8393,"TiO2":0.0696,"P2O5":0.0005,"CuO":0.0617},"SiO2_Al2O3_ratio":15.44,"R2O_RO_ratio":0.2669,"fluxSum":1.0,"x":2.8393,"y":0.1839,"imageUrl":null,"thumbnailUrl":null,"scrapedAt":null},{"id":"glazy_143728","name":"Translucent base recipe test (in search of hyasinth)","source":"glazy","cone":5.5,"coneRaw":"5-6","surface":"gloss","transparency":"opaque","atmosphere":"oxidation","ingredients":[{"id":15298,"name":"Kentucky OM #4 Ball Clay","percentage":22,"isAdditional":false},{"id":15400,"name":"Silica","percentage":22,"isAdditional":false},{"id":15169,"name":"Ferro Frit 3134","percentage":20,"isAdditional":false},{"id":15458,"name":"Wollastonite","percentage":20,"isAdditional":false},{"id":15422,"name":"Spodumene","percentage":12,"isAdditional":false},{"id":15393,"name":"Rutile","percentage":4,"isAdditional":false},{"id":15072,"name":"Bentonite","percentage":3,"isAdditional":false},{"id":15336,"name":"Manganese Dioxide","percentage":2,"isAdditional":false}],"umf":{"Li2O":0.1014,"Na2O":0.1111,"K2O":0.0084,"MgO":0.0116,"CaO":0.7675,"Al2O3":0.3225,"B2O3":0.2064,"Fe2O3":0.0147,"SiO2":3.3121,"TiO2":0.1525},"SiO2_Al2O3_ratio":10.27,"R2O_RO_ratio":0.2209,"fluxSum":1.0,"x":3.3121,"y":0.3225,"imageUrl":null,"thumbnailUrl":null,"scrapedAt":null},{"id":"glazy_136655","name":"Turquoise","source":"glazy","cone":5.5,"coneRaw":"5-6","surface":"gloss","transparency":"translucent","atmosphere":"reduction","ingredients":[{"id":15169,"name":"Ferro Frit 3134","percentage":23.4,"isAdditional":false},{"id":15400,"name":"Silica","percentage":19.8,"isAdditional":false},{"id":15137,"name":"EP Kaolin","percentage":19.1,"isAdditional":false},{"id":15131,"name":"Custer Feldspar","percentage":14.9,"isAdditional":false},{"id":15433,"name":"Talc","percentage":11.7,"isAdditional":false},{"id":15457,"name":"Whiting","percentage":11.1,"isAdditional":false},{"id":15108,"name":"Chrome Oxide","percentage":0.5,"isAdditional":true},{"id":15117,"name":"Cobalt Oxide","percentage":0.5,"isAdditional":true}],"umf":{"Na2O":0.1555,"K2O":0.0453,"MgO":0.4699,"CaO":0.3293,"Al2O3":0.2436,"B2O3":0.3378,"Fe2O3":0.0034,"SiO2":2.6783,"TiO2":0.0019,"P2O5":0.0009,"CuO":0.0355},"SiO2_Al2O3_ratio":10.99,"R2O_RO_ratio":0.2008,"fluxSum":1.0,"x":2.6783,"y":0.2436,"imageUrl":null,"thumbnailUrl":null,"scrapedAt":null},{"id":"glazy_26133","name":"Ultramarine Dream","source":"glazy","cone":5.5,"coneRaw":"5-6","surface":"unknown","transparency":"opaque","atmosphere":"unknown","ingredients":[],"umf":{"Na2O":0.2256,"K2O":0.0592,"MgO":0.0685,"CaO":0.6467,"Al2O3":0.3999,"B2O3":0.2873,"Fe2O3":0.0043,"SiO2":3.4619,"TiO2":0.0027,"P2O5":0.0012,"CoO":0.0784},"SiO2_Al2O3_ratio":8.66,"R2O_RO_ratio":0.2848,"fluxSum":1.0,"x":3.4619,"y":0.3999,"imageUrl":null,"thumbnailUrl":null,"scrapedAt":null},{"id":"glazy_29864","name":"V.C. Easy Gloss 1","source":"glazy","cone":5.5,"coneRaw":"5-6","surface":"gloss","transparency":"transparent","atmosphere":"reduction","ingredients":[{"id":15137,"name":"EP Kaolin","percentage":50,"isAdditional":false},{"id":15252,"name":"Gerstley Borate","percentage":50,"isAdditional":false}],"umf":{"Na2O":0.1282,"K2O":0.0155,"MgO":0.1745,"CaO":0.6818,"Al2O3":0.7346,"B2O3":0.7516,"Fe2O3":0.0142,"SiO2":1.9668,"TiO2":0.0117,"P2O5":0.0049},"SiO2_Al2O3_ratio":2.68,"R2O_RO_ratio":0.1437,"fluxSum":1.0,"x":1.9668,"y":0.7346,"imageUrl":null,"thumbnailUrl":null,"scrapedAt":null},{"id":"glazy_29866","name":"V.C. G 4","source":"glazy","cone":5.5,"coneRaw":"5-6","surface":"unknown","transparency":null,"atmosphere":"reduction","ingredients":[{"id":15055,"name":"Wood ash","percentage":50,"isAdditional":false},{"id":15252,"name":"Gerstley Borate","percentage":20,"isAdditional":false},{"id":15457,"name":"Whiting","percentage":12,"isAdditional":false},{"id":15400,"name":"Silica","percentage":10,"isAdditional":false},{"id":15137,"name":"EP Kaolin","percentage":8,"isAdditional":false}],"umf":{"Na2O":0.1029,"K2O":0.1788,"MgO":0.151,"CaO":0.5673,"Al2O3":0.0579,"B2O3":0.1164,"Fe2O3":0.0426,"SiO2":0.6677,"TiO2":0.001,"P2O5":0.073},"SiO2_Al2O3_ratio":11.53,"R2O_RO_ratio":0.2817,"fluxSum":1.0,"x":0.6677,"y":0.0579,"imageUrl":null,"thumbnailUrl":null,"scrapedAt":null},{"id":"glazy_29868","name":"V.C. Good Color Satin Matt","source":"glazy","cone":5.5,"coneRaw":"5-6","surface":"unknown","transparency":"opaque","atmosphere":"reduction","ingredients":[{"id":15470,"name":"Minspar 200","percentage":50,"isAdditional":false},{"id":15062,"name":"Barium Carbonate","percentage":22,"isAdditional":false},{"id":15400,"name":"Silica","percentage":10,"isAdditional":false},{"id":15496,"name":"Fusion Frit 367","percentage":8,"isAdditional":false},{"id":15137,"name":"EP Kaolin","percentage":5,"isAdditional":false},{"id":15457,"name":"Whiting","percentage":5,"isAdditional":false}],"umf":{"Na2O":0.2415,"K2O":0.0848,"MgO":0.0005,"CaO":0.2447,"BaO":0.4286,"Al2O3":0.4209,"B2O3":0.1697,"Fe2O3":0.0016,"SiO2":3.2672,"TiO2":0.0009,"P2O5":0.0004},"SiO2_Al2O3_ratio":7.76,"R2O_RO_ratio":0.3263,"fluxSum":1.0001,"x":3.2672,"y":0.4209,"imageUrl":null,"thumbnailUrl":null,"scrapedAt":null},{"id":"glazy_30483","name":"V.C. Polished Matt","source":"glazy","cone":5.5,"coneRaw":"5-6","surface":"matte","transparency":"opaque","atmosphere":"reduction","ingredients":[{"id":15131,"name":"Custer Feldspar","percentage":20,"isAdditional":false},{"id":15135,"name":"Dolomite","percentage":20,"isAdditional":false},{"id":15422,"name":"Spodumene","percentage":20,"isAdditional":false},{"id":15470,"name":"Minspar 200","percentage":20,"isAdditional":false},{"id":15137,"name":"EP Kaolin","percentage":15,"isAdditional":false},{"id":15457,"name":"Whiting","percentage":5,"isAdditional":false}],"umf":{"Li2O":0.1375,"Na2O":0.0793,"K2O":0.0783,"MgO":0.2799,"CaO":0.425,"Al2O3":0.458,"Fe2O3":0.0023,"SiO2":2.0176,"TiO2":0.0018,"P2O5":0.0007},"SiO2_Al2O3_ratio":4.41,"R2O_RO_ratio":0.2951,"fluxSum":1.0,"x":2.0176,"y":0.458,"imageUrl":null,"thumbnailUrl":null,"scrapedAt":null},{"id":"glazy_30486","name":"V.C. Transparent 1","source":"glazy","cone":5.5,"coneRaw":"5-6","surface":"gloss","transparency":"transparent","atmosphere":"reduction","ingredients":[{"id":16050,"name":"Neph Sye A270","percentage":56,"isAdditional":false},{"id":15400,"name":"Silica","percentage":23,"isAdditional":false},{"id":15457,"name":"Whiting","percentage":9,"isAdditional":false},{"id":15137,"name":"EP Kaolin","percentage":6,"isAdditional":false},{"id":15608,"name":"Amtalc-C98 Talc","percentage":6,"isAdditional":false}],"umf":{"Na2O":0.3542,"K2O":0.1101,"MgO":0.167,"CaO":0.3686,"Al2O3":0.5717,"Fe2O3":0.0028,"SiO2":3.9282,"TiO2":0.0014,"P2O5":0.0004},"SiO2_Al2O3_ratio":6.87,"R2O_RO_ratio":0.4643,"fluxSum":0.9999,"x":3.9282,"y":0.5717,"imageUrl":null,"thumbnailUrl":null,"scrapedAt":null},{"id":"glazy_1213","name":"Val Cushing Gloss I V.C. Easy","source":"glazy","cone":5.5,"coneRaw":"5-6","surface":"gloss","transparency":"transparent","atmosphere":"reduction","ingredients":[{"id":15137,"name":"EP Kaolin","percentage":50,"isAdditional":false},{"id":15252,"name":"Gerstley Borate","percentage":50,"isAdditional":false}],"umf":{"Na2O":0.1282,"K2O":0.0155,"MgO":0.1745,"CaO":0.6818,"Al2O3":0.7346,"B2O3":0.7516,"Fe2O3":0.0142,"SiO2":1.9668,"TiO2":0.0117,"P2O5":0.0049},"SiO2_Al2O3_ratio":2.68,"R2O_RO_ratio":0.1437,"fluxSum":1.0,"x":1.9668,"y":0.7346,"imageUrl":null,"thumbnailUrl":null,"scrapedAt":null},{"id":"glazy_65385","name":"Val Cushing's Wood Ash","source":"glazy","cone":5.5,"coneRaw":"5-6","surface":"unknown","transparency":null,"atmosphere":"oxidation","ingredients":[{"id":15055,"name":"Wood ash","percentage":50,"isAdditional":false},{"id":15252,"name":"Gerstley Borate","percentage":20,"isAdditional":false},{"id":15457,"name":"Whiting","percentage":12,"isAdditional":false},{"id":15400,"name":"Silica","percentage":10,"isAdditional":false},{"id":15137,"name":"EP Kaolin","percentage":8,"isAdditional":false}],"umf":{"Na2O":0.1028,"K2O":0.1788,"MgO":0.151,"CaO":0.5673,"Al2O3":0.0579,"B2O3":0.1164,"Fe2O3":0.0426,"SiO2":0.6677,"TiO2":0.001,"P2O5":0.073},"SiO2_Al2O3_ratio":11.53,"R2O_RO_ratio":0.2816,"fluxSum":0.9999,"x":0.6677,"y":0.0579,"imageUrl":null,"thumbnailUrl":null,"scrapedAt":null},{"id":"glazy_96497","name":"W 36","source":"glazy","cone":5.5,"coneRaw":"5-6","surface":"gloss","transparency":"opaque","atmosphere":"oxidation","ingredients":[{"id":24751,"name":"Forshammar Feldspar","percentage":40,"isAdditional":false},{"id":15400,"name":"Silica","percentage":23,"isAdditional":false},{"id":15457,"name":"Whiting","percentage":20,"isAdditional":false},{"id":15288,"name":"Kaolin","percentage":15,"isAdditional":false},{"id":15467,"name":"Zinc Oxide","percentage":9,"isAdditional":false},{"id":15117,"name":"Cobalt Oxide","percentage":3,"isAdditional":true},{"id":15120,"name":"Copper Carbonate","percentage":3,"isAdditional":true},{"id":15387,"name":"Red Iron Oxide","percentage":3,"isAdditional":true},{"id":15393,"name":"Rutile","percentage":1,"isAdditional":true},{"id":15442,"name":"Tin Oxide","percentage":1,"isAdditional":true}],"umf":{"Na2O":0.0862,"K2O":0.0496,"CaO":0.5566,"ZnO":0.3076,"Al2O3":0.3228,"Fe2O3":0.0523,"SiO2":2.7933,"TiO2":0.0314,"SnO2":0.0185,"CuO":0.0675,"CoO":0.104},"SiO2_Al2O3_ratio":8.65,"R2O_RO_ratio":0.1358,"fluxSum":1.0,"x":2.7933,"y":0.3228,"imageUrl":null,"thumbnailUrl":null,"scrapedAt":null},{"id":"glazy_21205","name":"Warm Jade Green","source":"glazy","cone":5.5,"coneRaw":"5-6","surface":"gloss","transparency":"opaque","atmosphere":"oxidation","ingredients":[{"id":15131,"name":"Custer Feldspar","percentage":40,"isAdditional":false},{"id":15400,"name":"Silica","percentage":16,"isAdditional":false},{"id":15457,"name":"Whiting","percentage":16,"isAdditional":false},{"id":15137,"name":"EP Kaolin","percentage":10,"isAdditional":false},{"id":15169,"name":"Ferro Frit 3134","percentage":9,"isAdditional":false},{"id":15433,"name":"Talc","percentage":9,"isAdditional":false},{"id":15393,"name":"Rutile","percentage":6,"isAdditional":false},{"id":15120,"name":"Copper Carbonate","percentage":4,"isAdditional":false}],"umf":{"Na2O":0.0999,"K2O":0.1251,"MgO":0.2087,"CaO":0.5663,"Al2O3":0.307,"B2O3":0.0861,"Fe2O3":0.013,"SiO2":2.8092,"TiO2":0.1989,"P2O5":0.0005,"CuO":0.0946},"SiO2_Al2O3_ratio":9.15,"R2O_RO_ratio":0.225,"fluxSum":1.0,"x":2.8092,"y":0.307,"imageUrl":null,"thumbnailUrl":null,"scrapedAt":null},{"id":"glazy_75714","name":"Woody","source":"glazy","cone":5.5,"coneRaw":"5-6","surface":"unknown","transparency":null,"atmosphere":"oxidation","ingredients":[{"id":20487,"name":"\u041d\u0435\u0444\u0435\u043b\u0438\u043d \u0421\u0438\u0435\u043d\u0438\u0442 (Altaflux-45)","percentage":37,"isAdditional":false},{"id":20486,"name":"\u041a\u0432\u0430\u0440\u0446\u0435\u0432\u0430\u044f \u043c\u0443\u043a\u0430 Silverbond 15","percentage":25,"isAdditional":false},{"id":20485,"name":"\u0412\u043e\u043b\u043b\u0430\u0441\u0442\u043e\u043d\u0438\u0442 (\u041c\u0418\u0412\u041e\u041b\u041b)","percentage":20,"isAdditional":false},{"id":33157,"name":"\u041e\u043a\u0441\u0438\u0434 \u0446\u0438\u043d\u043a\u0430","percentage":10,"isAdditional":false},{"id":20483,"name":"\u041a\u0430\u043e\u043b\u0438\u043d \u041a\u0424\u041d-2","percentage":8,"isAdditional":false},{"id":15387,"name":"Red Iron Oxide","percentage":1.8,"isAdditional":false},{"id":15108,"name":"Chrome Oxide","percentage":0.2,"isAdditional":false}],"umf":{"Na2O":0.1276,"K2O":0.0892,"MgO":0.0129,"CaO":0.45,"ZnO":0.3203,"Al2O3":0.3106,"Fe2O3":0.0294,"SiO2":2.5817,"TiO2":0.0022,"Cr2O3":0.0034},"SiO2_Al2O3_ratio":8.31,"R2O_RO_ratio":0.2168,"fluxSum":1.0,"x":2.5817,"y":0.3106,"imageUrl":null,"thumbnailUrl":null,"scrapedAt":null},{"id":"glazy_65556","name":"Yoko Sekino Bove's Raspberry - Melon Edit","source":"glazy","cone":5.5,"coneRaw":"5-6","surface":"satin","transparency":"opaque","atmosphere":"unknown","ingredients":[],"umf":{"Na2O":0.1658,"K2O":0.0332,"MgO":0.0056,"CaO":0.7955,"Al2O3":0.2779,"B2O3":0.1447,"Fe2O3":0.004,"SiO2":3.0436,"TiO2":0.0071,"SnO2":0.1571,"Cr2O3":0.0415},"SiO2_Al2O3_ratio":10.95,"R2O_RO_ratio":0.199,"fluxSum":1.0001,"x":3.0436,"y":0.2779,"imageUrl":null,"thumbnailUrl":null,"scrapedAt":null},{"id":"glazy_38716","name":"astor menta","source":"glazy","cone":5.5,"coneRaw":"5-6","surface":"unknown","transparency":null,"atmosphere":"oxidation","ingredients":[{"id":15407,"name":"Soda Feldspar","percentage":98.5,"isAdditional":false},{"id":15400,"name":"Silica","percentage":35.5,"isAdditional":false},{"id":15169,"name":"Ferro Frit 3134","percentage":24,"isAdditional":false},{"id":15137,"name":"EP Kaolin","percentage":16,"isAdditional":false},{"id":15331,"name":"Magnesium carbonate","percentage":13,"isAdditional":false},{"id":15457,"name":"Whiting","percentage":13,"isAdditional":false},{"id":15393,"name":"Rutile","percentage":10,"isAdditional":false},{"id":15072,"name":"Bentonite","percentage":4,"isAdditional":false},{"id":15117,"name":"Cobalt Oxide","percentage":0.42,"isAdditional":false}],"umf":{"Na2O":0.381,"K2O":0.0017,"MgO":0.2603,"CaO":0.357,"Al2O3":0.4305,"B2O3":0.1306,"Fe2O3":0.013,"SiO2":3.4256,"TiO2":0.1886,"P2O5":0.0005,"CoO":0.0087},"SiO2_Al2O3_ratio":7.96,"R2O_RO_ratio":0.3827,"fluxSum":1.0,"x":3.4256,"y":0.4305,"imageUrl":null,"thumbnailUrl":null,"scrapedAt":null},{"id":"glazy_51882","name":"cat eye gloss","source":"glazy","cone":5.5,"coneRaw":"5-6","surface":"gloss","transparency":"opaque","atmosphere":"unknown","ingredients":[],"umf":{"Na2O":0.0809,"K2O":0.1383,"MgO":0.1038,"CaO":0.3259,"ZnO":0.3511,"Al2O3":0.2697,"B2O3":0.11,"Fe2O3":0.0369,"SiO2":2.5966,"TiO2":0.3231,"P2O5":0.0005,"CoO":0.012},"SiO2_Al2O3_ratio":9.63,"R2O_RO_ratio":0.2192,"fluxSum":1.0,"x":2.5966,"y":0.2697,"imageUrl":null,"thumbnailUrl":null,"scrapedAt":null},{"id":"glazy_52321","name":"fake fur blue","source":"glazy","cone":5.5,"coneRaw":"5-6","surface":"unknown","transparency":"opaque","atmosphere":"unknown","ingredients":[],"umf":{"Na2O":0.1168,"K2O":0.1224,"MgO":0.0299,"CaO":0.7291,"SrO":0.0018,"Al2O3":0.308,"B2O3":0.1574,"Fe2O3":0.0008,"SiO2":4.0316,"TiO2":0.0009,"CoO":0.0091,"NiO":0.0192},"SiO2_Al2O3_ratio":13.09,"R2O_RO_ratio":0.2392,"fluxSum":1.0,"x":4.0316,"y":0.308,"imageUrl":null,"thumbnailUrl":null,"scrapedAt":null},{"id":"glazy_51886","name":"pillow baby blue","source":"glazy","cone":5.5,"coneRaw":"5-6","surface":"matte","transparency":"opaque","atmosphere":"unknown","ingredients":[],"umf":{"Na2O":0.0197,"K2O":0.2747,"MgO":0.3183,"CaO":0.3873,"Al2O3":0.2765,"B2O3":0.1172,"Fe2O3":0.0008,
