Repository: ryanlack616/stull-atlas

# stull-atlas
R.T. Stull in 1912 the Stull graph, trying to understand and improve on with new tools

File: data/glazes/glazy-processed.json (part 8 of 55)
"SiO2":3.1519,"TiO2":0.0004,"ZrO2":0.1661,"P2O5":0.0002,"CuO":0.0123,"CoO":0.0026},"SiO2_Al2O3_ratio":11.4,"R2O_RO_ratio":0.2944,"fluxSum":1.0,"x":3.1519,"y":0.2765,"imageUrl":null,"thumbnailUrl":null,"scrapedAt":null},{"id":"glazy_97454","name":"streamlined minspar chun","source":"glazy","cone":5.5,"coneRaw":"5-6","surface":"unknown","transparency":null,"atmosphere":"unknown","ingredients":[],"umf":{"Na2O":0.1994,"K2O":0.051,"MgO":0.0215,"CaO":0.5528,"ZnO":0.1746,"Al2O3":0.27,"B2O3":0.1582,"Fe2O3":0.0118,"SiO2":3.1092,"MnO":0.0006},"SiO2_Al2O3_ratio":11.52,"R2O_RO_ratio":0.2506,"fluxSum":0.9993,"x":3.1092,"y":0.27,"imageUrl":null,"thumbnailUrl":null,"scrapedAt":null},{"id":"glazy_126322","name":"test 1 #11","source":"glazy","cone":5.5,"coneRaw":"5-6","surface":"satin","transparency":null,"atmosphere":"unknown","ingredients":[],"umf":{"Na2O":0.1535,"K2O":0.1583,"MgO":0.2752,"CaO":0.413,"Al2O3":0.61,"B2O3":0.1627,"Fe2O3":0.0009,"SiO2":2.7785},"SiO2_Al2O3_ratio":4.55,"R2O_RO_ratio":0.3118,"fluxSum":1.0,"x":2.7785,"y":0.61,"imageUrl":null,"thumbnailUrl":null,"scrapedAt":null},{"id":"glazy_126323","name":"test 1 #22","source":"glazy","cone":5.5,"coneRaw":"5-6","surface":"satin","transparency":"opaque","atmosphere":"unknown","ingredients":[],"umf":{"Na2O":0.1538,"K2O":0.1593,"MgO":0.2746,"CaO":0.4123,"Al2O3":0.4129,"B2O3":0.1625,"Fe2O3":0.0009,"SiO2":3.0158},"SiO2_Al2O3_ratio":7.3,"R2O_RO_ratio":0.3131,"fluxSum":1.0,"x":3.0158,"y":0.4129,"imageUrl":null,"thumbnailUrl":null,"scrapedAt":null},{"id":"glazy_126325","name":"test 1 #32","source":"glazy","cone":5.5,"coneRaw":"5-6","surface":"unknown","transparency":null,"atmosphere":"unknown","ingredients":[],"umf":{"Na2O":0.1535,"K2O":0.1583,"MgO":0.2752,"CaO":0.4131,"Al2O3":0.2583,"B2O3":0.1627,"Fe2O3":0.0009,"SiO2":2.6595},"SiO2_Al2O3_ratio":10.3,"R2O_RO_ratio":0.3118,"fluxSum":1.0001,"x":2.6595,"y":0.2583,"imageUrl":null,"thumbnailUrl":null,"scrapedAt":null},{"id":"glazy_11336","name":"van Gilder","source":"glazy","cone":5.5,"coneRaw":"5-6","surface":"unknown","transparency":"opaque","atmosphere":"oxidation","ingredients":[{"id":15305,"name":"Kona F-4 feldspar","percentage":47.7,"isAdditional":false},{"id":15433,"name":"Talc","percentage":17.2,"isAdditional":false},{"id":15080,"name":"Bone Ash","percentage":15.3,"isAdditional":false},{"id":15387,"name":"Red Iron Oxide","percentage":11.7,"isAdditional":false},{"id":15400,"name":"Silica","percentage":11.6,"isAdditional":false},{"id":15288,"name":"Kaolin","percentage":4.1,"isAdditional":false},{"id":15323,"name":"Lithium Carbonate","percentage":4.1,"isAdditional":false},{"id":15072,"name":"Bentonite","percentage":2,"isAdditional":false}],"umf":{"Li2O":0.1273,"Na2O":0.123,"K2O":0.0558,"MgO":0.3133,"CaO":0.3805,"Al2O3":0.2544,"Fe2O3":0.1598,"SiO2":2.1778,"P2O5":0.104},"SiO2_Al2O3_ratio":8.56,"R2O_RO_ratio":0.3061,"fluxSum":0.9999,"x":2.1778,"y":0.2544,"imageUrl":null,"thumbnailUrl":null,"scrapedAt":null},{"id":"glazy_146900","name":"*Hot Coffee","source":"glazy","cone":6,"coneRaw":"6","surface":"unknown","transparency":null,"atmosphere":"unknown","ingredients":[],"umf":{"Na2O":0.0557,"K2O":0.1375,"MgO":0.0365,"CaO":0.6727,"Al2O3":0.3995,"Fe2O3":0.0538,"SiO2":2.8141,"TiO2":0.0026,"P2O5":0.001,"MnO":0.0976},"SiO2_Al2O3_ratio":7.04,"R2O_RO_ratio":0.2141,"fluxSum":0.9024,"x":2.8141,"y":0.3995,"imageUrl":null,"thumbnailUrl":null,"scrapedAt":null},{"id":"glazy_83877","name":"003","source":"glazy","cone":6,"coneRaw":"6","surface":"gloss","transparency":"translucent","atmosphere":"unknown","ingredients":[],"umf":{"Na2O":0.2067,"K2O":0.0326,"MgO":0.0038,"CaO":0.7569,"Al2O3":0.4756,"B2O3":0.2214,"Fe2O3":0.012,"SiO2":2.3453,"TiO2":0.1397,"P2O5":0.0016},"SiO2_Al2O3_ratio":4.93,"R2O_RO_ratio":0.2393,"fluxSum":1.0,"x":2.3453,"y":0.4756,"imageUrl":null,"thumbnailUrl":null,"scrapedAt":null},{"id":"glazy_119690","name":"003 - Colour Tests","source":"glazy","cone":6,"coneRaw":"6","surface":"gloss","transparency":"translucent","atmosphere":"unknown","ingredients":[],"umf":{"Na2O":0.2067,"K2O":0.0326,"MgO":0.0038,"CaO":0.7569,"Al2O3":0.4756,"B2O3":0.2214,"Fe2O3":0.012,"SiO2":2.3453,"TiO2":0.1397,"P2O5":0.0016},"SiO2_Al2O3_ratio":4.93,"R2O_RO_ratio":0.2393,"fluxSum":1.0,"x":2.3453,"y":0.4756,"imageUrl":null,"thumbnailUrl":null,"scrapedAt":null},{"id":"glazy_85907","name":"003 OG","source":"glazy","cone":6,"coneRaw":"6","surface":"gloss","transparency":"translucent","atmosphere":"unknown","ingredients":[],"umf":{"Na2O":0.1835,"K2O":0.0418,"MgO":0.0042,"CaO":0.7706,"Al2O3":0.5884,"B2O3":0.1491,"Fe2O3":0.0051,"SiO2":2.7362,"TiO2":0.0047,"P2O5":0.0018},"SiO2_Al2O3_ratio":4.65,"R2O_RO_ratio":0.2253,"fluxSum":1.0001,"x":2.7362,"y":0.5884,"imageUrl":null,"thumbnailUrl":null,"scrapedAt":null},{"id":"glazy_85738","name":"012","source":"glazy","cone":6,"coneRaw":"6","surface":"unknown","transparency":null,"atmosphere":"oxidation","ingredients":[{"id":15400,"name":"Silica","percentage":27,"isAdditional":false},{"id":15135,"name":"Dolomite","percentage":23,"isAdditional":false},{"id":15137,"name":"EP Kaolin","percentage":18,"isAdditional":false},{"id":15168,"name":"Ferro Frit 3124","percentage":18,"isAdditional":false},{"id":15094,"name":"Calcined Kaolin","percentage":14,"isAdditional":false}],"umf":{"Na2O":0.0583,"K2O":0.0062,"MgO":0.3963,"CaO":0.5393,"Al2O3":0.4625,"B2O3":0.1124,"Fe2O3":0.0027,"SiO2":2.7728,"TiO2":0.0027,"P2O5":0.001},"SiO2_Al2O3_ratio":6.0,"R2O_RO_ratio":0.0645,"fluxSum":1.0001,"x":2.7728,"y":0.4625,"imageUrl":null,"thumbnailUrl":null,"scrapedAt":null},{"id":"glazy_26110","name":"1-RC-1.2 Si 0.2 Al","source":"glazy","cone":6,"coneRaw":"6","surface":"unknown","transparency":null,"atmosphere":"oxidation","ingredients":[{"id":15457,"name":"Whiting","percentage":39.5,"isAdditional":false},{"id":24532,"name":"Frit 6004","percentage":21,"isAdditional":false},{"id":16050,"name":"Neph Sye A270","percentage":12,"isAdditional":false},{"id":26943,"name":"Kaolin (WBH,Minerco)","percentage":11,"isAdditional":false},{"id":15400,"name":"Silica","percentage":10.5,"isAdditional":false},{"id":15094,"name":"Calcined Kaolin","percentage":6,"isAdditional":false}],"umf":{"Na2O":0.1136,"K2O":0.0853,"MgO":0.0125,"CaO":0.7886,"Al2O3":0.2,"B2O3":0.1487,"Fe2O3":0.0013,"SiO2":1.199,"TiO2":0.0005},"SiO2_Al2O3_ratio":6.0,"R2O_RO_ratio":0.1989,"fluxSum":1.0,"x":1.199,"y":0.2,"imageUrl":null,"thumbnailUrl":null,"scrapedAt":null},{"id":"glazy_26117","name":"10-RC-5.5 Si 0.2 Al","source":"glazy","cone":6,"coneRaw":"6","surface":"unknown","transparency":null,"atmosphere":"oxidation","ingredients":[{"id":15400,"name":"Silica","percentage":60.4,"isAdditional":false},{"id":15457,"name":"Whiting","percentage":16.9,"isAdditional":false},{"id":24532,"name":"Frit 6004","percentage":8.9,"isAdditional":false},{"id":26943,"name":"Kaolin (WBH,Minerco)","percentage":7.8,"isAdditional":false},{"id":16050,"name":"Neph Sye A270","percentage":5,"isAdditional":false},{"id":15072,"name":"Bentonite","percentage":1,"isAdditional":false}],"umf":{"Na2O":0.1132,"K2O":0.0887,"MgO":0.016,"CaO":0.7821,"Al2O3":0.2048,"B2O3":0.1459,"Fe2O3":0.0031,"SiO2":5.5012,"TiO2":0.0009},"SiO2_Al2O3_ratio":26.86,"R2O_RO_ratio":0.2019,"fluxSum":1.0,"x":5.5012,"y":0.2048,"imageUrl":null,"thumbnailUrl":null,"scrapedAt":null},{"id":"glazy_63876","name":"10/10 whiting, talc","source":"glazy","cone":6,"coneRaw":"6","surface":"unknown","transparency":"opaque","atmosphere":"oxidation","ingredients":[{"id":15137,"name":"EP Kaolin","percentage":20,"isAdditional":false},{"id":15400,"name":"Silica","percentage":20,"isAdditional":false},{"id":15500,"name":"Johnson Matthey Frit 169","percentage":20,"isAdditional":false},{"id":24751,"name":"Forshammar Feldspar","percentage":20,"isAdditional":false},{"id":15433,"name":"Talc","percentage":10,"isAdditional":false},{"id":15457,"name":"Whiting","percentage":10,"isAdditional":false}],"umf":{"Na2O":0.2608,"K2O":0.0319,"MgO":0.2629,"CaO":0.3618,"SrO":0.001,"BaO":0.0333,"ZnO":0.0483,"Al2O3":0.339,"B2O3":0.261,"Fe2O3":0.0037,"SiO2":3.1755,"TiO2":0.0033,"P2O5":0.0012},"SiO2_Al2O3_ratio":9.37,"R2O_RO_ratio":0.2927,"fluxSum":1.0,"x":3.1755,"y":0.339,"imageUrl":null,"thumbnailUrl":null,"scrapedAt":null},{"id":"glazy_28199","name":"11-RC-6.0 Si 0.2 Al","source":"glazy","cone":6,"coneRaw":"6","surface":"unknown","transparency":null,"atmosphere":"oxidation","ingredients":[{"id":15400,"name":"Silica","percentage":63.1,"isAdditional":false},{"id":15457,"name":"Whiting","percentage":15.9,"isAdditional":false},{"id":24532,"name":"Frit 6004","percentage":8.5,"isAdditional":false},{"id":26943,"name":"Kaolin (WBH,Minerco)","percentage":7.1,"isAdditional":false},{"id":16050,"name":"Neph Sye A270","percentage":4.4,"isAdditional":false},{"id":15072,"name":"Bentonite","percentage":1,"isAdditional":false}],"umf":{"Na2O":0.1121,"K2O":0.0886,"MgO":0.0162,"CaO":0.7831,"Al2O3":0.1981,"B2O3":0.1483,"Fe2O3":0.0031,"SiO2":5.9965,"TiO2":0.0009},"SiO2_Al2O3_ratio":30.27,"R2O_RO_ratio":0.2007,"fluxSum":1.0,"x":5.9965,"y":0.1981,"imageUrl":null,"thumbnailUrl":null,"scrapedAt":null},{"id":"glazy_27321","name":"12-RC-1.2 Si 0.3 Al","source":"glazy","cone":6,"coneRaw":"6","surface":"unknown","transparency":null,"atmosphere":"oxidation","ingredients":[{"id":15457,"name":"Whiting","percentage":37.5,"isAdditional":false},{"id":24532,"name":"Frit 6004","percentage":20.3,"isAdditional":false},{"id":15094,"name":"Calcined Kaolin","percentage":16.5,"isAdditional":false},{"id":16050,"name":"Neph Sye A270","percentage":11.2,"isAdditional":false},{"id":26943,"name":"Kaolin (WBH,Minerco)","percentage":10,"isAdditional":false},{"id":15400,"name":"Silica","percentage":4.5,"isAdditional":false}],"umf":{"Na2O":0.114,"K2O":0.0858,"MgO":0.0126,"CaO":0.7875,"Al2O3":0.2965,"B2O3":0.1512,"Fe2O3":0.0013,"SiO2":1.2029,"TiO2":0.0005},"SiO2_Al2O3_ratio":4.06,"R2O_RO_ratio":0.1998,"fluxSum":0.9999,"x":1.2029,"y":0.2965,"imageUrl":null,"thumbnailUrl":null,"scrapedAt":null},{"id":"glazy_51693","name":"12.14 atelier","source":"glazy","cone":6,"coneRaw":"6","surface":"unknown","transparency":null,"atmosphere":"oxidation","ingredients":[{"id":15407,"name":"Soda Feldspar","percentage":52,"isAdditional":false},{"id":15400,"name":"Silica","percentage":18,"isAdditional":false},{"id":15457,"name":"Whiting","percentage":15,"isAdditional":false},{"id":48363,"name":"Frit 3221 Calciumboraat","percentage":10,"isAdditional":false},{"id":15094,"name":"Calcined Kaolin","percentage":5,"isAdditional":false}],"umf":{"Na2O":0.3016,"CaO":0.6984,"Al2O3":0.37,"B2O3":0.242,"SiO2":2.8575},"SiO2_Al2O3_ratio":7.72,"R2O_RO_ratio":0.3016,"fluxSum":1.0,"x":2.8575,"y":0.37,"imageUrl":null,"thumbnailUrl":null,"scrapedAt":null},{"id":"glazy_28708","name":"120b quarry shale, silica,  3134,  NS  cobalt & rutile (Copy)","source":"glazy","cone":6,"coneRaw":"6","surface":"unknown","transparency":null,"atmosphere":"unknown","ingredients":[],"umf":{"Na2O":0.3875,"K2O":0.0942,"MgO":0.0504,"CaO":0.4666,"Al2O3":0.5226,"B2O3":0.3825,"Fe2O3":0.0608,"SiO2":5.0868,"TiO2":0.2214,"P2O5":0.0016,"MnO":0.0013,"CoO":0.0786,"Cr2O3":0.0001},"SiO2_Al2O3_ratio":9.73,"R2O_RO_ratio":0.4823,"fluxSum":0.9987,"x":5.0868,"y":0.5226,"imageUrl":null,"thumbnailUrl":null,"scrapedAt":null},{"id":"glazy_27320","name":"13-RC-1.5 Si 0.3 Al","source":"glazy","cone":6,"coneRaw":"6","surface":"unknown","transparency":null,"atmosphere":"oxidation","ingredients":[{"id":15457,"name":"Whiting","percentage":34.4,"isAdditional":false},{"id":24532,"name":"Frit 6004","percentage":18.2,"isAdditional":false},{"id":15094,"name":"Calcined Kaolin","percentage":13.8,"isAdditional":false},{"id":15400,"name":"Silica","percentage":11.8,"isAdditional":false},{"id":16050,"name":"Neph Sye A270","percentage":11.8,"isAdditional":false},{"id":26943,"name":"Kaolin (WBH,Minerco)","percentage":10,"isAdditional":false}],"umf":{"Na2O":0.1176,"K2O":0.0863,"MgO":0.0125,"CaO":0.7837,"Al2O3":0.296,"B2O3":0.147,"Fe2O3":0.0014,"SiO2":1.5022,"TiO2":0.0006},"SiO2_Al2O3_ratio":5.08,"R2O_RO_ratio":0.2039,"fluxSum":1.0001,"x":1.5022,"y":0.296,"imageUrl":null,"thumbnailUrl":null,"scrapedAt":null},{"id":"glazy_28200","name":"14-RC-2.0 Si 0.3 Al","source":"glazy","cone":6,"coneRaw":"6","surface":"unknown","transparency":null,"atmosphere":"oxidation","ingredients":[{"id":15457,"name":"Whiting","percentage":30.4,"isAdditional":false},{"id":15400,"name":"Silica","percentage":22,"isAdditional":false},{"id":24532,"name":"Frit 6004","percentage":16,"isAdditional":false},{"id":15094,"name":"Calcined Kaolin","percentage":11.3,"isAdditional":false},{"id":16050,"name":"Neph Sye A270","percentage":10.3,"isAdditional":false},{"id":26943,"name":"Kaolin (WBH,Minerco)","percentage":10,"isAdditional":false}],"umf":{"Na2O":0.1167,"K2O":0.0867,"MgO":0.0128,"CaO":0.7838,"Al2O3":0.2958,"B2O3":0.1463,"Fe2O3":0.0016,"SiO2":1.9958,"TiO2":0.0006},"SiO2_Al2O3_ratio":6.75,"R2O_RO_ratio":0.2034,"fluxSum":1.0,"x":1.9958,"y":0.2958,"imageUrl":null,"thumbnailUrl":null,"scrapedAt":null},{"id":"glazy_27319","name":"15-RC-2.5 Si 0.3 Al","source":"glazy","cone":6,"coneRaw":"6","surface":"unknown","transparency":null,"atmosphere":"oxidation","ingredients":[{"id":15400,"name":"Silica","percentage":30,"isAdditional":false},{"id":15457,"name":"Whiting","percentage":27.2,"isAdditional":false},{"id":24532,"name":"Frit 6004","percentage":14.2,"isAdditional":false},{"id":26943,"name":"Kaolin (WBH,Minerco)","percentage":10,"isAdditional":false},{"id":15094,"name":"Calcined Kaolin","percentage":9.6,"isAdditional":false},{"id":16050,"name":"Neph Sye A270","percentage":9,"isAdditional":false}],"umf":{"Na2O":0.1153,"K2O":0.087,"MgO":0.013,"CaO":0.7847,"Al2O3":0.2992,"B2O3":0.1453,"Fe2O3":0.0017,"SiO2":2.4945,"TiO2":0.0007},"SiO2_Al2O3_ratio":8.34,"R2O_RO_ratio":0.2023,"fluxSum":1.0,"x":2.4945,"y":0.2992,"imageUrl":null,"thumbnailUrl":null,"scrapedAt":null},{"id":"glazy_93984","name":"150 matt smooth white","source":"glazy","cone":6,"coneRaw":"5-7","surface":"unknown","transparency":null,"atmosphere":"unknown","ingredients":[],"umf":{"Na2O":0.1604,"K2O":0.0495,"MgO":0.3175,"CaO":0.4726,"Al2O3":0.4603,"Fe2O3":0.0006,"SiO2":2.4451},"SiO2_Al2O3_ratio":5.31,"R2O_RO_ratio":0.2099,"fluxSum":1.0,"x":2.4451,"y":0.4603,"imageUrl":null,"thumbnailUrl":null,"scrapedAt":null},{"id":"glazy_28201","name":"16-RC-3.0 Si 0.3 Al","source":"glazy","cone":6,"coneRaw":"6","surface":"unknown","transparency":null,"atmosphere":"oxidation","ingredients":[{"id":15400,"name":"Silica","percentage":36.4,"isAdditional":false},{"id":15457,"name":"Whiting","percentage":24.5,"isAdditional":false},{"id":24532,"name":"Frit 6004","percentage":12.9,"isAdditional":false},{"id":26943,"name":"Kaolin (WBH,Minerco)","percentage":10,"isAdditional":false},{"id":16050,"name":"Neph Sye A270","percentage":8.2,"isAdditional":false},{"id":15094,"name":"Calcined Kaolin","percentage":8,"isAdditional":false}],"umf":{"Na2O":0.116,"K2O":0.0884,"MgO":0.0133,"CaO":0.7822,"Al2O3":0.3012,"B2O3":0.146,"Fe2O3":0.0019,"SiO2":2.9949,"TiO2":0.0008},"SiO2_Al2O3_ratio":9.94,"R2O_RO_ratio":0.2044,"fluxSum":0.9999,"x":2.9949,"y":0.3012,"imageUrl":null,"thumbnailUrl":null,"scrapedAt":null},{"id":"glazy_8208","name":"1631 Aqua, ^6 Ox. Redux.","source":"glazy","cone":6,"coneRaw":"6","surface":"matte","transparency":null,"atmosphere":"oxidation","ingredients":[{"id":15062,"name":"Barium Carbonate","percentage":47.5,"isAdditional":false},{"id":15349,"name":"Nepheline Syenite","percentage":47.5,"isAdditional":false},{"id":15169,"name":"Ferro Frit 3134","percentage":5,"isAdditional":false},{"id":15120,"name":"Copper Carbonate","percentage":9,"isAdditional":true},{"id":15072,"name":"Bentonite","percentage":4,"isAdditional":true}],"umf":{"Na2O":0.2263,"K2O":0.0627,"MgO":0.0084,"CaO":0.0638,"BaO":0.6387,"Al2O3":0.3117,"B2O3":0.0435,"Fe2O3":0.0031,"SiO2":1.4795,"CuO":0.1934},"SiO2_Al2O3_ratio":4.75,"R2O_RO_ratio":0.289,"fluxSum":0.9999,"x":1.4795,"y":0.3117,"imageUrl":null,"thumbnailUrl":null,"scrapedAt":null},{"id":"glazy_26120","name":"17-RC-3.5 Si 0.3 Al","source":"glazy","cone":6,"coneRaw":"6","surface":"unknown","transparency":null,"atmosphere":"oxidation","ingredients":[{"id":15400,"name":"Silica","percentage":42.2,"isAdditional":false},{"id":15457,"name":"Whiting","percentage":22.4,"isAdditional":false},{"id":24532,"name":"Frit 6004","percentage":12.1,"isAdditional":false},{"id":26943,"name":"Kaolin (WBH,Minerco)","percentage":10.2,"isAdditional":false},{"id":16050,"name":"Neph Sye A270","percentage":6.6,"isAdditional":false},{"id":15094,"name":"Calcined Kaolin","percentage":6.5,"isAdditional":false}],"umf":{"Na2O":0.1129,"K2O":0.0898,"MgO":0.014,"CaO":0.7833,"Al2O3":0.2955,"B2O3":0.15,"Fe2O3":0.0021,"SiO2":3.4977,"TiO2":0.0009},"SiO2_Al2O3_ratio":11.84,"R2O_RO_ratio":0.2027,"fluxSum":1.0,"x":3.4977,"y":0.2955,"imageUrl":null,"thumbnailUrl":null,"scrapedAt":null},{"id":"glazy_28202","name":"18-RC-4.0 Si 0.3 Al","source":"glazy","cone":6,"coneRaw":"6","surface":"unknown","transparency":null,"atmosphere":"oxidation","ingredients":[{"id":15400,"name":"Silica","percentage":46.8,"isAdditional":false},{"id":15457,"name":"Whiting","percentage":20.6,"isAdditional":false},{"id":24532,"name":"Frit 6004","percentage":10.8,"isAdditional":false},{"id":26943,"name":"Kaolin (WBH,Minerco)","percentage":10,"isAdditional":false},{"id":16050,"name":"Neph Sye A270","percentage":6.5,"isAdditional":false},{"id":15094,"name":"Calcined Kaolin","percentage":5.3,"isAdditional":false}],"umf":{"Na2O":0.1135,"K2O":0.0895,"MgO":0.0139,"CaO":0.7831,"Al2O3":0.296,"B2O3":0.1456,"Fe2O3":0.0022,"SiO2":4.0032,"TiO2":0.0009},"SiO2_Al2O3_ratio":13.52,"R2O_RO_ratio":0.203,"fluxSum":1.0,"x":4.0032,"y":0.296,"imageUrl":null,"thumbnailUrl":null,"scrapedAt":null},{"id":"glazy_66514","name":"18/9 base Frit JM169","source":"glazy","cone":6,"coneRaw":"6","surface":"unknown","transparency":null,"atmosphere":"unknown","ingredients":[],"umf":{"Na2O":0.2617,"K2O":0.042,"MgO":0.0012,"CaO":0.6172,"SrO":0.0009,"BaO":0.0314,"ZnO":0.0456,"Al2O3":0.3869,"B2O3":0.246,"Fe2O3":0.0009,"SiO2":3.3321,"TiO2":0.0008},"SiO2_Al2O3_ratio":8.61,"R2O_RO_ratio":0.3037,"fluxSum":1.0,"x":3.3321,"y":0.3869,"imageUrl":null,"thumbnailUrl":null,"scrapedAt":null},{"id":"glazy_26119","name":"19-RC-4.5 Si 0.3 Al","source":"glazy","cone":6,"coneRaw":"6","surface":"unknown","transparency":null,"atmosphere":"oxidation","ingredients":[{"id":15400,"name":"Silica","percentage":50.8,"isAdditional":false},{"id":15457,"name":"Whiting","percentage":19.2,"isAdditional":false},{"id":24532,"name":"Frit 6004","percentage":10.1,"isAdditional":false},{"id":26943,"name":"Kaolin (WBH,Minerco)","percentage":10,"isAdditional":false},{"id":16050,"name":"Neph Sye A270","percentage":5,"isAdditional":false},{"id":15094,"name":"Calcined Kaolin","percentage":4.9,"isAdditional":false}],"umf":{"Na2O":0.1075,"K2O":0.0891,"MgO":0.0143,"CaO":0.7891,"Al2O3":0.2979,"B2O3":0.1472,"Fe2O3":0.0024,"SiO2":4.503,"TiO2":0.001},"SiO2_Al2O3_ratio":15.12,"R2O_RO_ratio":0.1966,"fluxSum":1.0,"x":4.503,"y":0.2979,"imageUrl":null,"thumbnailUrl":null,"scrapedAt":null},{"id":"glazy_8207","name":"1911 Purple/Blue Redux. Pat Horsley","source":"glazy","cone":6,"coneRaw":"6","surface":"matte","transparency":null,"atmosphere":"oxidation","ingredients":[{"id":15062,"name":"Barium Carbonate","percentage":40,"isAdditional":false},{"id":15131,"name":"Custer Feldspar","percentage":40,"isAdditional":false},{"id":15137,"name":"EP Kaolin","percentage":18,"isAdditional":false},{"id":15088,"name":"C & C Ball Clay","percentage":2,"isAdditional":false},{"id":15120,"name":"Copper Carbonate","percentage":6,"isAdditional":true}],"umf":{"Na2O":0.073,"K2O":0.1608,"MgO":0.0021,"CaO":0.0103,"BaO":0.7538,"Al2O3":0.5127,"Fe2O3":0.0045,"SiO2":2.2805,"TiO2":0.0047,"P2O5":0.0012,"CuO":0.1807},"SiO2_Al2O3_ratio":4.45,"R2O_RO_ratio":0.2338,"fluxSum":1.0,"x":2.2805,"y":0.5127,"imageUrl":null,"thumbnailUrl":null,"scrapedAt":null},{"id":"glazy_26111","name":"2-RC-1.5 Si 0.2 Al","source":"glazy","cone":6,"coneRaw":"6","surface":"unknown","transparency":null,"atmosphere":"oxidation","ingredients":[{"id":15457,"name":"Whiting","percentage":36,"isAdditional":false},{"id":24532,"name":"Frit 6004","percentage":19,"isAdditional":false},{"id":15400,"name":"Silica","percentage":18,"isAdditional":false},{"id":16050,"name":"Neph Sye A270","percentage":12,"isAdditional":false},{"id":26943,"name":"Kaolin (WBH,Minerco)","percentage":10,"isAdditional":false},{"id":15094,"name":"Calcined Kaolin","percentage":5,"isAdditional":false}],"umf":{"Na2O":0.1164,"K2O":0.0856,"MgO":0.0124,"CaO":0.7856,"Al2O3":0.1997,"B2O3":0.147,"Fe2O3":0.0013,"SiO2":1.5077,"TiO2":0.0005},"SiO2_Al2O3_ratio":7.55,"R2O_RO_ratio":0.202,"fluxSum":1.0,"x":1.5077,"y":0.1997,"imageUrl":null,"thumbnailUrl":null,"scrapedAt":null},{"id":"glazy_7578","name":"20 x 5 Barium ^6, 3 Manganese","source":"glazy","cone":6,"coneRaw":"6","surface":"gloss","transparency":"translucent","atmosphere":"oxidation","ingredients":[{"id":15062,"name":"Barium Carbonate","percentage":20,"isAdditional":false},{"id":15094,"name":"Calcined Kaolin","percentage":20,"isAdditional":false},{"id":15169,"name":"Ferro Frit 3134","percentage":20,"isAdditional":false},{"id":15400,"name":"Silica","percentage":20,"isAdditional":false},{"id":15458,"name":"Wollastonite","percentage":20,"isAdditional":false},{"id":15336,"name":"Manganese Dioxide","percentage":3,"isAdditional":true}],"umf":{"Na2O":0.0871,"CaO":0.6434,"BaO":0.2696,"Al2O3":0.25,"B2O3":0.1742,"SiO2":2.2267},"SiO2_Al2O3_ratio":8.91,"R2O_RO_ratio":0.0871,"fluxSum":1.0001,"x":2.2267,"y":0.25,"imageUrl":null,"thumbnailUrl":null,"scrapedAt":null},{"id":"glazy_7577","name":"20 x 5 Barium ^6, 3 Manganese, 3 Rutile","source":"glazy","cone":6,"coneRaw":"6","surface":"gloss","transparency":"translucent","atmosphere":"neutral","ingredients":[{"id":15094,"name":"Calcined Kaolin","percentage":20,"isAdditional":false},{"id":15131,"name":"Custer Feldspar","percentage":20,"isAdditional":false},{"id":15169,"name":"Ferro Frit 3134","percentage":20,"isAdditional":false},{"id":15400,"name":"Silica","percentage":20,"isAdditional":false},{"id":15458,"name":"Wollastonite","percentage":20,"isAdditional":false},{"id":15336,"name":"Manganese Dioxide","percentage":3,"isAdditional":true}],"umf":{"Na2O":0.1384,"K2O":0.0693,"CaO":0.7924,"Al2O3":0.4154,"B2O3":0.2136,"Fe2O3":0.0004,"SiO2":3.4744},"SiO2_Al2O3_ratio":8.36,"R2O_RO_ratio":0.2077,"fluxSum":1.0001,"x":3.4744,"y":0.4154,"imageUrl":null,"thumbnailUrl":null,"scrapedAt":null},{"id":"glazy_7576","name":"20 x 5 Base ^6, 3 Manganese","source":"glazy","cone":6,"coneRaw":"6","surface":"gloss","transparency":"translucent","atmosphere":"neutral","ingredients":[{"id":15094,"name":"Calcined Kaolin","percentage":20,"isAdditional":false},{"id":15131,"name":"Custer Feldspar","percentage":20,"isAdditional":false},{"id":15169,"name":"Ferro Frit 3134","percentage":20,"isAdditional":false},{"id":15400,"name":"Silica","percentage":20,"isAdditional":false},{"id":15458,"name":"Wollastonite","percentage":20,"isAdditional":false},{"id":15336,"name":"Manganese Dioxide","percentage":3,"isAdditional":true}],"umf":{"Na2O":0.1384,"K2O":0.0693,"CaO":0.7924,"Al2O3":0.4154,"B2O3":0.2136,"Fe2O3":0.0004,"SiO2":3.4744},"SiO2_Al2O3_ratio":8.36,"R2O_RO_ratio":0.2077,"fluxSum":1.0001,"x":3.4744,"y":0.4154,"imageUrl":null,"thumbnailUrl":null,"scrapedAt":null},{"id":"glazy_7575","name":"20 x 5 Base ^6, 3 Manganese, 3 Rutile","source":"glazy","cone":6,"coneRaw":"6","surface":"gloss","transparency":"translucent","atmosphere":"neutral","ingredients":[{"id":15094,"name":"Calcined Kaolin","percentage":20,"isAdditional":false},{"id":15131,"name":"Custer Feldspar","percentage":20,"isAdditional":false},{"id":15169,"name":"Ferro Frit 3134","percentage":20,"isAdditional":false},{"id":15400,"name":"Silica","percentage":20,"isAdditional":false},{"id":15458,"name":"Wollastonite","percentage":20,"isAdditional":false},{"id":15336,"name":"Manganese Dioxide","percentage":3,"isAdditional":true},{"id":15393,"name":"Rutile","percentage":3,"isAdditional":true}],"umf":{"Na2O":0.1384,"K2O":0.0693,"CaO":0.7924,"Al2O3":0.4154,"B2O3":0.2136,"Fe2O3":0.0065,"SiO2":3.4744,"TiO2":0.1103},"SiO2_Al2O3_ratio":8.36,"R2O_RO_ratio":0.2077,"fluxSum":1.0001,"x":3.4744,"y":0.4154,"imageUrl":null,"thumbnailUrl":null,"scrapedAt":null},{"id":"glazy_7574","name":"20 x 5 Cornish Stone ^6, 3 Manganese","source":"glazy","cone":6,"coneRaw":"6","surface":"gloss","transparency":"translucent","atmosphere":"neutral","ingredients":[{"id":15094,"name":"Calcined Kaolin","percentage":20,"isAdditional":false},{"id":15125,"name":"Cornwall Stone","percentage":20,"isAdditional":false},{"id":15169,"name":"Ferro Frit 3134","percentage":20,"isAdditional":false},{"id":15400,"name":"Silica","percentage":20,"isAdditional":false},{"id":15458,"name":"Wollastonite","percentage":20,"isAdditional":false},{"id":15336,"name":"Manganese Dioxide","percentage":3,"isAdditional":true},{"id":15393,"name":"Rutile","percentage":3,"isAdditional":true}],"umf":{"Na2O":0.1439,"K2O":0.0303,"MgO":0.0023,"CaO":0.8235,"Al2O3":0.418,"B2O3":0.2172,"Fe2O3":0.007,"SiO2":3.5909,"TiO2":0.1134},"SiO2_Al2O3_ratio":8.59,"R2O_RO_ratio":0.1742,"fluxSum":1.0,"x":3.5909,"y":0.418,"imageUrl":null,"thumbnailUrl":null,"scrapedAt":null},{"id":"glazy_7573","name":"20 x 5 Cornish Stone ^6, 3 Manganese, 3 Rutile","source":"glazy","cone":6,"coneRaw":"6","surface":"gloss","transparency":"translucent","atmosphere":"neutral","ingredients":[{"id":15094,"name":"Calcined Kaolin","percentage":20,"isAdditional":false},{"id":15125,"name":"Cornwall Stone","percentage":20,"isAdditional":false},{"id":15169,"name":"Ferro Frit 3134","percentage":20,"isAdditional":false},{"id":15400,"name":"Silica","percentage":20,"isAdditional":false},{"id":15458,"name":"Wollastonite","percentage":20,"isAdditional":false},{"id":15336,"name":"Manganese Dioxide","percentage":3,"isAdditional":true},{"id":15393,"name":"Rutile","percentage":3,"isAdditional":true}],"umf":{"Na2O":0.1439,"K2O":0.0303,"MgO":0.0023,"CaO":0.8235,"Al2O3":0.418,"B2O3":0.2172,"Fe2O3":0.007,"SiO2":3.5909,"TiO2":0.1134},"SiO2_Al2O3_ratio":8.59,"R2O_RO_ratio":0.1742,"fluxSum":1.0,"x":3.5909,"y":0.418,"imageUrl":null,"thumbnailUrl":null,"scrapedAt":null},{"id":"glazy_127684","name":"20 x 5 Frit Nr. 2 (Alkali frit)","source":"glazy","cone":6,"coneRaw":"6","surface":"unknown","transparency":"translucent","atmosphere":"unknown","ingredients":[],"umf":{"Na2O":0.0621,"K2O":0.0838,"MgO":0.002,"CaO":0.8521,"Al2O3":0.494,"B2O3":0.2001,"Fe2O3":0.0045,"SiO2":4.2961,"TiO2":0.004,"P2O5":0.0014},"SiO2_Al2O3_ratio":8.7,"R2O_RO_ratio":0.1459,"fluxSum":1.0,"x":4.2961,"y":0.494,"imageUrl":null,"thumbnailUrl":null,"scrapedAt":null},{"id":"glazy_7572","name":"20 x 5 Nepheline Syenite, ^6, 3 Manganese","source":"glazy","cone":6,"coneRaw":"6","surface":"gloss","transparency":"translucent","atmosphere":"oxidation","ingredients":[{"id":15094,"name":"Calcined Kaolin","percentage":20,"isAdditional":false},{"id":15169,"name":"Ferro Frit 3134","percentage":20,"isAdditional":false},{"id":15349,"name":"Nepheline Syenite","percentage":20,"isAdditional":false},{"id":15400,"name":"Silica","percentage":20,"isAdditional":false},{"id":15458,"name":"Wollastonite","percentage":20,"isAdditional":false},{"id":15336,"name":"Manganese Dioxide","percentage":3,"isAdditional":true}],"umf":{"Na2O":0.2018,"K2O":0.0306,"MgO":0.0016,"CaO":0.766,"Al2O3":0.438,"B2O3":0.2053,"Fe2O3":0.0004,"SiO2":3.2579},"SiO2_Al2O3_ratio":7.44,"R2O_RO_ratio":0.2324,"fluxSum":1.0,"x":3.2579,"y":0.438,"imageUrl":null,"thumbnailUrl":null,"scrapedAt":null},{"id":"glazy_7571","name":"20 x 5 Nepheline Syenite, ^6, 3 Manganese, 3 Rutile","source":"glazy","cone":6,"coneRaw":"6","surface":"gloss","transparency":"translucent","atmosphere":"oxidation","ingredients":[{"id":15094,"name":"Calcined Kaolin","percentage":20,"isAdditional":false},{"id":15169,"name":"Ferro Frit 3134","percentage":20,"isAdditional":false},{"id":15349,"name":"Nepheline Syenite","percentage":20,"isAdditional":false},{"id":15400,"name":"Silica","percentage":20,"isAdditional":false},{"id":15458,"name":"Wollastonite","percentage":20,"isAdditional":false},{"id":15336,"name":"Manganese Dioxide","percentage":3,"isAdditional":true},{"id":15393,"name":"Rutile","percentage":3,"isAdditional":true}],"umf":{"Na2O":0.2018,"K2O":0.0306,"MgO":0.0016,"CaO":0.766,"Al2O3":0.438,"B2O3":0.2053,"Fe2O3":0.0062,"SiO2":3.2579,"TiO2":0.106},"SiO2_Al2O3_ratio":7.44,"R2O_RO_ratio":0.2324,"fluxSum":1.0,"x":3.2579,"y":0.438,"imageUrl":null,"thumbnailUrl":null,"scrapedAt":null},{"id":"glazy_7569","name":"20 x 5 Sodumene ^6, 3 Manganese","source":"glazy","cone":6,"coneRaw":"6","surface":"gloss","transparency":null,"atmosphere":"oxidation","ingredients":[{"id":15094,"name":"Calcined Kaolin","percentage":20,"isAdditional":false},{"id":15169,"name":"Ferro Frit 3134","percentage":20,"isAdditional":false},{"id":15400,"name":"Silica","percentage":20,"isAdditional":false},{"id":15422,"name":"Spodumene","percentage":20,"isAdditional":false},{"id":15458,"name":"Wollastonite","percentage":20,"isAdditional":false},{"id":15336,"name":"Manganese Dioxide","percentage":3,"isAdditional":true}],"umf":{"Li2O":0.1634,"Na2O":0.0997,"CaO":0.7369,"Al2O3":0.4503,"B2O3":0.1996,"SiO2":3.2057},"SiO2_Al2O3_ratio":7.12,"R2O_RO_ratio":0.2631,"fluxSum":1.0,"x":3.2057,"y":0.4503,"imageUrl":null,"thumbnailUrl":null,"scrapedAt":null},{"id":"glazy_7568","name":"20 x 5 Sodumene ^6, 3 Manganese, 3 Rutile","source":"glazy","cone":6,"coneRaw":"6","surface":"gloss","transparency":null,"atmosphere":"oxidation","ingredients":[{"id":15094,"name":"Calcined Kaolin","percentage":20,"isAdditional":false},{"id":15169,"name":"Ferro Frit 3134","percentage":20,"isAdditional":false},{"id":15400,"name":"Silica","percentage":20,"isAdditional":false},{"id":15422,"name":"Spodumene","percentage":20,"isAdditional":false},{"id":15458,"name":"Wollastonite","percentage":20,"isAdditional":false},{"id":15336,"name":"Manganese Dioxide","percentage":3,"isAdditional":true},{"id":15393,"name":"Rutile","percentage":3,"isAdditional":true}],"umf":{"Li2O":0.1634,"Na2O":0.0997,"CaO":0.7369,"Al2O3":0.4503,"B2O3":0.1996,"Fe2O3":0.0057,"SiO2":3.2057,"TiO2":0.103},"SiO2_Al2O3_ratio":7.12,"R2O_RO_ratio":0.2631,"fluxSum":1.0,"x":3.2057,"y":0.4503,"imageUrl":null,"thumbnailUrl":null,"scrapedAt":null},{"id":"glazy_7566","name":"20 x 5 Strontium ^6, 3 Manganese","source":"glazy","cone":6,"coneRaw":"6","surface":"unknown","transparency":null,"atmosphere":"oxidation","ingredients":[{"id":15135,"name":"Dolomite","percentage":20,"isAdditional":false},{"id":15169,"name":"Ferro Frit 3134","percentage":20,"isAdditional":false},{"id":15298,"name":"Kentucky OM #4 Ball Clay","percentage":20,"isAdditional":false},{"id":15400,"name":"Silica","percentage":20,"isAdditional":false},{"id":15431,"name":"Strontium Carbonate","percentage":20,"isAdditional":false},{"id":15336,"name":"Manganese Dioxide","percentage":3,"isAdditional":true}],"umf":{"Na2O":0.073,"K2O":0.0046,"MgO":0.2399,"CaO":0.3888,"SrO":0.2937,"Al2O3":0.1271,"B2O3":0.1419,"Fe2O3":0.003,"SiO2":1.4484,"TiO2":0.0065},"SiO2_Al2O3_ratio":11.4,"R2O_RO_ratio":0.0776,"fluxSum":1.0,"x":1.4484,"y":0.1271,"imageUrl":null,"thumbnailUrl":null,"scrapedAt":null},{"id":"glazy_7567","name":"20 x 5 Strontium ^6, 3 Manganese, 3 Rutile","source":"glazy","cone":6,"coneRaw":"6","surface":"unknown","transparency":null,"atmosphere":"oxidation","ingredients":[{"id":15135,"name":"Dolomite","percentage":20,"isAdditional":false},{"id":15169,"name":"Ferro Frit 3134","percentage":20,"isAdditional":false},{"id":15298,"name":"Kentucky OM #4 Ball Clay","percentage":20,"isAdditional":false},{"id":15400,"name":"Silica","percentage":20,"isAdditional":false},{"id":15431,"name":"Strontium Carbonate","percentage":20,"isAdditional":false},{"id":15336,"name":"Manganese Dioxide","percentage":3,"isAdditional":true},{"id":15393,"name":"Rutile","percentage":3,"isAdditional":true}],"umf":{"Na2O":0.073,"K2O":0.0046,"MgO":0.2399,"CaO":0.3888,"SrO":0.2937,"Al2O3":0.1271,"B2O3":0.1419,"Fe2O3":0.007,"SiO2":1.4484,"TiO2":0.0798},"SiO2_Al2O3_ratio":11.4,"R2O_RO_ratio":0.0776,"fluxSum":1.0,"x":1.4484,"y":0.1271,"imageUrl":null,"thumbnailUrl":null,"scrapedAt":null},{"id":"glazy_7559","name":"20 x 5 Talc ^6, 3 Manganese","source":"glazy","cone":6,"coneRaw":"6","surface":"gloss","transparency":null,"atmosphere":"oxidation","ingredients":[{"id":15135,"name":"Dolomite","percentage":20,"isAdditional":false},{"id":15298,"name":"Kentucky OM #4 Ball Clay","percentage":20,"isAdditional":false},{"id":15400,"name":"Silica","percentage":20,"isAdditional":false},{"id":15433,"name":"Talc","percentage":20,"isAdditional":false},{"id":15500,"name":"Johnson Matthey Frit 169","percentage":20,"isAdditional":false},{"id":15336,"name":"Manganese Dioxide","percentage":3,"isAdditional":true}],"umf":{"Na2O":0.1341,"K2O":0.0044,"MgO":0.5614,"CaO":0.2478,"SrO":0.0006,"BaO":0.0211,"ZnO":0.0306,"Al2O3":0.1163,"B2O3":0.165,"Fe2O3":0.0029,"SiO2":1.7687,"TiO2":0.0064},"SiO2_Al2O3_ratio":15.21,"R2O_RO_ratio":0.1385,"fluxSum":1.0,"x":1.7687,"y":0.1163,"imageUrl":null,"thumbnailUrl":null,"scrapedAt":null},{"id":"glazy_7564","name":"20 x 5 Talc ^6, 3 Manganese, 3 Rutile","source":"glazy","cone":6,"coneRaw":"6","surface":"gloss","transparency":null,"atmosphere":"oxidation","ingredients":[{"id":15135,"name":"Dolomite","percentage":20,"isAdditional":false},{"id":15298,"name":"Kentucky OM #4 Ball Clay","percentage":20,"isAdditional":false},{"id":15400,"name":"Silica","percentage":20,"isAdditional":false},{"id":15433,"name":"Talc","percentage":20,"isAdditional":false},{"id":15500,"name":"Johnson Matthey Frit 169","percentage":20,"isAdditional":false},{"id":15336,"name":"Manganese Dioxide","percentage":3,"isAdditional":true},{"id":15393,"name":"Rutile","percentage":3,"isAdditional":true}],"umf":{"Na2O":0.1341,"K2O":0.0044,"MgO":0.5614,"CaO":0.2478,"SrO":0.0006,"BaO":0.0211,"ZnO":0.0306,"Al2O3":0.1163,"B2O3":0.165,"Fe2O3":0.0068,"SiO2":1.7687,"TiO2":0.077},"SiO2_Al2O3_ratio":15.21,"R2O_RO_ratio":0.1385,"fluxSum":1.0,"x":1.7687,"y":0.1163,"imageUrl":null,"thumbnailUrl":null,"scrapedAt":null},{"id":"glazy_28203","name":"20-RC-5.0 Si 0.3 Al","source":"glazy","cone":6,"coneRaw":"6","surface":"unknown","transparency":null,"atmosphere":"oxidation","ingredients":[{"id":15400,"name":"Silica","percentage":53.8,"isAdditional":false},{"id":15457,"name":"Whiting","percentage":17.7,"isAdditional":false},{"id":26943,"name":"Kaolin (WBH,Minerco)","percentage":10,"isAdditional":false},{"id":24532,"name":"Frit 6004","percentage":9.3,"isAdditional":false},{"id":16050,"name":"Neph Sye A270","percentage":5.6,"isAdditional":false},{"id":15094,"name":"Calcined Kaolin","percentage":3.6,"isAdditional":false}],"umf":{"Na2O":0.1135,"K2O":0.0914,"MgO":0.0145,"CaO":0.7807,"Al2O3":0.2991,"B2O3":0.1454,"Fe2O3":0.0026,"SiO2":4.9972,"TiO2":0.0011},"SiO2_Al2O3_ratio":16.71,"R2O_RO_ratio":0.2049,"fluxSum":1.0001,"x":4.9972,"y":0.2991,"imageUrl":null,"thumbnailUrl":null,"scrapedAt":null},{"id":"glazy_24154","name":"2005.4.2.7  INDIAN SUMMER","source":"glazy","cone":6,"coneRaw":"6","surface":"unknown","transparency":"opaque","atmosphere":"unknown","ingredients":[],"umf":{"Li2O":0.1411,"Na2O":0.0642,"K2O":0.0231,"MgO":0.315,"CaO":0.4563,"Al2O3":0.3621,"B2O3":0.1127,"Fe2O3":0.0048,"SiO2":2.5131,"TiO2":0.0083,"P2O5":0.0005,"MnO":0.0002},"SiO2_Al2O3_ratio":6.94,"R2O_RO_ratio":0.2285,"fluxSum":0.9997,"x":2.5131,"y":0.3621,"imageUrl":null,"thumbnailUrl":null,"scrapedAt":null},{"id":"glazy_136990","name":"20x5 Base - Seafoam Green","source":"glazy","cone":6,"coneRaw":"6","surface":"gloss","transparency":null,"atmosphere":"oxidation","ingredients":[{"id":15131,"name":"Custer Feldspar","percentage":20,"isAdditional":false},{"id":15137,"name":"EP Kaolin","percentage":20,"isAdditional":false},{"id":15169,"name":"Ferro Frit 3134","percentage":20,"isAdditional":false},{"id":15400,"name":"Silica","percentage":20,"isAdditional":false},{"id":15458,"name":"Wollastonite","percentage":20,"isAdditional":false},{"id":15469,"name":"Zircopax","percentage":10,"isAdditional":true},{"id":15120,"name":"Copper Carbonate","percentage":6,"isAdditional":true}],"umf":{"Na2O":0.1401,"K2O":0.0713,"MgO":0.0049,"CaO":0.7837,"Al2O3":0.368,"B2O3":0.2104,"Fe2O3":0.0049,"SiO2":3.5715,"TiO2":0.0031,"ZrO2":0.1753,"P2O5":0.0012,"CuO":0.1561},"SiO2_Al2O3_ratio":9.71,"R2O_RO_ratio":0.2114,"fluxSum":1.0,"x":3.5715,"y":0.368,"imageUrl":null,"thumbnailUrl":null,"scrapedAt":null},{"id":"glazy_27412","name":"20x5 Whiting +10 Titanium over Licorice","source":"glazy","cone":6,"coneRaw":"6","surface":"gloss","transparency":"opaque","atmosphere":"oxidation","ingredients":[{"id":15137,"name":"EP Kaolin","percentage":20,"isAdditional":false},{"id":15400,"name":"Silica","percentage":20,"isAdditional":false},{"id":15457,"name":"Whiting","percentage":20,"isAdditional":false},{"id":15500,"name":"Johnson Matthey Frit 169","percentage":20,"isAdditional":false},{"id":24751,"name":"Forshammar Feldspar","percentage":20,"isAdditional":false},{"id":15443,"name":"Titanium Dioxide","percentage":10,"isAdditional":true}],"umf":{"Na2O":0.2439,"K2O":0.0298,"MgO":0.0017,"CaO":0.6473,"SrO":0.0009,"BaO":0.0311,"ZnO":0.0452,"Al2O3":0.3171,"B2O3":0.2441,"Fe2O3":0.0035,"SiO2":2.6442,"TiO2":0.3897,"P2O5":0.0011},"SiO2_Al2O3_ratio":8.34,"R2O_RO_ratio":0.2737,"fluxSum":0.9999,"x":2.6442,"y":0.3171,"imageUrl":null,"thumbnailUrl":null,"scrapedAt":null},{"id":"glazy_127664","name":"20x5 with 10 wollastonite (or whiting), 10 talc","source":"glazy","cone":6,"coneRaw":"6","surface":"gloss","transparency":null,"atmosphere":"unknown","ingredients":[{"id":15400,"name":"Silica","percentage":20,"isAdditional":false},{"id":15500,"name":"Johnson Matthey Frit 169","percentage":20,"isAdditional":false},{"id":23902,"name":"Forshammer Feldspar","percentage":20,"isAdditional":false},{"id":27498,"name":"Kaolin E","percentage":20,"isAdditional":false},{"id":15433,"name":"Talc","percentage":10,"isAdditional":false},{"id":15458,"name":"Wollastonite","percentage":10,"isAdditional":false}],"umf":{"Na2O":0.2695,"K2O":0.0503,"MgO":0.2703,"CaO":0.3245,"SrO":0.001,"BaO":0.0344,"ZnO":0.05,"Al2O3":0.3457,"B2O3":0.27,"Fe2O3":0.0053,"SiO2":3.6179,"TiO2":0.0002},"SiO2_Al2O3_ratio":10.47,"R2O_RO_ratio":0.3198,"fluxSum":1.0,"x":3.6179,"y":0.3457,"imageUrl":null,"thumbnailUrl":null,"scrapedAt":null},{"id":"glazy_26118","name":"21-RC-5.5 Si 0.3 Al","source":"glazy","cone":6,"coneRaw":"6","surface":"unknown","transparency":null,"atmosphere":"oxidation","ingredients":[{"id":15400,"name":"Silica","percentage":56.9,"isAdditional":false},{"id":15457,"name":"Whiting","percentage":16.6,"isAdditional":false},{"id":26943,"name":"Kaolin (WBH,Minerco)","percentage":10,"isAdditional":false},{"id":24532,"name":"Frit 6004","percentage":8.9,"isAdditional":false},{"id":16050,"name":"Neph Sye A270","percentage":4.6,"isAdditional":false},{"id":15094,"name":"Calcined Kaolin","percentage":3,"isAdditional":false}],"umf":{"Na2O":0.1102,"K2O":0.0923,"MgO":0.015,"CaO":0.7825,"Al2O3":0.2957,"B2O3":0.1487,"Fe2O3":0.0027,"SiO2":5.4958,"TiO2":0.0012},"SiO2_Al2O3_ratio":18.59,"R2O_RO_ratio":0.2025,"fluxSum":1.0,"x":5.4958,"y":0.2957,"imageUrl":null,"thumbnailUrl":null,"scrapedAt":null},{"id":"glazy_28204","name":"22-RC-6.0 Si 0.3 Al","source":"glazy","cone":6,"coneRaw":"6","surface":"unknown","transparency":null,"atmosphere":"oxidation","ingredients":[{"id":15400,"name":"Silica","percentage":59.4,"isAdditional":false},{"id":15457,"name":"Whiting","percentage":15.5,"isAdditional":false},{"id":26943,"name":"Kaolin (WBH,Minerco)","percentage":10,"isAdditional":false},{"id":24532,"name":"Frit 6004","percentage":8.5,"isAdditional":false},{"id":16050,"name":"Neph Sye A270","percentage":4.2,"isAdditional":false},{"id":15094,"name":"Calcined Kaolin","percentage":2.4,"isAdditional":false}],"umf":{"Na2O":0.1107,"K2O":0.0943,"MgO":0.0155,"CaO":0.7796,"Al2O3":0.2969,"B2O3":0.1515,"Fe2O3":0.0029,"SiO2":6.0075,
