Repository: ryanlack616/stull-atlas

# stull-atlas
R.T. Stull in 1912 the Stull graph, trying to understand and improve on with new tools

File: data/glazes/glazy-processed.json (part 9 of 55)
"TiO2":0.0012},"SiO2_Al2O3_ratio":20.23,"R2O_RO_ratio":0.205,"fluxSum":1.0001,"x":6.0075,"y":0.2969,"imageUrl":null,"thumbnailUrl":null,"scrapedAt":null},{"id":"glazy_27322","name":"23-RC-1.5 Si 0.4 Al","source":"glazy","cone":6,"coneRaw":"6","surface":"unknown","transparency":null,"atmosphere":"oxidation","ingredients":[{"id":15457,"name":"Whiting","percentage":32.9,"isAdditional":false},{"id":15094,"name":"Calcined Kaolin","percentage":22.3,"isAdditional":false},{"id":24532,"name":"Frit 6004","percentage":17.4,"isAdditional":false},{"id":16050,"name":"Neph Sye A270","percentage":11.3,"isAdditional":false},{"id":26943,"name":"Kaolin (WBH,Minerco)","percentage":10,"isAdditional":false},{"id":15400,"name":"Silica","percentage":6.1,"isAdditional":false}],"umf":{"Na2O":0.1175,"K2O":0.0866,"MgO":0.0126,"CaO":0.7833,"Al2O3":0.396,"B2O3":0.1469,"Fe2O3":0.0015,"SiO2":1.5013,"TiO2":0.0006},"SiO2_Al2O3_ratio":3.79,"R2O_RO_ratio":0.2041,"fluxSum":1.0,"x":1.5013,"y":0.396,"imageUrl":null,"thumbnailUrl":null,"scrapedAt":null},{"id":"glazy_28206","name":"24-RC-2.0 Si 0.4 Al","source":"glazy","cone":6,"coneRaw":"6","surface":"unknown","transparency":null,"atmosphere":"oxidation","ingredients":[{"id":15457,"name":"Whiting","percentage":29.1,"isAdditional":false},{"id":15094,"name":"Calcined Kaolin","percentage":19.2,"isAdditional":false},{"id":15400,"name":"Silica","percentage":16.4,"isAdditional":false},{"id":24532,"name":"Frit 6004","percentage":15.3,"isAdditional":false},{"id":16050,"name":"Neph Sye A270","percentage":10,"isAdditional":false},{"id":26943,"name":"Kaolin (WBH,Minerco)","percentage":10,"isAdditional":false}],"umf":{"Na2O":0.1171,"K2O":0.0871,"MgO":0.0129,"CaO":0.7829,"Al2O3":0.4007,"B2O3":0.1459,"Fe2O3":0.0016,"SiO2":2.0022,"TiO2":0.0007},"SiO2_Al2O3_ratio":5.0,"R2O_RO_ratio":0.2042,"fluxSum":1.0,"x":2.0022,"y":0.4007,"imageUrl":null,"thumbnailUrl":null,"scrapedAt":null},{"id":"glazy_27323","name":"25-RC-2.5 Si 0.4 Al","source":"glazy","cone":6,"coneRaw":"6","surface":"unknown","transparency":null,"atmosphere":"oxidation","ingredients":[{"id":15457,"name":"Whiting","percentage":26.1,"isAdditional":false},{"id":15400,"name":"Silica","percentage":24.7,"isAdditional":false},{"id":15094,"name":"Calcined Kaolin","percentage":17.1,"isAdditional":false},{"id":24532,"name":"Frit 6004","percentage":14.1,"isAdditional":false},{"id":26943,"name":"Kaolin (WBH,Minerco)","percentage":10,"isAdditional":false},{"id":16050,"name":"Neph Sye A270","percentage":8,"isAdditional":false}],"umf":{"Na2O":0.1144,"K2O":0.0885,"MgO":0.0134,"CaO":0.7836,"Al2O3":0.4044,"B2O3":0.1501,"Fe2O3":0.0018,"SiO2":2.5022,"TiO2":0.0007},"SiO2_Al2O3_ratio":6.19,"R2O_RO_ratio":0.2029,"fluxSum":0.9999,"x":2.5022,"y":0.4044,"imageUrl":null,"thumbnailUrl":null,"scrapedAt":null},{"id":"glazy_28207","name":"26-RC-3.0 Si 0.4 Al","source":"glazy","cone":6,"coneRaw":"6","surface":"unknown","transparency":null,"atmosphere":"oxidation","ingredients":[{"id":15400,"name":"Silica","percentage":31.8,"isAdditional":false},{"id":15457,"name":"Whiting","percentage":23.7,"isAdditional":false},{"id":15094,"name":"Calcined Kaolin","percentage":14.2,"isAdditional":false},{"id":24532,"name":"Frit 6004","percentage":12.6,"isAdditional":false},{"id":26943,"name":"Kaolin (WBH,Minerco)","percentage":10,"isAdditional":false},{"id":16050,"name":"Neph Sye A270","percentage":7.7,"isAdditional":false}],"umf":{"Na2O":0.1155,"K2O":0.089,"MgO":0.0135,"CaO":0.782,"Al2O3":0.3982,"B2O3":0.1474,"Fe2O3":0.002,"SiO2":3.0042,"TiO2":0.0008},"SiO2_Al2O3_ratio":7.54,"R2O_RO_ratio":0.2045,"fluxSum":1.0,"x":3.0042,"y":0.3982,"imageUrl":null,"thumbnailUrl":null,"scrapedAt":null},{"id":"glazy_27324","name":"27-RC-3.5 Si 0.4 Al","source":"glazy","cone":6,"coneRaw":"6","surface":"unknown","transparency":null,"atmosphere":"oxidation","ingredients":[{"id":15400,"name":"Silica","percentage":37.7,"isAdditional":false},{"id":15457,"name":"Whiting","percentage":21.9,"isAdditional":false},{"id":15094,"name":"Calcined Kaolin","percentage":13.1,"isAdditional":false},{"id":24532,"name":"Frit 6004","percentage":11.7,"isAdditional":false},{"id":26943,"name":"Kaolin (WBH,Minerco)","percentage":10,"isAdditional":false},{"id":16050,"name":"Neph Sye A270","percentage":5.6,"isAdditional":false}],"umf":{"Na2O":0.108,"K2O":0.0883,"MgO":0.014,"CaO":0.7897,"Al2O3":0.3994,"B2O3":0.1496,"Fe2O3":0.0021,"SiO2":3.5003,"TiO2":0.0009},"SiO2_Al2O3_ratio":8.76,"R2O_RO_ratio":0.1963,"fluxSum":1.0,"x":3.5003,"y":0.3994,"imageUrl":null,"thumbnailUrl":null,"scrapedAt":null},{"id":"glazy_28208","name":"28-RC-4.0 Si 0.4 Al","source":"glazy","cone":6,"coneRaw":"6","surface":"unknown","transparency":null,"atmosphere":"oxidation","ingredients":[{"id":15400,"name":"Silica","percentage":42.3,"isAdditional":false},{"id":15457,"name":"Whiting","percentage":20,"isAdditional":false},{"id":15094,"name":"Calcined Kaolin","percentage":10.8,"isAdditional":false},{"id":24532,"name":"Frit 6004","percentage":10.6,"isAdditional":false},{"id":26943,"name":"Kaolin (WBH,Minerco)","percentage":10,"isAdditional":false},{"id":16050,"name":"Neph Sye A270","percentage":6.3,"isAdditional":false}],"umf":{"Na2O":0.114,"K2O":0.0903,"MgO":0.0141,"CaO":0.7816,"Al2O3":0.3978,"B2O3":0.1468,"Fe2O3":0.0023,"SiO2":4.0033,"TiO2":0.001},"SiO2_Al2O3_ratio":10.06,"R2O_RO_ratio":0.2043,"fluxSum":1.0,"x":4.0033,"y":0.3978,"imageUrl":null,"thumbnailUrl":null,"scrapedAt":null},{"id":"glazy_27325","name":"29-RC-4.5 Si 0.4 Al","source":"glazy","cone":6,"coneRaw":"6","surface":"unknown","transparency":null,"atmosphere":"oxidation","ingredients":[{"id":15400,"name":"Silica","percentage":45.5,"isAdditional":false},{"id":15457,"name":"Whiting","percentage":18,"isAdditional":false},{"id":24532,"name":"Frit 6004","percentage":10,"isAdditional":false},{"id":26943,"name":"Kaolin (WBH,Minerco)","percentage":10,"isAdditional":false},{"id":15094,"name":"Calcined Kaolin","percentage":8.5,"isAdditional":false},{"id":16050,"name":"Neph Sye A270","percentage":8,"isAdditional":false}],"umf":{"Na2O":0.1301,"K2O":0.0969,"MgO":0.0146,"CaO":0.7584,"Al2O3":0.4008,"B2O3":0.1491,"Fe2O3":0.0025,"SiO2":4.4975,"TiO2":0.001},"SiO2_Al2O3_ratio":11.22,"R2O_RO_ratio":0.227,"fluxSum":1.0,"x":4.4975,"y":0.4008,"imageUrl":null,"thumbnailUrl":null,"scrapedAt":null},{"id":"glazy_143451","name":"2nd triaxial using Tenmoku Base Glaze","source":"glazy","cone":6,"coneRaw":"6","surface":"unknown","transparency":null,"atmosphere":"unknown","ingredients":[],"umf":{"Na2O":0.0903,"K2O":0.1354,"MgO":0.0052,"CaO":0.7691,"Al2O3":0.3507,"B2O3":0.0572,"Fe2O3":0.0044,"SiO2":3.4614,"TiO2":0.0079},"SiO2_Al2O3_ratio":9.87,"R2O_RO_ratio":0.2257,"fluxSum":1.0,"x":3.4614,"y":0.3507,"imageUrl":null,"thumbnailUrl":null,"scrapedAt":null},{"id":"glazy_28194","name":"3-RC-2.0 Si 0.2 Al","source":"glazy","cone":6,"coneRaw":"6","surface":"unknown","transparency":null,"atmosphere":"oxidation","ingredients":[{"id":15457,"name":"Whiting","percentage":31.7,"isAdditional":false},{"id":15400,"name":"Silica","percentage":27.9,"isAdditional":false},{"id":24532,"name":"Frit 6004","percentage":16.8,"isAdditional":false},{"id":26943,"name":"Kaolin (WBH,Minerco)","percentage":10,"isAdditional":false},{"id":16050,"name":"Neph Sye A270","percentage":9.5,"isAdditional":false},{"id":15094,"name":"Calcined Kaolin","percentage":4.1,"isAdditional":false}],"umf":{"Na2O":0.1128,"K2O":0.0858,"MgO":0.0128,"CaO":0.7886,"Al2O3":0.2019,"B2O3":0.1482,"Fe2O3":0.0015,"SiO2":2.0027,"TiO2":0.0006},"SiO2_Al2O3_ratio":9.92,"R2O_RO_ratio":0.1986,"fluxSum":1.0,"x":2.0027,"y":0.2019,"imageUrl":null,"thumbnailUrl":null,"scrapedAt":null},{"id":"glazy_7698","name":"30 dolomite, 3 cu. carb.","source":"glazy","cone":6,"coneRaw":"6","surface":"unknown","transparency":null,"atmosphere":"oxidation","ingredients":[{"id":15349,"name":"Nepheline Syenite","percentage":40,"isAdditional":false},{"id":15135,"name":"Dolomite","percentage":30,"isAdditional":false},{"id":15137,"name":"EP Kaolin","percentage":20,"isAdditional":false},{"id":15400,"name":"Silica","percentage":10,"isAdditional":false},{"id":15120,"name":"Copper Carbonate","percentage":3,"isAdditional":true}],"umf":{"Na2O":0.1522,"K2O":0.0486,"MgO":0.3946,"CaO":0.4046,"Al2O3":0.3949,"Fe2O3":0.0029,"SiO2":1.733,"TiO2":0.0023,"P2O5":0.0009,"CuO":0.0582},"SiO2_Al2O3_ratio":4.39,"R2O_RO_ratio":0.2008,"fluxSum":1.0,"x":1.733,"y":0.3949,"imageUrl":null,"thumbnailUrl":null,"scrapedAt":null},{"id":"glazy_7709","name":"30 strontium, 1 cobalt carb., 1 copper carb.","source":"glazy","cone":6,"coneRaw":"6","surface":"unknown","transparency":null,"atmosphere":"oxidation","ingredients":[{"id":15349,"name":"Nepheline Syenite","percentage":40,"isAdditional":false},{"id":15431,"name":"Strontium Carbonate","percentage":30,"isAdditional":false},{"id":15288,"name":"Kaolin","percentage":20,"isAdditional":false},{"id":15400,"name":"Silica","percentage":10,"isAdditional":false},{"id":15114,"name":"Cobalt Carbonate","percentage":1,"isAdditional":true},{"id":15122,"name":"Black Copper Oxide","percentage":1,"isAdditional":true}],"umf":{"Na2O":0.2166,"K2O":0.0669,"MgO":0.0034,"CaO":0.0171,"SrO":0.696,"Al2O3":0.5831,"Fe2O3":0.0009,"SiO2":2.4929,"CuO":0.0431,"CoO":0.0288},"SiO2_Al2O3_ratio":4.28,"R2O_RO_ratio":0.2835,"fluxSum":1.0,"x":2.4929,"y":0.5831,"imageUrl":null,"thumbnailUrl":null,"scrapedAt":null},{"id":"glazy_7712","name":"30 strontium, 3 cu. carb.","source":"glazy","cone":6,"coneRaw":"6","surface":"unknown","transparency":null,"atmosphere":"oxidation","ingredients":[{"id":15349,"name":"Nepheline Syenite","percentage":40,"isAdditional":false},{"id":15431,"name":"Strontium Carbonate","percentage":30,"isAdditional":false},{"id":15137,"name":"EP Kaolin","percentage":20,"isAdditional":false},{"id":15400,"name":"Silica","percentage":10,"isAdditional":false},{"id":15120,"name":"Copper Carbonate","percentage":3,"isAdditional":true}],"umf":{"Na2O":0.2158,"K2O":0.0689,"MgO":0.0051,"CaO":0.0192,"SrO":0.691,"Al2O3":0.5599,"Fe2O3":0.0041,"SiO2":2.4572,"TiO2":0.0032,"P2O5":0.0012,"CuO":0.0825},"SiO2_Al2O3_ratio":4.39,"R2O_RO_ratio":0.2847,"fluxSum":1.0,"x":2.4572,"y":0.5599,"imageUrl":null,"thumbnailUrl":null,"scrapedAt":null},{"id":"glazy_7701","name":"30 whiting, 3 cu. carb.","source":"glazy","cone":6,"coneRaw":"6","surface":"unknown","transparency":null,"atmosphere":"oxidation","ingredients":[{"id":15349,"name":"Nepheline Syenite","percentage":40,"isAdditional":false},{"id":15457,"name":"Whiting","percentage":30,"isAdditional":false},{"id":15137,"name":"EP Kaolin","percentage":20,"isAdditional":false},{"id":15400,"name":"Silica","percentage":10,"isAdditional":false},{"id":15120,"name":"Copper Carbonate","percentage":3,"isAdditional":true}],"umf":{"Na2O":0.1623,"K2O":0.0518,"MgO":0.0039,"CaO":0.782,"Al2O3":0.4212,"Fe2O3":0.0031,"SiO2":1.8484,"TiO2":0.0024,"P2O5":0.0009,"CuO":0.0621},"SiO2_Al2O3_ratio":4.39,"R2O_RO_ratio":0.2141,"fluxSum":1.0,"x":1.8484,"y":0.4212,"imageUrl":null,"thumbnailUrl":null,"scrapedAt":null},{"id":"glazy_7713","name":"30 wollastonite","source":"glazy","cone":6,"coneRaw":"6","surface":"unknown","transparency":null,"atmosphere":"oxidation","ingredients":[{"id":15349,"name":"Nepheline Syenite","percentage":40,"isAdditional":false},{"id":15458,"name":"Wollastonite","percentage":30,"isAdditional":false},{"id":15137,"name":"EP Kaolin","percentage":20,"isAdditional":false},{"id":15400,"name":"Silica","percentage":10,"isAdditional":false},{"id":15120,"name":"Copper Carbonate","percentage":3,"isAdditional":true}],"umf":{"Na2O":0.1818,"K2O":0.0581,"MgO":0.0043,"CaO":0.7559,"Al2O3":0.4717,"Fe2O3":0.0034,"SiO2":2.8096,"TiO2":0.0027,"P2O5":0.001,"CuO":0.0695},"SiO2_Al2O3_ratio":5.96,"R2O_RO_ratio":0.2399,"fluxSum":1.0001,"x":2.8096,"y":0.4717,"imageUrl":null,"thumbnailUrl":null,"scrapedAt":null},{"id":"glazy_28209","name":"30-RC-5.0 Si 0.4 Al","source":"glazy","cone":6,"coneRaw":"6","surface":"unknown","transparency":null,"atmosphere":"oxidation","ingredients":[{"id":15400,"name":"Silica","percentage":50.1,"isAdditional":false},{"id":15457,"name":"Whiting","percentage":17.4,"isAdditional":false},{"id":26943,"name":"Kaolin (WBH,Minerco)","percentage":10,"isAdditional":false},{"id":24532,"name":"Frit 6004","percentage":9.1,"isAdditional":false},{"id":15094,"name":"Calcined Kaolin","percentage":8.4,"isAdditional":false},{"id":16050,"name":"Neph Sye A270","percentage":5,"isAdditional":false}],"umf":{"Na2O":0.11,"K2O":0.0907,"MgO":0.0146,"CaO":0.7848,"Al2O3":0.3957,"B2O3":0.1455,"Fe2O3":0.0026,"SiO2":4.9961,"TiO2":0.0011},"SiO2_Al2O3_ratio":12.63,"R2O_RO_ratio":0.2007,"fluxSum":1.0001,"x":4.9961,"y":0.3957,"imageUrl":null,"thumbnailUrl":null,"scrapedAt":null},{"id":"glazy_27326","name":"31-RC-5.5 Si 0.4 Al","source":"glazy","cone":6,"coneRaw":"6","surface":"unknown","transparency":null,"atmosphere":"oxidation","ingredients":[{"id":15400,"name":"Silica","percentage":53.1,"isAdditional":false},{"id":15457,"name":"Whiting","percentage":16.2,"isAdditional":false},{"id":26943,"name":"Kaolin (WBH,Minerco)","percentage":10,"isAdditional":false},{"id":24532,"name":"Frit 6004","percentage":9,"isAdditional":false},{"id":15094,"name":"Calcined Kaolin","percentage":7.7,"isAdditional":false},{"id":16050,"name":"Neph Sye A270","percentage":4,"isAdditional":false}],"umf":{"Na2O":0.1088,"K2O":0.0938,"MgO":0.0155,"CaO":0.7819,"Al2O3":0.3971,"B2O3":0.154,"Fe2O3":0.0028,"SiO2":5.5014,"TiO2":0.0012},"SiO2_Al2O3_ratio":13.85,"R2O_RO_ratio":0.2026,"fluxSum":1.0,"x":5.5014,"y":0.3971,"imageUrl":null,"thumbnailUrl":null,"scrapedAt":null},{"id":"glazy_28210","name":"32-RC-6.0 Si 0.4 Al","source":"glazy","cone":6,"coneRaw":"6","surface":"unknown","transparency":null,"atmosphere":"oxidation","ingredients":[{"id":15400,"name":"Silica","percentage":55.9,"isAdditional":false},{"id":15457,"name":"Whiting","percentage":15.3,"isAdditional":false},{"id":26943,"name":"Kaolin (WBH,Minerco)","percentage":10,"isAdditional":false},{"id":24532,"name":"Frit 6004","percentage":8,"isAdditional":false},{"id":15094,"name":"Calcined Kaolin","percentage":6.5,"isAdditional":false},{"id":16050,"name":"Neph Sye A270","percentage":4.3,"isAdditional":false}],"umf":{"Na2O":0.1091,"K2O":0.0922,"MgO":0.0152,"CaO":0.7835,"Al2O3":0.3961,"B2O3":0.1452,"Fe2O3":0.003,"SiO2":5.9975,"TiO2":0.0013},"SiO2_Al2O3_ratio":15.14,"R2O_RO_ratio":0.2013,"fluxSum":1.0,"x":5.9975,"y":0.3961,"imageUrl":null,"thumbnailUrl":null,"scrapedAt":null},{"id":"glazy_27327","name":"33-RC-1.5 Si 0.5 Al","source":"glazy","cone":6,"coneRaw":"6","surface":"unknown","transparency":null,"atmosphere":"oxidation","ingredients":[{"id":15457,"name":"Whiting","percentage":31.5,"isAdditional":false},{"id":15094,"name":"Calcined Kaolin","percentage":31,"isAdditional":false},{"id":24532,"name":"Frit 6004","percentage":17.4,"isAdditional":false},{"id":26943,"name":"Kaolin (WBH,Minerco)","percentage":10,"isAdditional":false},{"id":16050,"name":"Neph Sye A270","percentage":9.1,"isAdditional":false},{"id":15400,"name":"Silica","percentage":1,"isAdditional":false}],"umf":{"Na2O":0.114,"K2O":0.0878,"MgO":0.0132,"CaO":0.7851,"Al2O3":0.4983,"B2O3":0.1537,"Fe2O3":0.0015,"SiO2":1.5011,"TiO2":0.0006},"SiO2_Al2O3_ratio":3.01,"R2O_RO_ratio":0.2018,"fluxSum":1.0001,"x":1.5011,"y":0.4983,"imageUrl":null,"thumbnailUrl":null,"scrapedAt":null},{"id":"glazy_28211","name":"34-RC- 2.0 Si 0.5 Al","source":"glazy","cone":6,"coneRaw":"6","surface":"unknown","transparency":null,"atmosphere":"oxidation","ingredients":[{"id":15457,"name":"Whiting","percentage":28.1,"isAdditional":false},{"id":15094,"name":"Calcined Kaolin","percentage":26.7,"isAdditional":false},{"id":24532,"name":"Frit 6004","percentage":15.5,"isAdditional":false},{"id":15400,"name":"Silica","percentage":11.7,"isAdditional":false},{"id":26943,"name":"Kaolin (WBH,Minerco)","percentage":10,"isAdditional":false},{"id":16050,"name":"Neph Sye A270","percentage":8,"isAdditional":false}],"umf":{"Na2O":0.1133,"K2O":0.0885,"MgO":0.0134,"CaO":0.7848,"Al2O3":0.4965,"B2O3":0.1535,"Fe2O3":0.0017,"SiO2":1.9976,"TiO2":0.0007},"SiO2_Al2O3_ratio":4.02,"R2O_RO_ratio":0.2018,"fluxSum":1.0,"x":1.9976,"y":0.4965,"imageUrl":null,"thumbnailUrl":null,"scrapedAt":null},{"id":"glazy_7708","name":"35 barium, 3 cu. carb.","source":"glazy","cone":6,"coneRaw":"6","surface":"unknown","transparency":null,"atmosphere":"oxidation","ingredients":[{"id":15062,"name":"Barium Carbonate","percentage":35,"isAdditional":false},{"id":15137,"name":"EP Kaolin","percentage":25,"isAdditional":false},{"id":15400,"name":"Silica","percentage":25,"isAdditional":false},{"id":15458,"name":"Wollastonite","percentage":15,"isAdditional":false},{"id":15120,"name":"Copper Carbonate","percentage":3,"isAdditional":true}],"umf":{"Na2O":0.0009,"K2O":0.003,"MgO":0.0021,"CaO":0.4205,"BaO":0.5736,"Al2O3":0.2964,"Fe2O3":0.0039,"SiO2":2.3797,"TiO2":0.0039,"P2O5":0.0015,"CuO":0.0786},"SiO2_Al2O3_ratio":8.03,"R2O_RO_ratio":0.0039,"fluxSum":1.0001,"x":2.3797,"y":0.2964,"imageUrl":null,"thumbnailUrl":null,"scrapedAt":null},{"id":"glazy_7699","name":"35 boron frit 169 (USA use 3134), 1 cu. carb., 3 rutile","source":"glazy","cone":6,"coneRaw":"6","surface":"unknown","transparency":null,"atmosphere":"oxidation","ingredients":[{"id":15500,"name":"Johnson Matthey Frit 169","percentage":35,"isAdditional":false},{"id":15137,"name":"EP Kaolin","percentage":25,"isAdditional":false},{"id":15400,"name":"Silica","percentage":25,"isAdditional":false},{"id":15458,"name":"Wollastonite","percentage":15,"isAdditional":false},{"id":15393,"name":"Rutile","percentage":3,"isAdditional":true},{"id":15120,"name":"Copper Carbonate","percentage":1,"isAdditional":true}],"umf":{"Na2O":0.3676,"K2O":0.003,"MgO":0.0024,"CaO":0.4819,"SrO":0.0017,"BaO":0.0584,"ZnO":0.0849,"Al2O3":0.3089,"B2O3":0.4581,"Fe2O3":0.0101,"SiO2":3.1289,"TiO2":0.1162,"P2O5":0.0015,"CuO":0.0268},"SiO2_Al2O3_ratio":10.13,"R2O_RO_ratio":0.3706,"fluxSum":0.9999,"x":3.1289,"y":0.3089,"imageUrl":null,"thumbnailUrl":null,"scrapedAt":null},{"id":"glazy_7700","name":"35 frit 3134, 3 cu. carb.","source":"glazy","cone":6,"coneRaw":"6","surface":"unknown","transparency":null,"atmosphere":"oxidation","ingredients":[{"id":15169,"name":"Ferro Frit 3134","percentage":35,"isAdditional":false},{"id":15137,"name":"EP Kaolin","percentage":25,"isAdditional":false},{"id":15400,"name":"Silica","percentage":25,"isAdditional":false},{"id":15458,"name":"Wollastonite","percentage":15,"isAdditional":false},{"id":15120,"name":"Copper Carbonate","percentage":3,"isAdditional":true}],"umf":{"Na2O":0.1851,"K2O":0.0029,"MgO":0.0021,"CaO":0.8099,"Al2O3":0.3168,"B2O3":0.3686,"Fe2O3":0.0038,"SiO2":3.2201,"TiO2":0.0038,"P2O5":0.0015,"CuO":0.0781},"SiO2_Al2O3_ratio":10.16,"R2O_RO_ratio":0.188,"fluxSum":1.0,"x":3.2201,"y":0.3168,"imageUrl":null,"thumbnailUrl":null,"scrapedAt":null},{"id":"glazy_7707","name":"35 spodumene, 3 cu. carb.","source":"glazy","cone":6,"coneRaw":"6","surface":"unknown","transparency":null,"atmosphere":"oxidation","ingredients":[{"id":15422,"name":"Spodumene","percentage":35,"isAdditional":false},{"id":15137,"name":"EP Kaolin","percentage":25,"isAdditional":false},{"id":15400,"name":"Silica","percentage":25,"isAdditional":false},{"id":15458,"name":"Wollastonite","percentage":15,"isAdditional":false},{"id":15120,"name":"Copper Carbonate","percentage":3,"isAdditional":true}],"umf":{"Li2O":0.4158,"Na2O":0.0012,"K2O":0.0041,"MgO":0.0028,"CaO":0.5761,"Al2O3":0.8231,"Fe2O3":0.0053,"SiO2":4.9277,"TiO2":0.0053,"P2O5":0.002,"CuO":0.1076},"SiO2_Al2O3_ratio":5.99,"R2O_RO_ratio":0.4211,"fluxSum":1.0,"x":4.9277,"y":0.8231,"imageUrl":null,"thumbnailUrl":null,"scrapedAt":null},{"id":"glazy_8213","name":"35 zinc 1 co. ox.","source":"glazy","cone":6,"coneRaw":"6","surface":"unknown","transparency":null,"atmosphere":"oxidation","ingredients":[{"id":15467,"name":"Zinc Oxide","percentage":35,"isAdditional":false},{"id":15137,"name":"EP Kaolin","percentage":25,"isAdditional":false},{"id":15400,"name":"Silica","percentage":25,"isAdditional":false},{"id":15458,"name":"Wollastonite","percentage":15,"isAdditional":false},{"id":15120,"name":"Copper Carbonate","percentage":1,"isAdditional":true}],"umf":{"Na2O":0.0005,"K2O":0.0016,"MgO":0.0011,"CaO":0.2313,"ZnO":0.7654,"Al2O3":0.1631,"Fe2O3":0.0021,"SiO2":1.3091,"TiO2":0.0021,"P2O5":0.0008,"CuO":0.0144},"SiO2_Al2O3_ratio":8.03,"R2O_RO_ratio":0.0021,"fluxSum":0.9999,"x":1.3091,"y":0.1631,"imageUrl":null,"thumbnailUrl":null,"scrapedAt":null},{"id":"glazy_8212","name":"35 zinc, 3 cu. carb.","source":"glazy","cone":6,"coneRaw":"6","surface":"unknown","transparency":null,"atmosphere":"oxidation","ingredients":[{"id":15467,"name":"Zinc Oxide","percentage":35,"isAdditional":false},{"id":15137,"name":"EP Kaolin","percentage":25,"isAdditional":false},{"id":15400,"name":"Silica","percentage":25,"isAdditional":false},{"id":15458,"name":"Wollastonite","percentage":15,"isAdditional":false},{"id":15120,"name":"Copper Carbonate","percentage":3,"isAdditional":true}],"umf":{"Na2O":0.0005,"K2O":0.0016,"MgO":0.0011,"CaO":0.2313,"ZnO":0.7654,"Al2O3":0.163,"Fe2O3":0.0021,"SiO2":1.3091,"TiO2":0.0021,"P2O5":0.0008,"CuO":0.0432},"SiO2_Al2O3_ratio":8.03,"R2O_RO_ratio":0.0021,"fluxSum":0.9999,"x":1.3091,"y":0.163,"imageUrl":null,"thumbnailUrl":null,"scrapedAt":null},{"id":"glazy_7715","name":"35 zink, 3 cu. carb.,","source":"glazy","cone":6,"coneRaw":"6","surface":"unknown","transparency":null,"atmosphere":"oxidation","ingredients":[{"id":15467,"name":"Zinc Oxide","percentage":35,"isAdditional":false},{"id":15137,"name":"EP Kaolin","percentage":25,"isAdditional":false},{"id":15400,"name":"Silica","percentage":25,"isAdditional":false},{"id":15458,"name":"Wollastonite","percentage":15,"isAdditional":false},{"id":15120,"name":"Copper Carbonate","percentage":3,"isAdditional":true}],"umf":{"Na2O":0.0005,"K2O":0.0016,"MgO":0.0011,"CaO":0.2313,"ZnO":0.7654,"Al2O3":0.163,"Fe2O3":0.0021,"SiO2":1.3091,"TiO2":0.0021,"P2O5":0.0008,"CuO":0.0432},"SiO2_Al2O3_ratio":8.03,"R2O_RO_ratio":0.0021,"fluxSum":0.9999,"x":1.3091,"y":0.163,"imageUrl":null,"thumbnailUrl":null,"scrapedAt":null},{"id":"glazy_27328","name":"35-RC-2.5 Si 0.5 Al","source":"glazy","cone":6,"coneRaw":"6","surface":"unknown","transparency":null,"atmosphere":"oxidation","ingredients":[{"id":15457,"name":"Whiting","percentage":25.6,"isAdditional":false},{"id":15094,"name":"Calcined Kaolin","percentage":23.3,"isAdditional":false},{"id":15400,"name":"Silica","percentage":20.6,"isAdditional":false},{"id":24532,"name":"Frit 6004","percentage":13.3,"isAdditional":false},{"id":26943,"name":"Kaolin (WBH,Minerco)","percentage":10,"isAdditional":false},{"id":16050,"name":"Neph Sye A270","percentage":7.2,"isAdditional":false}],"umf":{"Na2O":0.1095,"K2O":0.086,"MgO":0.0132,"CaO":0.7913,"Al2O3":0.4954,"B2O3":0.1458,"Fe2O3":0.0018,"SiO2":2.4972,"TiO2":0.0008},"SiO2_Al2O3_ratio":5.04,"R2O_RO_ratio":0.1955,"fluxSum":1.0,"x":2.4972,"y":0.4954,"imageUrl":null,"thumbnailUrl":null,"scrapedAt":null},{"id":"glazy_28212","name":"36-RC- 3.0 Si 0.5 Al","source":"glazy","cone":6,"coneRaw":"6","surface":"unknown","transparency":null,"atmosphere":"oxidation","ingredients":[{"id":15400,"name":"Silica","percentage":27,"isAdditional":false},{"id":15457,"name":"Whiting","percentage":23,"isAdditional":false},{"id":15094,"name":"Calcined Kaolin","percentage":21,"isAdditional":false},{"id":24532,"name":"Frit 6004","percentage":12.7,"isAdditional":false},{"id":26943,"name":"Kaolin (WBH,Minerco)","percentage":10,"isAdditional":false},{"id":16050,"name":"Neph Sye A270","percentage":6.3,"isAdditional":false}],"umf":{"Na2O":0.112,"K2O":0.09,"MgO":0.0141,"CaO":0.7839,"Al2O3":0.5035,"B2O3":0.1535,"Fe2O3":0.002,"SiO2":2.9957,"TiO2":0.0008},"SiO2_Al2O3_ratio":5.95,"R2O_RO_ratio":0.202,"fluxSum":1.0,"x":2.9957,"y":0.5035,"imageUrl":null,"thumbnailUrl":null,"scrapedAt":null},{"id":"glazy_27329","name":"37-RC-3.5 Si 0.5 Al","source":"glazy","cone":6,"coneRaw":"6","surface":"unknown","transparency":null,"atmosphere":"oxidation","ingredients":[{"id":15400,"name":"Silica","percentage":32.9,"isAdditional":false},{"id":15457,"name":"Whiting","percentage":21.1,"isAdditional":false},{"id":15094,"name":"Calcined Kaolin","percentage":18.1,"isAdditional":false},{"id":24532,"name":"Frit 6004","percentage":11.1,"isAdditional":false},{"id":26943,"name":"Kaolin (WBH,Minerco)","percentage":10,"isAdditional":false},{"id":16050,"name":"Neph Sye A270","percentage":6.8,"isAdditional":false}],"umf":{"Na2O":0.1144,"K2O":0.0895,"MgO":0.0138,"CaO":0.7822,"Al2O3":0.5024,"B2O3":0.1459,"Fe2O3":0.0022,"SiO2":3.4974,"TiO2":0.0009},"SiO2_Al2O3_ratio":6.96,"R2O_RO_ratio":0.2039,"fluxSum":0.9999,"x":3.4974,"y":0.5024,"imageUrl":null,"thumbnailUrl":null,"scrapedAt":null},{"id":"glazy_28213","name":"38-RC- 4.0 Si 0.5 Al","source":"glazy","cone":6,"coneRaw":"6","surface":"unknown","transparency":null,"atmosphere":"oxidation","ingredients":[{"id":15400,"name":"Silica","percentage":38.4,"isAdditional":false},{"id":15457,"name":"Whiting","percentage":19.6,"isAdditional":false},{"id":15094,"name":"Calcined Kaolin","percentage":16.6,"isAdditional":false},{"id":24532,"name":"Frit 6004","percentage":10.8,"isAdditional":false},{"id":26943,"name":"Kaolin (WBH,Minerco)","percentage":10,"isAdditional":false},{"id":16050,"name":"Neph Sye A270","percentage":4.6,"isAdditional":false}],"umf":{"Na2O":0.1073,"K2O":0.0907,"MgO":0.0147,"CaO":0.7874,"Al2O3":0.4972,"B2O3":0.1538,"Fe2O3":0.0023,"SiO2":4.004,"TiO2":0.001},"SiO2_Al2O3_ratio":8.05,"R2O_RO_ratio":0.198,"fluxSum":1.0001,"x":4.004,"y":0.4972,"imageUrl":null,"thumbnailUrl":null,"scrapedAt":null},{"id":"glazy_27330","name":"39-RC-4.5 Si 0.5 Al","source":"glazy","cone":6,"coneRaw":"6","surface":"unknown","transparency":null,"atmosphere":"oxidation","ingredients":[{"id":15400,"name":"Silica","percentage":42.5,"isAdditional":false},{"id":15457,"name":"Whiting","percentage":18.1,"isAdditional":false},{"id":15094,"name":"Calcined Kaolin","percentage":14.5,"isAdditional":false},{"id":24532,"name":"Frit 6004","percentage":10,"isAdditional":false},{"id":26943,"name":"Kaolin (WBH,Minerco)","percentage":10,"isAdditional":false},{"id":16050,"name":"Neph Sye A270","percentage":4.9,"isAdditional":false}],"umf":{"Na2O":0.1113,"K2O":0.0926,"MgO":0.0149,"CaO":0.7812,"Al2O3":0.4956,"B2O3":0.153,"Fe2O3":0.0025,"SiO2":4.4981,"TiO2":0.0011},"SiO2_Al2O3_ratio":9.08,"R2O_RO_ratio":0.2039,"fluxSum":1.0,"x":4.4981,"y":0.4956,"imageUrl":null,"thumbnailUrl":null,"scrapedAt":null},{"id":"glazy_65805","name":"3m-4","source":"glazy","cone":6,"coneRaw":"6","surface":"matte","transparency":"opaque","atmosphere":"oxidation","ingredients":[{"id":15288,"name":"Kaolin","percentage":40,"isAdditional":false},{"id":15458,"name":"Wollastonite","percentage":20,"isAdditional":false},{"id":15433,"name":"Talc","percentage":14,"isAdditional":false},{"id":15169,"name":"Ferro Frit 3134","percentage":12,"isAdditional":false},{"id":15400,"name":"Silica","percentage":8,"isAdditional":false},{"id":15131,"name":"Custer Feldspar","percentage":6,"isAdditional":false}],"umf":{"Na2O":0.0664,"K2O":0.0223,"MgO":0.3126,"CaO":0.5987,"Al2O3":0.4516,"B2O3":0.1089,"Fe2O3":0.0066,"SiO2":2.5968,"TiO2":0.0053,"P2O5":0.002},"SiO2_Al2O3_ratio":5.75,"R2O_RO_ratio":0.0887,"fluxSum":1.0,"x":2.5968,"y":0.4516,"imageUrl":null,"thumbnailUrl":null,"scrapedAt":null},{"id":"glazy_26113","name":"4-RC-2.5 Si 0.2 Al","source":"glazy","cone":6,"coneRaw":"6","surface":"unknown","transparency":null,"atmosphere":"oxidation","ingredients":[{"id":15400,"name":"Silica","percentage":35,"isAdditional":false},{"id":15457,"name":"Whiting","percentage":28,"isAdditional":false},{"id":24532,"name":"Frit 6004","percentage":15,"isAdditional":false},{"id":26943,"name":"Kaolin (WBH,Minerco)","percentage":10,"isAdditional":false},{"id":16050,"name":"Neph Sye A270","percentage":9,"isAdditional":false},{"id":15094,"name":"Calcined Kaolin","percentage":3,"isAdditional":false}],"umf":{"Na2O":0.1157,"K2O":0.0879,"MgO":0.0131,"CaO":0.7833,"Al2O3":0.2086,"B2O3":0.1488,"Fe2O3":0.0017,"SiO2":2.5003,"TiO2":0.0007},"SiO2_Al2O3_ratio":11.99,"R2O_RO_ratio":0.2036,"fluxSum":1.0,"x":2.5003,"y":0.2086,"imageUrl":null,"thumbnailUrl":null,"scrapedAt":null},{"id":"glazy_28214","name":"40-RC- 5.0 Si 0.5 Al","source":"glazy","cone":6,"coneRaw":"6","surface":"unknown","transparency":null,"atmosphere":"oxidation","ingredients":[{"id":15400,"name":"Silica","percentage":46.4,"isAdditional":false},{"id":15457,"name":"Whiting","percentage":17,"isAdditional":false},{"id":15094,"name":"Calcined Kaolin","percentage":13.3,"isAdditional":false},{"id":26943,"name":"Kaolin (WBH,Minerco)","percentage":10,"isAdditional":false},{"id":24532,"name":"Frit 6004","percentage":9.3,"isAdditional":false},{"id":16050,"name":"Neph Sye A270","percentage":4,"isAdditional":false}],"umf":{"Na2O":0.1067,"K2O":0.092,"MgO":0.0152,"CaO":0.7861,"Al2O3":0.496,"B2O3":0.1525,"Fe2O3":0.0027,"SiO2":5.003,"TiO2":0.0011},"SiO2_Al2O3_ratio":10.09,"R2O_RO_ratio":0.1987,"fluxSum":1.0,"x":5.003,"y":0.496,"imageUrl":null,"thumbnailUrl":null,"scrapedAt":null},{"id":"glazy_28167","name":"41-RC-5.5 Si 0.5 Al","source":"glazy","cone":6,"coneRaw":"6","surface":"unknown","transparency":null,"atmosphere":"oxidation","ingredients":[{"id":15400,"name":"Silica","percentage":49.4,"isAdditional":false},{"id":15457,"name":"Whiting","percentage":16,"isAdditional":false},{"id":15094,"name":"Calcined Kaolin","percentage":12.2,"isAdditional":false},{"id":26943,"name":"Kaolin (WBH,Minerco)","percentage":10,"isAdditional":false},{"id":24532,"name":"Frit 6004","percentage":8.3,"isAdditional":false},{"id":16050,"name":"Neph Sye A270","percentage":4.1,"isAdditional":false}],"umf":{"Na2O":0.106,"K2O":0.0906,"MgO":0.0149,"CaO":0.7885,"Al2O3":0.5044,"B2O3":0.1451,"Fe2O3":0.0028,"SiO2":5.4974,"TiO2":0.0012},"SiO2_Al2O3_ratio":10.9,"R2O_RO_ratio":0.1966,"fluxSum":1.0,"x":5.4974,"y":0.5044,"imageUrl":null,"thumbnailUrl":null,"scrapedAt":null},{"id":"glazy_28216","name":"42-RC- 6.0 Si 0.5 Al","source":"glazy","cone":6,"coneRaw":"6","surface":"unknown","transparency":null,"atmosphere":"oxidation","ingredients":[{"id":15400,"name":"Silica","percentage":52.5,"isAdditional":false},{"id":15457,"name":"Whiting","percentage":15,"isAdditional":false},{"id":15094,"name":"Calcined Kaolin","percentage":10.9,"isAdditional":false},{"id":26943,"name":"Kaolin (WBH,Minerco)","percentage":10,"isAdditional":false},{"id":24532,"name":"Frit 6004","percentage":8.2,"isAdditional":false},{"id":16050,"name":"Neph Sye A270","percentage":3.4,"isAdditional":false}],"umf":{"Na2O":0.1055,"K2O":0.0935,"MgO":0.0157,"CaO":0.7852,"Al2O3":0.4968,"B2O3":0.1522,"Fe2O3":0.003,"SiO2":6.0036,"TiO2":0.0013},"SiO2_Al2O3_ratio":12.08,"R2O_RO_ratio":0.199,"fluxSum":0.9999,"x":6.0036,"y":0.4968,"imageUrl":null,"thumbnailUrl":null,"scrapedAt":null},{"id":"glazy_28168","name":"43-RC-6.5 Si 0.5 Al","source":"glazy","cone":6,"coneRaw":"6","surface":"unknown","transparency":null,"atmosphere":"oxidation","ingredients":[{"id":15400,"name":"Silica","percentage":54.9,"isAdditional":false},{"id":15457,"name":"Whiting","percentage":14.1,"isAdditional":false},{"id":26943,"name":"Kaolin (WBH,Minerco)","percentage":10,"isAdditional":false},{"id":15094,"name":"Calcined Kaolin","percentage":9.8,"isAdditional":false},{"id":24532,"name":"Frit 6004","percentage":7.8,"isAdditional":false},{"id":16050,"name":"Neph Sye A270","percentage":3.4,"isAdditional":false}],"umf":{"Na2O":0.1077,"K2O":0.0954,"MgO":0.0161,"CaO":0.7808,"Al2O3":0.4977,"B2O3":0.1531,"Fe2O3":0.0032,"SiO2":6.4969,"TiO2":0.0014},"SiO2_Al2O3_ratio":13.05,"R2O_RO_ratio":0.2031,"fluxSum":1.0,"x":6.4969,"y":0.4977,"imageUrl":null,"thumbnailUrl":null,"scrapedAt":null},{"id":"glazy_86196","name":"4321 (Zn+Ca)","source":"glazy","cone":6,"coneRaw":"6","surface":"unknown","transparency":null,"atmosphere":"oxidation","ingredients":[{"id":24634,"name":"Nepheline Syenite Spectrum A270 (Ceramiccon)","percentage":39.2,"isAdditional":false},{"id":15400,"name":"Silica","percentage":30.6,"isAdditional":false},{"id":26943,"name":"Kaolin (WBH,Minerco)","percentage":11.5,"isAdditional":false},{"id":15457,"name":"Whiting","percentage":10.2,"isAdditional":false},{"id":15467,"name":"Zinc Oxide","percentage":8.5,"isAdditional":false}],"umf":{"Na2O":0.2194,"K2O":0.0797,"MgO":0.0044,"CaO":0.3491,"ZnO":0.3473,"Al2O3":0.4424,"Fe2O3":0.0028,"SiO2":3.366,"TiO2":0.001},"SiO2_Al2O3_ratio":7.61,"R2O_RO_ratio":0.2991,"fluxSum":0.9999,"x":3.366,"y":0.4424,"imageUrl":null,"thumbnailUrl":null,"scrapedAt":null},{"id":"glazy_104597","name":"44 - Wrinkle (cone6)","source":"glazy","cone":6,"coneRaw":"6","surface":"unknown","transparency":null,"atmosphere":"unknown","ingredients":[],"umf":{"Na2O":0.4417,"K2O":0.1269,"MgO":0.0012,"CaO":0.019,"BaO":0.3953,"ZnO":0.0159,"Al2O3":0.4152,"B2O3":0.442,"Fe2O3":0.0023,"SiO2":2.0749,"TiO2":0.0022,"P2O5":0.0008},"SiO2_Al2O3_ratio":5.0,"R2O_RO_ratio":0.5686,"fluxSum":1.0,"x":2.0749,"y":0.4152,"imageUrl":null,"thumbnailUrl":null,"scrapedAt":null},{"id":"glazy_28179","name":"44-RC-1.7 Si 0.6 Al","source":"glazy","cone":6,"coneRaw":"6","surface":"unknown","transparency":null,"atmosphere":"oxidation","ingredients":[{"id":15094,"name":"Calcined Kaolin","percentage":36.5,"isAdditional":false},{"id":15457,"name":"Whiting","percentage":29.2,"isAdditional":false},{"id":24532,"name":"Frit 6004","percentage":16.2,"isAdditional":false},{"id":26943,"name":"Kaolin (WBH,Minerco)","percentage":10,"isAdditional":false},{"id":16050,"name":"Neph Sye A270","percentage":8.1,"isAdditional":false}],"umf":{"Na2O":0.1129,"K2O":0.0883,"MgO":0.0134,"CaO":0.7854,"Al2O3":0.5965,"B2O3":0.1545,"Fe2O3":0.0016,"SiO2":1.6574,"TiO2":0.0007},"SiO2_Al2O3_ratio":2.78,"R2O_RO_ratio":0.2012,"fluxSum":1.0,"x":1.6574,"y":0.5965,"imageUrl":null,"thumbnailUrl":null,"scrapedAt":null},{"id":"glazy_28217","name":"45-RC-2.0 Si 0.6 Al","source":"glazy","cone":6,"coneRaw":"6","surface":"unknown","transparency":null,"atmosphere":"oxidation","ingredients":[{"id":15094,"name":"Calcined Kaolin","percentage":33.7,"isAdditional":false},{"id":15457,"name":"Whiting","percentage":27,"isAdditional":false},{"id":24532,"name":"Frit 6004","percentage":15,"isAdditional":false},{"id":26943,"name":"Kaolin (WBH,Minerco)","percentage":10,"isAdditional":false},{"id":16050,"name":"Neph Sye A270","percentage":7.5,"isAdditional":false},{"id":15400,"name":"Silica","percentage":6.8,"isAdditional":false}],"umf":{"Na2O":0.1129,"K2O":0.089,"MgO":0.0136,"CaO":0.7844,"Al2O3":0.6031,"B2O3":0.1545,"Fe2O3":0.0017,"SiO2":2.0,"TiO2":0.0007},"SiO2_Al2O3_ratio":3.32,"R2O_RO_ratio":0.2019,"fluxSum":0.9999,"x":2.0,"y":0.6031,"imageUrl":null,"thumbnailUrl":null,"scrapedAt":null},{"id":"glazy_28178","name":"46-RC-2.5 Si 0.6 Al","source":"glazy","cone":6,"coneRaw":"6","surface":"unknown","transparency":null,"atmosphere":"oxidation","ingredients":[{"id":15094,"name":"Calcined Kaolin","percentage":29.2,"isAdditional":false},{"id":15457,"name":"Whiting","percentage":24.4,"isAdditional":false},{"id":15400,"name":"Silica","percentage":15.8,"isAdditional":false},{"id":24532,"name":"Frit 6004","percentage":13.6,"isAdditional":false},{"id":26943,"name":"Kaolin (WBH,Minerco)","percentage":10,"isAdditional":false},{"id":16050,"name":"Neph Sye A270","percentage":7,"isAdditional":false}],"umf":{"Na2O":0.114,"K2O":0.0903,"MgO":0.0139,"CaO":0.7818,"Al2O3":0.596,"B2O3":0.1545,"Fe2O3":0.0019,"SiO2":2.5026,"TiO2":0.0008},"SiO2_Al2O3_ratio":4.2,"R2O_RO_ratio":0.2043,"fluxSum":1.0,"x":2.5026,"y":0.596,"imageUrl":null,"thumbnailUrl":null,"scrapedAt":null},{"id":"glazy_28218","name":"47-RC-3.0 Si 0.6 Al","source":"glazy","cone":6,"coneRaw":"6","surface":"unknown","transparency":null,"atmosphere":"oxidation","ingredients":[{"id":15094,"name":"Calcined Kaolin","percentage":26.5,"isAdditional":false},{"id":15400,"name":"Silica","percentage":22.8,"isAdditional":false},{"id":15457,"name":"Whiting","percentage":22.3,"isAdditional":false},{"id":24532,"name":"Frit 6004","percentage":12.4,"isAdditional":false},{"id":26943,"name":"Kaolin (WBH,Minerco)","percentage":10,"isAdditional":false},{"id":16050,"name":"Neph Sye A270","percentage":6,"isAdditional":false}],"umf":{"Na2O":0.1118,"K2O":0.0906,"MgO":0.0142,"CaO":0.7834,"Al2O3":0.6021,"B2O3":0.1544,"Fe2O3":0.0021,"SiO2":2.9986,"TiO2":0.0009},"SiO2_Al2O3_ratio":4.98,"R2O_RO_ratio":0.2024,"fluxSum":1.0,"x":2.9986,"y":0.6021,"imageUrl":null,"thumbnailUrl":null,"scrapedAt":null},{"id":"glazy_28177","name":"48-RC-3.5 Si 0.6 Al","source":"glazy","cone":6,"coneRaw":"6","surface":"unknown","transparency":null,"atmosphere":"oxidation","ingredients":[{"id":15400,"name":"Silica","percentage":29.2,"isAdditional":false},{"id":15094,"name":"Calcined Kaolin","percentage":23.7,"isAdditional":false},{"id":15457,"name":"Whiting","percentage":20.6,"isAdditional":false},{"id":24532,"name":"Frit 6004","percentage":11.4,"isAdditional":false},{"id":26943,"name":"Kaolin (WBH,Minerco)","percentage":10,"isAdditional":false},{"id":16050,"name":"Neph Sye A270","percentage":5.1,"isAdditional":false}],"umf":{"Na2O":0.109,"K2O":0.0907,"MgO":0.0145,"CaO":0.7858,"Al2O3":0.5974,"B2O3":0.1542,"Fe2O3":0.0022,"SiO2":3.5012,"TiO2":0.0009},"SiO2_Al2O3_ratio":5.86,"R2O_RO_ratio":0.1997,"fluxSum":1.0,"x":3.5012,"y":0.5974,"imageUrl":null,"thumbnailUrl":null,"scrapedAt":null},{"id":"glazy_28219","name":"49-RC-4.0 Si 0.6 Al","source":"glazy","cone":6,"coneRaw":"6","surface":"unknown","transparency":null,"atmosphere":"oxidation","ingredients":[{"id":15400,"name":"Silica","percentage":34.3,"isAdditional":false},{"id":15094,"name":"Calcined Kaolin","percentage":21.1,"isAdditional":false},{"id":15457,"name":"Whiting","percentage":19,"isAdditional":false},{"id":24532,"name":"Frit 6004","percentage":10.5,"isAdditional":false},{"id":26943,"name":"Kaolin (WBH,Minerco)","percentage":10,"isAdditional":false},{"id":16050,"name":"Neph Sye A270","percentage":5.1,"isAdditional":false}],"umf":{"Na2O":0.1112,"K2O":0.092,"MgO":0.0147,"CaO":0.7821,"Al2O3":0.596,"B2O3":0.1532,"Fe2O3":0.0024,"SiO2":4.0005,"TiO2":0.001},"SiO2_Al2O3_ratio":6.71,"R2O_RO_ratio":0.2032,"fluxSum":1.0,"x":4.0005,"y":0.596,"imageUrl":null,"thumbnailUrl":null,"scrapedAt":null},{"id":"glazy_28196","name":"5-RC-3.0 Si 0.2 Al","source":"glazy","cone":6,"coneRaw":"6","surface":"unknown","transparency":null,"atmosphere":"oxidation","ingredients":[{"id":15400,"name":"Silica","percentage":42,"isAdditional":false},{"id":15457,"name":"Whiting","percentage":25.4,"isAdditional":false},{"id":24532,"name":"Frit 6004","percentage":13.5,"isAdditional":false},{"id":26943,"name":"Kaolin (WBH,Minerco)","percentage":10,"isAdditional":false},{"id":16050,"name":"Neph Sye A270","percentage":7.9,"isAdditional":false},{"id":15094,"name":"Calcined Kaolin","percentage":1.2,"isAdditional":false}],"umf":{"Na2O":0.114,"K2O":0.088,"MgO":0.0134,"CaO":0.7846,"Al2O3":0.1965,"B2O3":0.1479,"Fe2O3":0.0018,"SiO2":2.9999,"TiO2":0.0008},"SiO2_Al2O3_ratio":15.27,"R2O_RO_ratio":0.202,"fluxSum":1.0,"x":2.9999,"y":0.1965,"imageUrl":null,"thumbnailUrl":null,"scrapedAt":null},{"id":"glazy_28174","name":"50-RC-4.5 Si 0.6 Al","source":"glazy","cone":6,"coneRaw":"6","surface":"unknown","transparency":null,"atmosphere":"oxidation","ingredients":[{"id":15400,"name":"Silica","percentage":38.9,"isAdditional":false},{"id":15094,"name":"Calcined Kaolin","percentage":19.5,"isAdditional":false},{"id":15457,"name":"Whiting","percentage":17.8,"isAdditional":false},{"id":26943,"name":"Kaolin (WBH,Minerco)","percentage":10,"isAdditional":false},{"id":24532,"name":"Frit 6004","percentage":9.8,"isAdditional":false},{"id":16050,"name":"Neph Sye A270","percentage":4,"isAdditional":false}],"umf":{"Na2O":0.106,"K2O":0.0915,"MgO":0.015,"CaO":0.7874,"Al2O3":0.5971,"B2O3":0.1537,"Fe2O3":0.0025,"SiO2":4.5012,"TiO2":0.0011},"SiO2_Al2O3_ratio":7.54,"R2O_RO_ratio":0.1975,"fluxSum":0.9999,"x":4.5012,"y":0.5971,"imageUrl":null,"thumbnailUrl":null,"scrapedAt":null},{"id":"glazy_28220","name":"51-RC-5.0 Si 0.6 Al","source":"glazy","cone":6,"coneRaw":"6","surface":"unknown",
