Repository: ryanlack616/stull-atlas

# stull-atlas
R.T. Stull in 1912 the Stull graph, trying to understand and improve on with new tools

File: data/glazes/glazy-processed.json (part 10 of 55)
"transparency":null,"atmosphere":"oxidation","ingredients":[{"id":15400,"name":"Silica","percentage":42.4,"isAdditional":false},{"id":15094,"name":"Calcined Kaolin","percentage":17.6,"isAdditional":false},{"id":15457,"name":"Whiting","percentage":16.5,"isAdditional":false},{"id":26943,"name":"Kaolin (WBH,Minerco)","percentage":10,"isAdditional":false},{"id":24532,"name":"Frit 6004","percentage":9.1,"isAdditional":false},{"id":16050,"name":"Neph Sye A270","percentage":4.4,"isAdditional":false}],"umf":{"Na2O":0.1106,"K2O":0.0936,"MgO":0.0153,"CaO":0.7805,"Al2O3":0.6017,"B2O3":0.1526,"Fe2O3":0.0027,"SiO2":4.9981,"TiO2":0.0012},"SiO2_Al2O3_ratio":8.31,"R2O_RO_ratio":0.2042,"fluxSum":1.0,"x":4.9981,"y":0.6017,"imageUrl":null,"thumbnailUrl":null,"scrapedAt":null},{"id":"glazy_28173","name":"52-RC-5.5 Si 0.6 Al","source":"glazy","cone":6,"coneRaw":"6","surface":"unknown","transparency":null,"atmosphere":"oxidation","ingredients":[{"id":15400,"name":"Silica","percentage":46.1,"isAdditional":false},{"id":15094,"name":"Calcined Kaolin","percentage":15.9,"isAdditional":false},{"id":15457,"name":"Whiting","percentage":15.6,"isAdditional":false},{"id":26943,"name":"Kaolin (WBH,Minerco)","percentage":10,"isAdditional":false},{"id":24532,"name":"Frit 6004","percentage":8.3,"isAdditional":false},{"id":16050,"name":"Neph Sye A270","percentage":4.1,"isAdditional":false}],"umf":{"Na2O":0.1081,"K2O":0.0924,"MgO":0.0152,"CaO":0.7843,"Al2O3":0.5971,"B2O3":0.1479,"Fe2O3":0.0029,"SiO2":5.4994,"TiO2":0.0012},"SiO2_Al2O3_ratio":9.21,"R2O_RO_ratio":0.2005,"fluxSum":1.0,"x":5.4994,"y":0.5971,"imageUrl":null,"thumbnailUrl":null,"scrapedAt":null},{"id":"glazy_29800","name":"53-RC-6.0 Si 0.6 Al","source":"glazy","cone":6,"coneRaw":"6","surface":"unknown","transparency":null,"atmosphere":"oxidation","ingredients":[{"id":15400,"name":"Silica","percentage":49,"isAdditional":false},{"id":15094,"name":"Calcined Kaolin","percentage":14.7,"isAdditional":false},{"id":15457,"name":"Whiting","percentage":14.7,"isAdditional":false},{"id":26943,"name":"Kaolin (WBH,Minerco)","percentage":10,"isAdditional":false},{"id":24532,"name":"Frit 6004","percentage":7.7,"isAdditional":false},{"id":16050,"name":"Neph Sye A270","percentage":3.9,"isAdditional":false}],"umf":{"Na2O":0.1074,"K2O":0.0926,"MgO":0.0154,"CaO":0.7847,"Al2O3":0.6021,"B2O3":0.1457,"Fe2O3":0.0031,"SiO2":6.0032,"TiO2":0.0013},"SiO2_Al2O3_ratio":9.97,"R2O_RO_ratio":0.2,"fluxSum":1.0001,"x":6.0032,"y":0.6021,"imageUrl":null,"thumbnailUrl":null,"scrapedAt":null},{"id":"glazy_28171","name":"54-RC-6.5 Si 0.6 Al","source":"glazy","cone":6,"coneRaw":"6","surface":"unknown","transparency":null,"atmosphere":"oxidation","ingredients":[{"id":15400,"name":"Silica","percentage":51.8,"isAdditional":false},{"id":15457,"name":"Whiting","percentage":13.9,"isAdditional":false},{"id":15094,"name":"Calcined Kaolin","percentage":13.5,"isAdditional":false},{"id":26943,"name":"Kaolin (WBH,Minerco)","percentage":10,"isAdditional":false},{"id":24532,"name":"Frit 6004","percentage":7.5,"isAdditional":false},{"id":16050,"name":"Neph Sye A270","percentage":3.3,"isAdditional":false}],"umf":{"Na2O":0.1058,"K2O":0.0943,"MgO":0.016,"CaO":0.7839,"Al2O3":0.5979,"B2O3":0.1499,"Fe2O3":0.0032,"SiO2":6.4991,"TiO2":0.0014},"SiO2_Al2O3_ratio":10.87,"R2O_RO_ratio":0.2001,"fluxSum":1.0,"x":6.4991,"y":0.5979,"imageUrl":null,"thumbnailUrl":null,"scrapedAt":null},{"id":"glazy_136389","name":"55-RC-1.9 Si 0.7 Al","source":"glazy","cone":6,"coneRaw":"6","surface":"unknown","transparency":null,"atmosphere":"unknown","ingredients":[],"umf":{"Na2O":0.1109,"K2O":0.0886,"MgO":0.0137,"CaO":0.7869,"Al2O3":0.6963,"B2O3":0.155,"Fe2O3":0.0017,"SiO2":1.8556,"TiO2":0.0007},"SiO2_Al2O3_ratio":2.66,"R2O_RO_ratio":0.1995,"fluxSum":1.0001,"x":1.8556,"y":0.6963,"imageUrl":null,"thumbnailUrl":null,"scrapedAt":null},{"id":"glazy_86168","name":"55-RC-2.1 Si 0.7 Al","source":"glazy","cone":6,"coneRaw":"6","surface":"unknown","transparency":null,"atmosphere":"oxidation","ingredients":[{"id":15094,"name":"Calcined Kaolin","percentage":35.8,"isAdditional":false},{"id":15457,"name":"Whiting","percentage":21.4,"isAdditional":false},{"id":16050,"name":"Neph Sye A270","percentage":17,"isAdditional":false},{"id":15169,"name":"Ferro Frit 3134","percentage":15.8,"isAdditional":false},{"id":26943,"name":"Kaolin (WBH,Minerco)","percentage":10,"isAdditional":false}],"umf":{"Na2O":0.1613,"K2O":0.0356,"MgO":0.0032,"CaO":0.7999,"Al2O3":0.7111,"B2O3":0.153,"Fe2O3":0.0019,"SiO2":2.0947,"TiO2":0.0007},"SiO2_Al2O3_ratio":2.95,"R2O_RO_ratio":0.1969,"fluxSum":1.0,"x":2.0947,"y":0.7111,"imageUrl":null,"thumbnailUrl":null,"scrapedAt":null},{"id":"glazy_86171","name":"56-RC-2.5 Si 0.7 Al","source":"glazy","cone":6,"coneRaw":"6","surface":"unknown","transparency":null,"atmosphere":"oxidation","ingredients":[{"id":15094,"name":"Calcined Kaolin","percentage":33,"isAdditional":false},{"id":15457,"name":"Whiting","percentage":19.7,"isAdditional":false},{"id":16050,"name":"Neph Sye A270","percentage":15.5,"isAdditional":false},{"id":15169,"name":"Ferro Frit 3134","percentage":14.6,"isAdditional":false},{"id":26943,"name":"Kaolin (WBH,Minerco)","percentage":10,"isAdditional":false},{"id":15400,"name":"Silica","percentage":7.2,"isAdditional":false}],"umf":{"Na2O":0.1607,"K2O":0.0362,"MgO":0.0034,"CaO":0.7997,"Al2O3":0.7193,"B2O3":0.1534,"Fe2O3":0.0021,"SiO2":2.4994,"TiO2":0.0008},"SiO2_Al2O3_ratio":3.47,"R2O_RO_ratio":0.1969,"fluxSum":1.0,"x":2.4994,"y":0.7193,"imageUrl":null,"thumbnailUrl":null,"scrapedAt":null},{"id":"glazy_86174","name":"57-RC-3.0 Si 0.7 Al","source":"glazy","cone":6,"coneRaw":"6","surface":"unknown","transparency":null,"atmosphere":"oxidation","ingredients":[{"id":15094,"name":"Calcined Kaolin","percentage":29.3,"isAdditional":false},{"id":15457,"name":"Whiting","percentage":18,"isAdditional":false},{"id":15400,"name":"Silica","percentage":15.4,"isAdditional":false},{"id":16050,"name":"Neph Sye A270","percentage":14.09,"isAdditional":false},{"id":15169,"name":"Ferro Frit 3134","percentage":13.3,"isAdditional":false},{"id":26943,"name":"Kaolin (WBH,Minerco)","percentage":10,"isAdditional":false}],"umf":{"Na2O":0.1601,"K2O":0.037,"MgO":0.0037,"CaO":0.7992,"Al2O3":0.7163,"B2O3":0.1529,"Fe2O3":0.0022,"SiO2":3.0133,"TiO2":0.0009},"SiO2_Al2O3_ratio":4.21,"R2O_RO_ratio":0.1971,"fluxSum":1.0,"x":3.0133,"y":0.7163,"imageUrl":null,"thumbnailUrl":null,"scrapedAt":null},{"id":"glazy_86177","name":"58-RC-3.5 Si 0.7 Al","source":"glazy","cone":6,"coneRaw":"6","surface":"unknown","transparency":null,"atmosphere":"oxidation","ingredients":[{"id":15094,"name":"Calcined Kaolin","percentage":26,"isAdditional":false},{"id":15400,"name":"Silica","percentage":22.3,"isAdditional":false},{"id":15457,"name":"Whiting","percentage":16.5,"isAdditional":false},{"id":16050,"name":"Neph Sye A270","percentage":13,"isAdditional":false},{"id":15169,"name":"Ferro Frit 3134","percentage":12.2,"isAdditional":false},{"id":26943,"name":"Kaolin (WBH,Minerco)","percentage":10,"isAdditional":false}],"umf":{"Na2O":0.1603,"K2O":0.0382,"MgO":0.004,"CaO":0.7975,"Al2O3":0.7123,"B2O3":0.1527,"Fe2O3":0.0024,"SiO2":3.5313,"TiO2":0.001},"SiO2_Al2O3_ratio":4.96,"R2O_RO_ratio":0.1985,"fluxSum":1.0,"x":3.5313,"y":0.7123,"imageUrl":null,"thumbnailUrl":null,"scrapedAt":null},{"id":"glazy_86178","name":"59-RC-4.0 Si 0.7 Al","source":"glazy","cone":6,"coneRaw":"6","surface":"unknown","transparency":null,"atmosphere":"oxidation","ingredients":[{"id":15400,"name":"Silica","percentage":27.9,"isAdditional":false},{"id":15094,"name":"Calcined Kaolin","percentage":23.7,"isAdditional":false},{"id":15457,"name":"Whiting","percentage":15.2,"isAdditional":false},{"id":16050,"name":"Neph Sye A270","percentage":12,"isAdditional":false},{"id":15169,"name":"Ferro Frit 3134","percentage":11.2,"isAdditional":false},{"id":26943,"name":"Kaolin (WBH,Minerco)","percentage":10,"isAdditional":false}],"umf":{"Na2O":0.1601,"K2O":0.0393,"MgO":0.0044,"CaO":0.7962,"Al2O3":0.7191,"B2O3":0.152,"Fe2O3":0.0026,"SiO2":4.0574,"TiO2":0.001},"SiO2_Al2O3_ratio":5.64,"R2O_RO_ratio":0.1994,"fluxSum":1.0,"x":4.0574,"y":0.7191,"imageUrl":null,"thumbnailUrl":null,"scrapedAt":null},{"id":"glazy_26114","name":"6-RC-3.5 Si 0.2 Al","source":"glazy","cone":6,"coneRaw":"6","surface":"unknown","transparency":null,"atmosphere":"oxidation","ingredients":[{"id":15400,"name":"Silica","percentage":46.7,"isAdditional":false},{"id":15457,"name":"Whiting","percentage":23.1,"isAdditional":false},{"id":24532,"name":"Frit 6004","percentage":12.1,"isAdditional":false},{"id":26943,"name":"Kaolin (WBH,Minerco)","percentage":11.1,"isAdditional":false},{"id":16050,"name":"Neph Sye A270","percentage":7,"isAdditional":false}],"umf":{"Na2O":0.1121,"K2O":0.089,"MgO":0.0139,"CaO":0.785,"Al2O3":0.2033,"B2O3":0.1458,"Fe2O3":0.0022,"SiO2":3.4973,"TiO2":0.0009},"SiO2_Al2O3_ratio":17.2,"R2O_RO_ratio":0.2011,"fluxSum":1.0,"x":3.4973,"y":0.2033,"imageUrl":null,"thumbnailUrl":null,"scrapedAt":null},{"id":"glazy_86179","name":"60-RC-4.5 Si 0.7 Al","source":"glazy","cone":6,"coneRaw":"6","surface":"unknown","transparency":null,"atmosphere":"oxidation","ingredients":[{"id":15400,"name":"Silica","percentage":32.4,"isAdditional":false},{"id":15094,"name":"Calcined Kaolin","percentage":21.7,"isAdditional":false},{"id":15457,"name":"Whiting","percentage":14.2,"isAdditional":false},{"id":16050,"name":"Neph Sye A270","percentage":11.2,"isAdditional":false},{"id":15169,"name":"Ferro Frit 3134","percentage":10.5,"isAdditional":false},{"id":26943,"name":"Kaolin (WBH,Minerco)","percentage":10,"isAdditional":false}],"umf":{"Na2O":0.16,"K2O":0.0401,"MgO":0.0046,"CaO":0.7952,"Al2O3":0.7195,"B2O3":0.1522,"Fe2O3":0.0027,"SiO2":4.5271,"TiO2":0.0011},"SiO2_Al2O3_ratio":6.29,"R2O_RO_ratio":0.2001,"fluxSum":0.9999,"x":4.5271,"y":0.7195,"imageUrl":null,"thumbnailUrl":null,"scrapedAt":null},{"id":"glazy_86182","name":"61-RC-5.0 Si 0.7 Al","source":"glazy","cone":6,"coneRaw":"6","surface":"unknown","transparency":null,"atmosphere":"oxidation","ingredients":[{"id":15400,"name":"Silica","percentage":36.8,"isAdditional":false},{"id":15094,"name":"Calcined Kaolin","percentage":19.6,"isAdditional":false},{"id":15457,"name":"Whiting","percentage":13.3,"isAdditional":false},{"id":16050,"name":"Neph Sye A270","percentage":10.5,"isAdditional":false},{"id":26943,"name":"Kaolin (WBH,Minerco)","percentage":10,"isAdditional":false},{"id":15169,"name":"Ferro Frit 3134","percentage":9.8,"isAdditional":false}],"umf":{"Na2O":0.1598,"K2O":0.0411,"MgO":0.0049,"CaO":0.7942,"Al2O3":0.7147,"B2O3":0.1516,"Fe2O3":0.0029,"SiO2":5.0287,"TiO2":0.0012},"SiO2_Al2O3_ratio":7.04,"R2O_RO_ratio":0.2009,"fluxSum":1.0,"x":5.0287,"y":0.7147,"imageUrl":null,"thumbnailUrl":null,"scrapedAt":null},{"id":"glazy_86184","name":"62-RC-5.5 Si 0.7 Al","source":"glazy","cone":6,"coneRaw":"6","surface":"unknown","transparency":null,"atmosphere":"oxidation","ingredients":[{"id":15400,"name":"Silica","percentage":40.5,"isAdditional":false},{"id":15094,"name":"Calcined Kaolin","percentage":18,"isAdditional":false},{"id":15457,"name":"Whiting","percentage":12.4,"isAdditional":false},{"id":16050,"name":"Neph Sye A270","percentage":10,"isAdditional":false},{"id":26943,"name":"Kaolin (WBH,Minerco)","percentage":10,"isAdditional":false},{"id":15169,"name":"Ferro Frit 3134","percentage":9.1,"isAdditional":false}],"umf":{"Na2O":0.1608,"K2O":0.0426,"MgO":0.0053,"CaO":0.7912,"Al2O3":0.7213,"B2O3":0.1505,"Fe2O3":0.0031,"SiO2":5.5635,"TiO2":0.0013},"SiO2_Al2O3_ratio":7.71,"R2O_RO_ratio":0.2034,"fluxSum":0.9999,"x":5.5635,"y":0.7213,"imageUrl":null,"thumbnailUrl":null,"scrapedAt":null},{"id":"glazy_136400","name":"62-RC-5.6 Si 0.7 Al","source":"glazy","cone":6,"coneRaw":"6","surface":"unknown","transparency":null,"atmosphere":"unknown","ingredients":[],"umf":{"Na2O":0.1086,"K2O":0.0932,"MgO":0.0154,"CaO":0.7828,"Al2O3":0.7016,"B2O3":0.148,"Fe2O3":0.003,"SiO2":5.6357,"TiO2":0.0013},"SiO2_Al2O3_ratio":8.03,"R2O_RO_ratio":0.2018,"fluxSum":1.0,"x":5.6357,"y":0.7016,"imageUrl":null,"thumbnailUrl":null,"scrapedAt":null},{"id":"glazy_86185","name":"63-RC-6.0 Si 0.7 Al","source":"glazy","cone":6,"coneRaw":"6","surface":"unknown","transparency":null,"atmosphere":"oxidation","ingredients":[{"id":15400,"name":"Silica","percentage":43.8,"isAdditional":false},{"id":15094,"name":"Calcined Kaolin","percentage":16.5,"isAdditional":false},{"id":15457,"name":"Whiting","percentage":11.7,"isAdditional":false},{"id":26943,"name":"Kaolin (WBH,Minerco)","percentage":10,"isAdditional":false},{"id":16050,"name":"Neph Sye A270","percentage":9.4,"isAdditional":false},{"id":15169,"name":"Ferro Frit 3134","percentage":8.6,"isAdditional":false}],"umf":{"Na2O":0.1605,"K2O":0.0435,"MgO":0.0056,"CaO":0.7905,"Al2O3":0.7194,"B2O3":0.1506,"Fe2O3":0.0033,"SiO2":6.0576,"TiO2":0.0013},"SiO2_Al2O3_ratio":8.42,"R2O_RO_ratio":0.204,"fluxSum":1.0001,"x":6.0576,"y":0.7194,"imageUrl":null,"thumbnailUrl":null,"scrapedAt":null},{"id":"glazy_86186","name":"64-RC-6.5 Si 0.7 Al","source":"glazy","cone":6,"coneRaw":"6","surface":"unknown","transparency":null,"atmosphere":"oxidation","ingredients":[{"id":15400,"name":"Silica","percentage":46.8,"isAdditional":false},{"id":15094,"name":"Calcined Kaolin","percentage":15.1,"isAdditional":false},{"id":15457,"name":"Whiting","percentage":11.1,"isAdditional":false},{"id":26943,"name":"Kaolin (WBH,Minerco)","percentage":10,"isAdditional":false},{"id":16050,"name":"Neph Sye A270","percentage":8.9,"isAdditional":false},{"id":15169,"name":"Ferro Frit 3134","percentage":8.1,"isAdditional":false}],"umf":{"Na2O":0.1599,"K2O":0.0444,"MgO":0.0058,"CaO":0.7898,"Al2O3":0.7161,"B2O3":0.1496,"Fe2O3":0.0034,"SiO2":6.5497,"TiO2":0.0014},"SiO2_Al2O3_ratio":9.15,"R2O_RO_ratio":0.2043,"fluxSum":0.9999,"x":6.5497,"y":0.7161,"imageUrl":null,"thumbnailUrl":null,"scrapedAt":null},{"id":"glazy_146456","name":"6600 Shiny Black","source":"glazy","cone":6,"coneRaw":"6","surface":"unknown","transparency":null,"atmosphere":"unknown","ingredients":[],"umf":{"Na2O":0.1632,"K2O":0.0345,"MgO":0.0018,"CaO":0.8005,"Al2O3":0.4133,"B2O3":0.1809,"Fe2O3":0.0035,"SiO2":3.6272,"TiO2":0.0032,"P2O5":0.0013},"SiO2_Al2O3_ratio":8.78,"R2O_RO_ratio":0.1977,"fluxSum":1.0,"x":3.6272,"y":0.4133,"imageUrl":null,"thumbnailUrl":null,"scrapedAt":null},{"id":"glazy_28197","name":"7-RC-4.0 Si 0.2 Al","source":"glazy","cone":6,"coneRaw":"6","surface":"unknown","transparency":null,"atmosphere":"oxidation","ingredients":[{"id":15400,"name":"Silica","percentage":51,"isAdditional":false},{"id":15457,"name":"Whiting","percentage":21.1,"isAdditional":false},{"id":24532,"name":"Frit 6004","percentage":11.3,"isAdditional":false},{"id":26943,"name":"Kaolin (WBH,Minerco)","percentage":10,"isAdditional":false},{"id":16050,"name":"Neph Sye A270","percentage":6.6,"isAdditional":false}],"umf":{"Na2O":0.1144,"K2O":0.0902,"MgO":0.014,"CaO":0.7814,"Al2O3":0.2025,"B2O3":0.1483,"Fe2O3":0.0022,"SiO2":3.9971,"TiO2":0.0009},"SiO2_Al2O3_ratio":19.74,"R2O_RO_ratio":0.2046,"fluxSum":1.0,"x":3.9971,"y":0.2025,"imageUrl":null,"thumbnailUrl":null,"scrapedAt":null},{"id":"glazy_26116","name":"8-RC-4.5 Si 0.2 Al","source":"glazy","cone":6,"coneRaw":"6","surface":"unknown","transparency":null,"atmosphere":"oxidation","ingredients":[{"id":15400,"name":"Silica","percentage":54.9,"isAdditional":false},{"id":15457,"name":"Whiting","percentage":19.7,"isAdditional":false},{"id":24532,"name":"Frit 6004","percentage":10.2,"isAdditional":false},{"id":26943,"name":"Kaolin (WBH,Minerco)","percentage":9.8,"isAdditional":false},{"id":16050,"name":"Neph Sye A270","percentage":5.4,"isAdditional":false}],"umf":{"Na2O":0.1082,"K2O":0.0881,"MgO":0.014,"CaO":0.7897,"Al2O3":0.2041,"B2O3":0.145,"Fe2O3":0.0023,"SiO2":4.4992,"TiO2":0.001},"SiO2_Al2O3_ratio":22.04,"R2O_RO_ratio":0.1963,"fluxSum":1.0,"x":4.4992,"y":0.2041,"imageUrl":null,"thumbnailUrl":null,"scrapedAt":null},{"id":"glazy_28198","name":"9-RC-5.0 Si 0.2 Al","source":"glazy","cone":6,"coneRaw":"6","surface":"unknown","transparency":null,"atmosphere":"oxidation","ingredients":[{"id":15400,"name":"Silica","percentage":57.9,"isAdditional":false},{"id":15457,"name":"Whiting","percentage":18.1,"isAdditional":false},{"id":24532,"name":"Frit 6004","percentage":9.7,"isAdditional":false},{"id":26943,"name":"Kaolin (WBH,Minerco)","percentage":8.1,"isAdditional":false},{"id":16050,"name":"Neph Sye A270","percentage":5.2,"isAdditional":false},{"id":15072,"name":"Bentonite","percentage":1,"isAdditional":false}],"umf":{"Na2O":0.1132,"K2O":0.089,"MgO":0.0159,"CaO":0.7819,"Al2O3":0.1988,"B2O3":0.1484,"Fe2O3":0.003,"SiO2":5.0033,"TiO2":0.0009},"SiO2_Al2O3_ratio":25.17,"R2O_RO_ratio":0.2022,"fluxSum":1.0,"x":5.0033,"y":0.1988,"imageUrl":null,"thumbnailUrl":null,"scrapedAt":null},{"id":"glazy_103042","name":"A Suitable Jun","source":"glazy","cone":6,"coneRaw":"6","surface":"unknown","transparency":null,"atmosphere":"unknown","ingredients":[],"umf":{"Na2O":0.2012,"K2O":0.0504,"MgO":0.0205,"CaO":0.5479,"ZnO":0.1794,"Al2O3":0.2502,"B2O3":0.1593,"Fe2O3":0.011,"SiO2":2.9113,"MnO":0.0006},"SiO2_Al2O3_ratio":11.64,"R2O_RO_ratio":0.2518,"fluxSum":0.9994,"x":2.9113,"y":0.2502,"imageUrl":null,"thumbnailUrl":null,"scrapedAt":null},{"id":"glazy_105430","name":"AC Base 10","source":"glazy","cone":6,"coneRaw":"6","surface":"unknown","transparency":"opaque","atmosphere":"unknown","ingredients":[],"umf":{"Na2O":0.1086,"K2O":0.0643,"MgO":0.0271,"CaO":0.521,"ZnO":0.2789,"Al2O3":0.4122,"Fe2O3":0.0161,"SiO2":3.0425,"TiO2":0.2221,"P2O5":0.0011},"SiO2_Al2O3_ratio":7.38,"R2O_RO_ratio":0.1729,"fluxSum":0.9999,"x":3.0425,"y":0.4122,"imageUrl":null,"thumbnailUrl":null,"scrapedAt":null},{"id":"glazy_105431","name":"AC Base 20","source":"glazy","cone":6,"coneRaw":"6","surface":"unknown","transparency":"opaque","atmosphere":"unknown","ingredients":[],"umf":{"Na2O":0.0806,"K2O":0.0742,"MgO":0.0269,"CaO":0.4962,"ZnO":0.3222,"Al2O3":0.3837,"Fe2O3":0.0317,"SiO2":3.0634,"TiO2":0.0108,"P2O5":0.0017},"SiO2_Al2O3_ratio":7.98,"R2O_RO_ratio":0.1548,"fluxSum":1.0001,"x":3.0634,"y":0.3837,"imageUrl":null,"thumbnailUrl":null,"scrapedAt":null},{"id":"glazy_76722","name":"AC Base 30","source":"glazy","cone":6,"coneRaw":"6","surface":"unknown","transparency":"translucent","atmosphere":"unknown","ingredients":[],"umf":{"Na2O":0.1774,"K2O":0.1229,"MgO":0.0021,"CaO":0.2721,"ZnO":0.4255,"Al2O3":0.6232,"Fe2O3":0.0058,"SiO2":3.6783,"TiO2":0.0039,"P2O5":0.0015},"SiO2_Al2O3_ratio":5.9,"R2O_RO_ratio":0.3003,"fluxSum":1.0,"x":3.6783,"y":0.6232,"imageUrl":null,"thumbnailUrl":null,"scrapedAt":null},{"id":"glazy_76425","name":"AC Base 40","source":"glazy","cone":6,"coneRaw":"6","surface":"unknown","transparency":"opaque","atmosphere":"unknown","ingredients":[],"umf":{"Na2O":0.1532,"K2O":0.1505,"MgO":0.0362,"CaO":0.3112,"ZnO":0.3489,"Al2O3":0.5786,"Fe2O3":0.0429,"SiO2":3.3809,"TiO2":0.0143,"P2O5":0.0022},"SiO2_Al2O3_ratio":5.84,"R2O_RO_ratio":0.3037,"fluxSum":1.0,"x":3.3809,"y":0.5786,"imageUrl":null,"thumbnailUrl":null,"scrapedAt":null},{"id":"glazy_23780","name":"AC CMB 15 talc","source":"glazy","cone":6,"coneRaw":"6","surface":"unknown","transparency":"translucent","atmosphere":"oxidation","ingredients":[{"id":15142,"name":"Feldspar","percentage":41,"isAdditional":false},{"id":15137,"name":"EP Kaolin","percentage":18,"isAdditional":false},{"id":15457,"name":"Whiting","percentage":16,"isAdditional":false},{"id":15400,"name":"Silica","percentage":15,"isAdditional":false},{"id":15467,"name":"Zinc Oxide","percentage":7,"isAdditional":false},{"id":15591,"name":"Calcined Talc, Magnesium Silicate","percentage":3,"isAdditional":false},{"id":15393,"name":"Rutile","percentage":6,"isAdditional":true}],"umf":{"Na2O":0.0006,"K2O":0.2152,"MgO":0.07,"CaO":0.4652,"ZnO":0.249,"Al2O3":0.4043,"Fe2O3":0.0133,"SiO2":2.4906,"TiO2":0.1983,"P2O5":0.001},"SiO2_Al2O3_ratio":6.16,"R2O_RO_ratio":0.2158,"fluxSum":1.0,"x":2.4906,"y":0.4043,"imageUrl":null,"thumbnailUrl":null,"scrapedAt":null},{"id":"glazy_69557","name":"AC CMB 50/50 base","source":"glazy","cone":6,"coneRaw":"6","surface":"unknown","transparency":"opaque","atmosphere":"oxidation","ingredients":[{"id":24751,"name":"Forshammar Feldspar","percentage":37,"isAdditional":false},{"id":15457,"name":"Whiting","percentage":16,"isAdditional":false},{"id":15137,"name":"EP Kaolin","percentage":15,"isAdditional":false},{"id":15400,"name":"Silica","percentage":15,"isAdditional":false},{"id":15384,"name":"Red clay","percentage":10,"isAdditional":false},{"id":15467,"name":"Zinc Oxide","percentage":7,"isAdditional":false}],"umf":{"Na2O":0.0974,"K2O":0.071,"MgO":0.0143,"CaO":0.5328,"ZnO":0.2846,"Al2O3":0.4063,"Fe2O3":0.018,"SiO2":3.1016,"TiO2":0.0069,"P2O5":0.0014},"SiO2_Al2O3_ratio":7.63,"R2O_RO_ratio":0.1684,"fluxSum":1.0001,"x":3.1016,"y":0.4063,"imageUrl":null,"thumbnailUrl":null,"scrapedAt":null},{"id":"glazy_36713","name":"AC CMB15 + 6 Rutile","source":"glazy","cone":6,"coneRaw":"6","surface":"unknown","transparency":"opaque","atmosphere":"oxidation","ingredients":[{"id":24751,"name":"Forshammar Feldspar","percentage":43,"isAdditional":false},{"id":15137,"name":"EP Kaolin","percentage":18,"isAdditional":false},{"id":15457,"name":"Whiting","percentage":16,"isAdditional":false},{"id":15400,"name":"Silica","percentage":15,"isAdditional":false},{"id":15467,"name":"Zinc Oxide","percentage":7,"isAdditional":false},{"id":15591,"name":"Calcined Talc, Magnesium Silicate","percentage":1,"isAdditional":false},{"id":15393,"name":"Rutile","percentage":6,"isAdditional":true}],"umf":{"Na2O":0.1086,"K2O":0.0643,"MgO":0.0271,"CaO":0.521,"ZnO":0.2789,"Al2O3":0.4122,"Fe2O3":0.0161,"SiO2":3.0425,"TiO2":0.2221,"P2O5":0.0011},"SiO2_Al2O3_ratio":7.38,"R2O_RO_ratio":0.1729,"fluxSum":0.9999,"x":3.0425,"y":0.4122,"imageUrl":null,"thumbnailUrl":null,"scrapedAt":null},{"id":"glazy_31163","name":"AC CMB15 + chrome and titanium dioxide","source":"glazy","cone":6,"coneRaw":"6","surface":"unknown","transparency":"opaque","atmosphere":"oxidation","ingredients":[{"id":24751,"name":"Forshammar Feldspar","percentage":44,"isAdditional":false},{"id":15137,"name":"EP Kaolin","percentage":18,"isAdditional":false},{"id":15457,"name":"Whiting","percentage":16,"isAdditional":false},{"id":15400,"name":"Silica","percentage":15,"isAdditional":false},{"id":15467,"name":"Zinc Oxide","percentage":7,"isAdditional":false}],"umf":{"Na2O":0.1136,"K2O":0.0672,"MgO":0.0015,"CaO":0.5326,"ZnO":0.2851,"Al2O3":0.426,"Fe2O3":0.0041,"SiO2":3.1167,"TiO2":0.0029,"P2O5":0.0011},"SiO2_Al2O3_ratio":7.32,"R2O_RO_ratio":0.1808,"fluxSum":1.0,"x":3.1167,"y":0.426,"imageUrl":null,"thumbnailUrl":null,"scrapedAt":null},{"id":"glazy_12952","name":"AC CMB15 Black","source":"glazy","cone":6,"coneRaw":"6","surface":"unknown","transparency":"opaque","atmosphere":"oxidation","ingredients":[{"id":24751,"name":"Forshammar Feldspar","percentage":44,"isAdditional":false},{"id":15137,"name":"EP Kaolin","percentage":18,"isAdditional":false},{"id":15400,"name":"Silica","percentage":15,"isAdditional":false},{"id":15457,"name":"Whiting","percentage":15,"isAdditional":false},{"id":15467,"name":"Zinc Oxide","percentage":8,"isAdditional":false},{"id":15387,"name":"Red Iron Oxide","percentage":6.7,"isAdditional":true},{"id":15114,"name":"Cobalt Carbonate","percentage":1.3,"isAdditional":true}],"umf":{"Na2O":0.1128,"K2O":0.0667,"MgO":0.0015,"CaO":0.4956,"ZnO":0.3234,"Al2O3":0.4228,"Fe2O3":0.1352,"SiO2":3.0933,"TiO2":0.0029,"P2O5":0.0011,"CoO":0.036},"SiO2_Al2O3_ratio":7.32,"R2O_RO_ratio":0.1795,"fluxSum":1.0,"x":3.0933,"y":0.4228,"imageUrl":null,"thumbnailUrl":null,"scrapedAt":null},{"id":"glazy_25829","name":"AC CMB15 Red Base","source":"glazy","cone":6,"coneRaw":"6","surface":"unknown","transparency":"opaque","atmosphere":"oxidation","ingredients":[{"id":24751,"name":"Forshammar Feldspar","percentage":30,"isAdditional":false},{"id":15384,"name":"Red clay","percentage":20,"isAdditional":false},{"id":15400,"name":"Silica","percentage":15,"isAdditional":false},{"id":15457,"name":"Whiting","percentage":15,"isAdditional":false},{"id":15137,"name":"EP Kaolin","percentage":12,"isAdditional":false},{"id":15467,"name":"Zinc Oxide","percentage":8,"isAdditional":false}],"umf":{"Na2O":0.0806,"K2O":0.0742,"MgO":0.0269,"CaO":0.4962,"ZnO":0.3222,"Al2O3":0.3837,"Fe2O3":0.0317,"SiO2":3.0634,"TiO2":0.0108,"P2O5":0.0017},"SiO2_Al2O3_ratio":7.98,"R2O_RO_ratio":0.1548,"fluxSum":1.0001,"x":3.0634,"y":0.3837,"imageUrl":null,"thumbnailUrl":null,"scrapedAt":null},{"id":"glazy_25846","name":"AC CMB15 Red Base +5 Titanium Diox., 5 Copper Carb.","source":"glazy","cone":6,"coneRaw":"6","surface":"unknown","transparency":"opaque","atmosphere":"oxidation","ingredients":[{"id":23902,"name":"Forshammer Feldspar","percentage":30,"isAdditional":false},{"id":15384,"name":"Red clay","percentage":20,"isAdditional":false},{"id":15400,"name":"Silica","percentage":15,"isAdditional":false},{"id":15457,"name":"Whiting","percentage":15,"isAdditional":false},{"id":15137,"name":"EP Kaolin","percentage":12,"isAdditional":false},{"id":15467,"name":"Zinc Oxide","percentage":8,"isAdditional":false},{"id":15120,"name":"Copper Carbonate","percentage":5,"isAdditional":true},{"id":15443,"name":"Titanium Dioxide","percentage":5,"isAdditional":true}],"umf":{"Na2O":0.0812,"K2O":0.0744,"MgO":0.0268,"CaO":0.4957,"ZnO":0.3219,"Al2O3":0.3844,"Fe2O3":0.0316,"SiO2":3.0701,"TiO2":0.2158,"P2O5":0.0017,"CuO":0.1325},"SiO2_Al2O3_ratio":7.99,"R2O_RO_ratio":0.1556,"fluxSum":1.0,"x":3.0701,"y":0.3844,"imageUrl":null,"thumbnailUrl":null,"scrapedAt":null},{"id":"glazy_25845","name":"AC CMB15 Red Base +Titanium, RIO","source":"glazy","cone":6,"coneRaw":"6","surface":"unknown","transparency":"opaque","atmosphere":"unknown","ingredients":[],"umf":{"Na2O":0.0806,"K2O":0.0742,"MgO":0.0269,"CaO":0.4962,"ZnO":0.3222,"Al2O3":0.3837,"Fe2O3":0.1292,"SiO2":3.0634,"TiO2":0.0519,"P2O5":0.0017},"SiO2_Al2O3_ratio":7.98,"R2O_RO_ratio":0.1548,"fluxSum":1.0001,"x":3.0634,"y":0.3837,"imageUrl":null,"thumbnailUrl":null,"scrapedAt":null},{"id":"glazy_25920","name":"AC CMB15 Red base + 10 Titanium","source":"glazy","cone":6,"coneRaw":"6","surface":"unknown","transparency":"opaque","atmosphere":"oxidation","ingredients":[{"id":24751,"name":"Forshammar Feldspar","percentage":30,"isAdditional":false},{"id":15384,"name":"Red clay","percentage":20,"isAdditional":false},{"id":15400,"name":"Silica","percentage":15,"isAdditional":false},{"id":15457,"name":"Whiting","percentage":15,"isAdditional":false},{"id":15137,"name":"EP Kaolin","percentage":12,"isAdditional":false},{"id":15467,"name":"Zinc Oxide","percentage":8,"isAdditional":false},{"id":15443,"name":"Titanium Dioxide","percentage":10,"isAdditional":true}],"umf":{"Na2O":0.0806,"K2O":0.0742,"MgO":0.0269,"CaO":0.4962,"ZnO":0.3222,"Al2O3":0.3837,"Fe2O3":0.0317,"SiO2":3.0634,"TiO2":0.4212,"P2O5":0.0017},"SiO2_Al2O3_ratio":7.98,"R2O_RO_ratio":0.1548,"fluxSum":1.0001,"x":3.0634,"y":0.3837,"imageUrl":null,"thumbnailUrl":null,"scrapedAt":null},{"id":"glazy_25919","name":"AC CMB15 Red base + 10 Zircon","source":"glazy","cone":6,"coneRaw":"6","surface":"unknown","transparency":"opaque","atmosphere":"unknown","ingredients":[],"umf":{"Na2O":0.0806,"K2O":0.0742,"MgO":0.0269,"CaO":0.4962,"ZnO":0.3222,"Al2O3":0.3837,"Fe2O3":0.0317,"SiO2":3.2422,"TiO2":0.0108,"ZrO2":0.1788,"P2O5":0.0017},"SiO2_Al2O3_ratio":8.45,"R2O_RO_ratio":0.1548,"fluxSum":1.0001,"x":3.2422,"y":0.3837,"imageUrl":null,"thumbnailUrl":null,"scrapedAt":null},{"id":"glazy_25921","name":"AC CMB15 Red base + 4% Rutile","source":"glazy","cone":6,"coneRaw":"6","surface":"unknown","transparency":"opaque","atmosphere":"unknown","ingredients":[],"umf":{"Na2O":0.0806,"K2O":0.0742,"MgO":0.0269,"CaO":0.4962,"ZnO":0.3222,"Al2O3":0.3837,"Fe2O3":0.0398,"SiO2":3.0634,"TiO2":0.1586,"P2O5":0.0017},"SiO2_Al2O3_ratio":7.98,"R2O_RO_ratio":0.1548,"fluxSum":1.0001,"x":3.0634,"y":0.3837,"imageUrl":null,"thumbnailUrl":null,"scrapedAt":null},{"id":"glazy_16306","name":"AC CMB15 Red base +cobalt","source":"glazy","cone":6,"coneRaw":"6","surface":"unknown","transparency":"opaque","atmosphere":"unknown","ingredients":[{"id":15142,"name":"Feldspar","percentage":30,"isAdditional":false},{"id":15389,"name":"Redart","percentage":20,"isAdditional":false},{"id":15400,"name":"Silica","percentage":15,"isAdditional":false},{"id":15457,"name":"Whiting","percentage":15,"isAdditional":false},{"id":15137,"name":"EP Kaolin","percentage":12,"isAdditional":false},{"id":15467,"name":"Zinc Oxide","percentage":8,"isAdditional":false},{"id":15117,"name":"Cobalt Oxide","percentage":1,"isAdditional":true}],"umf":{"Na2O":0.0042,"K2O":0.1959,"MgO":0.0254,"CaO":0.4696,"ZnO":0.3049,"Al2O3":0.398,"Fe2O3":0.0292,"SiO2":2.7312,"TiO2":0.0102,"P2O5":0.0016,"CoO":0.0386},"SiO2_Al2O3_ratio":6.86,"R2O_RO_ratio":0.2001,"fluxSum":1.0,"x":2.7312,"y":0.398,"imageUrl":null,"thumbnailUrl":null,"scrapedAt":null},{"id":"glazy_34189","name":"AC CMB15Red +2 cobalt carb., 6 Rutile.  Under cover glaze AC Oil Spot Cover Glaze","source":"glazy","cone":6,"coneRaw":"6","surface":"unknown","transparency":"opaque","atmosphere":"oxidation","ingredients":[{"id":24751,"name":"Forshammar Feldspar","percentage":30,"isAdditional":false},{"id":15494,"name":"Oldenwalder Clay","percentage":20,"isAdditional":false},{"id":15400,"name":"Silica","percentage":15,"isAdditional":false},{"id":15457,"name":"Whiting","percentage":15,"isAdditional":false},{"id":15137,"name":"EP Kaolin","percentage":12,"isAdditional":false},{"id":15467,"name":"Zinc Oxide","percentage":8,"isAdditional":false},{"id":15114,"name":"Cobalt Carbonate","percentage":2,"isAdditional":false},{"id":15393,"name":"Rutile","percentage":6,"isAdditional":true}],"umf":{"Na2O":0.0805,"K2O":0.0756,"MgO":0.0283,"CaO":0.4946,"ZnO":0.321,"Al2O3":0.3881,"Fe2O3":0.0149,"SiO2":3.0936,"TiO2":0.2321,"P2O5":0.0018,"CoO":0.0549},"SiO2_Al2O3_ratio":7.97,"R2O_RO_ratio":0.1561,"fluxSum":1.0,"x":3.0936,"y":0.3881,"imageUrl":null,"thumbnailUrl":null,"scrapedAt":null},{"id":"glazy_30616","name":"AC Forest Floor","source":"glazy","cone":6,"coneRaw":"6","surface":"unknown","transparency":"opaque","atmosphere":"oxidation","ingredients":[{"id":24751,"name":"Forshammar Feldspar","percentage":44,"isAdditional":false},{"id":15137,"name":"EP Kaolin","percentage":18,"isAdditional":false},{"id":15457,"name":"Whiting","percentage":16,"isAdditional":false},{"id":15400,"name":"Silica","percentage":15,"isAdditional":false},{"id":15467,"name":"Zinc Oxide","percentage":7,"isAdditional":false},{"id":15387,"name":"Red Iron Oxide","percentage":5,"isAdditional":false},{"id":15443,"name":"Titanium Dioxide","percentage":5,"isAdditional":false}],"umf":{"Na2O":0.1136,"K2O":0.0672,"MgO":0.0015,"CaO":0.5326,"ZnO":0.2851,"Al2O3":0.426,"Fe2O3":0.1027,"SiO2":3.1167,"TiO2":0.2104,"P2O5":0.0011},"SiO2_Al2O3_ratio":7.32,"R2O_RO_ratio":0.1808,"fluxSum":1.0,"x":3.1167,"y":0.426,"imageUrl":null,"thumbnailUrl":null,"scrapedAt":null},{"id":"glazy_7710","name":"AC Gherkin Green (30 strontium, 5 cu. carb., 5 titanium)","source":"glazy","cone":6,"coneRaw":"6","surface":"matte","transparency":"opaque","atmosphere":"oxidation","ingredients":[{"id":15349,"name":"Nepheline Syenite","percentage":40,"isAdditional":false},{"id":15431,"name":"Strontium Carbonate","percentage":30,"isAdditional":false},{"id":15137,"name":"EP Kaolin","percentage":20,"isAdditional":false},{"id":15400,"name":"Silica","percentage":10,"isAdditional":false},{"id":15120,"name":"Copper Carbonate","percentage":5,"isAdditional":true},{"id":15443,"name":"Titanium Dioxide","percentage":5,"isAdditional":true}],"umf":{"Na2O":0.2158,"K2O":0.0689,"MgO":0.0051,"CaO":0.0192,"SrO":0.691,"Al2O3":0.5599,"Fe2O3":0.0041,"SiO2":2.4572,"TiO2":0.2161,"P2O5":0.0012,"CuO":0.1376},"SiO2_Al2O3_ratio":4.39,"R2O_RO_ratio":0.2847,"fluxSum":1.0,"x":2.4572,"y":0.5599,"imageUrl":null,"thumbnailUrl":null,"scrapedAt":null},{"id":"glazy_33458","name":"AC Gherkin Green Base +15 Zircon over Licorice","source":"glazy","cone":6,"coneRaw":"6","surface":"unknown","transparency":"opaque","atmosphere":"unknown","ingredients":[{"id":15349,"name":"Nepheline Syenite","percentage":40,"isAdditional":false},{"id":15431,"name":"Strontium Carbonate","percentage":30,"isAdditional":false},{"id":15137,"name":"EP Kaolin","percentage":20,"isAdditional":false},{"id":15400,"name":"Silica","percentage":10,"isAdditional":false},{"id":15469,"name":"Zircopax","percentage":15,"isAdditional":true}],"umf":{"Na2O":0.2158,"K2O":0.0689,"MgO":0.0051,"CaO":0.0192,"SrO":0.691,"Al2O3":0.5599,"Fe2O3":0.0041,"SiO2":2.7354,"TiO2":0.0032,"ZrO2":0.2782,"P2O5":0.0012},"SiO2_Al2O3_ratio":4.89,"R2O_RO_ratio":0.2847,"fluxSum":1.0,"x":2.7354,"y":0.5599,"imageUrl":null,"thumbnailUrl":null,"scrapedAt":null},{"id":"glazy_8324","name":"AC Glittering Brown (oxblood)","source":"glazy","cone":6,"coneRaw":"6","surface":"gloss","transparency":"translucent","atmosphere":"oxidation","ingredients":[{"id":15500,"name":"Johnson Matthey Frit 169","percentage":55,"isAdditional":false},{"id":15400,"name":"Silica","percentage":30,"isAdditional":false},{"id":15433,"name":"Talc","percentage":15,"isAdditional":false},{"id":15387,"name":"Red Iron Oxide","percentage":22,"isAdditional":true}],"umf":{"Na2O":0.4508,"MgO":0.3076,"CaO":0.0633,"SrO":0.0021,"BaO":0.0718,"ZnO":0.1043,"Al2O3":0.0068,"B2O3":0.5631,"Fe2O3":0.3391,"SiO2":2.5554,"TiO2":0.0003},"SiO2_Al2O3_ratio":375.79,"R2O_RO_ratio":0.4508,"fluxSum":0.9999,"x":2.5554,"y":0.0068,"imageUrl":null,"thumbnailUrl":null,"scrapedAt":null},{"id":"glazy_9622","name":"AC Green Suede","source":"glazy","cone":6,"coneRaw":"6","surface":"unknown","transparency":"opaque","atmosphere":"unknown","ingredients":[],"umf":{"Na2O":0.1522,"K2O":0.0486,"MgO":0.3946,"CaO":0.4046,"Al2O3":0.3949,"Fe2O3":0.0029,"SiO2":1.733,"TiO2":0.0023,"P2O5":0.0009,"CuO":0.0582},"SiO2_Al2O3_ratio":4.39,"R2O_RO_ratio":0.2008,"fluxSum":1.0,"x":1.733,"y":0.3949,"imageUrl":null,"thumbnailUrl":null,"scrapedAt":null},{"id":"glazy_3033","name":"AC Light Grey Semi-matte","source":"glazy","cone":6,"coneRaw":"6","surface":"unknown","transparency":"opaque","atmosphere":"oxidation","ingredients":[{"id":15135,"name":"Dolomite","percentage":20,"isAdditional":false},{"id":15389,"name":"Redart","percentage":20,"isAdditional":false},{"id":15400,"name":"Silica","percentage":20,"isAdditional":false},{"id":15458,"name":"Wollastonite","percentage":20,"isAdditional":false},{"id":15500,"name":"Johnson Matthey Frit 169","percentage":20,"isAdditional":false},{"id":15393,"name":"Rutile","percentage":5,"isAdditional":true},{"id":15114,"name":"Cobalt Carbonate","percentage":2,"isAdditional":true}],"umf":{"Na2O":0.1275,"K2O":0.0174,"MgO":0.2307,"CaO":0.5749,"SrO":0.0006,"BaO":0.0199,"ZnO":0.029,"Al2O3":0.062,"B2O3":0.1563,"Fe2O3":0.0236,"SiO2":1.6627,"TiO2":0.1169,"P2O5":0.0006,"CoO":0.0333},"SiO2_Al2O3_ratio":26.82,"R2O_RO_ratio":0.1449,"fluxSum":1.0,"x":1.6627,"y":0.062,"imageUrl":null,"thumbnailUrl":null,"scrapedAt":null},{"id":"glazy_7614","name":"AC Lili Red Art glaze, 2 co. ox.","source":"glazy","cone":6,"coneRaw":"6","surface":"unknown","transparency":"opaque","atmosphere":"oxidation","ingredients":[{"id":15135,"name":"Dolomite","percentage":20,"isAdditional":false},{"id":15400,"name":"Silica","percentage":20,"isAdditional":false},{"id":15458,"name":"Wollastonite","percentage":20,"isAdditional":false},{"id":15494,"name":"Oldenwalder Clay","percentage":20,"isAdditional":false},{"id":15500,"name":"Johnson Matthey Frit 169","percentage":20,"isAdditional":false},{"id":15117,"name":"Cobalt Oxide","percentage":2,"isAdditional":true}],"umf":{"Na2O":0.1274,"K2O":0.0184,"MgO":0.2311,"CaO":0.5737,"SrO":0.0006,"BaO":0.0199,"ZnO":0.0289,"Al2O3":0.0654,"B2O3":0.156,"SiO2":1.684,"TiO2":0.0058,"P2O5":0.0006,"CoO":0.0492},"SiO2_Al2O3_ratio":25.75,"R2O_RO_ratio":0.1458,"fluxSum":1.0,"x":1.684,"y":0.0654,"imageUrl":null,"thumbnailUrl":null,"scrapedAt":null},{"id":"glazy_7613","name":"AC Lili Redart Glaze, 2 co. carb, 3 Rutile","source":"glazy","cone":6,"coneRaw":"6","surface":"unknown","transparency":"opaque","atmosphere":"oxidation","ingredients":[{"id":15135,"name":"Dolomite","percentage":20,"isAdditional":false},{"id":15400,"name":"Silica","percentage":20,"isAdditional":false},{"id":15457,"name":"Whiting","percentage":20,"isAdditional":false},{"id":15494,"name":"Oldenwalder Clay","percentage":20,"isAdditional":false},{"id":15500,"name":"Johnson Matthey Frit 169","percentage":20,"isAdditional":false},{"id":15393,"name":"Rutile","percentage":3,"isAdditional":true},{"id":15114,"name":"Cobalt Carbonate","percentage":2,"isAdditional":true}],"umf":{"Na2O":0.1208,"K2O":0.0174,"MgO":0.219,"CaO":0.596,"SrO":0.0005,"BaO":0.0189,"ZnO":0.0274,"Al2O3":0.062,"B2O3":0.1478,"Fe2O3":0.0035,"SiO2":1.2741,"TiO2":0.0687,"P2O5":0.0006,"CoO":0.0314},"SiO2_Al2O3_ratio":20.55,"R2O_RO_ratio":0.1382,"fluxSum":1.0,"x":1.2741,"y":0.062,"imageUrl":null,"thumbnailUrl":null,"scrapedAt":null},{"id":"glazy_7612","name":"AC Lili Redart Glaze, 2 cobalt ox, 5 Rutile","source":"glazy","cone":6,"coneRaw":"6","surface":"unknown","transparency":"opaque","atmosphere":"oxidation","ingredients":[{"id":15135,"name":"Dolomite","percentage":20,"isAdditional":false},{"id":15400,"name":"Silica","percentage":20,"isAdditional":false},{"id":15457,"name":"Whiting","percentage":20,"isAdditional":false},{"id":15494,"name":"Oldenwalder Clay","percentage":20,"isAdditional":false},{"id":15500,"name":"Johnson Matthey Frit 169","percentage":20,"isAdditional":false},{"id":15393,"name":"Rutile","percentage":5,"isAdditional":true},{"id":15114,"name":"Cobalt Carbonate","percentage":2,"isAdditional":true}],"umf":{"Na2O":0.1208,"K2O":0.0174,"MgO":0.219,"CaO":0.596,"SrO":0.0005,"BaO":0.0189,"ZnO":0.0274,"Al2O3":0.062,"B2O3":0.1478,"Fe2O3":0.0058,"SiO2":1.2741,"TiO2":0.1109,"P2O5":0.0006,"CoO":0.0314},"SiO2_Al2O3_ratio":20.55,"R2O_RO_ratio":0.1382,"fluxSum":1.0,"x":1.2741,"y":0.062,"imageUrl":null,"thumbnailUrl":null,"scrapedAt":null},{"id":"glazy_9621","name":"AC Paris Blue","source":"glazy","cone":6,"coneRaw":"6","surface":"unknown","transparency":"opaque","atmosphere":"oxidation","ingredients":[{"id":15135,"name":"Dolomite","percentage":35,"isAdditional":false},{"id":15137,"name":"EP Kaolin","percentage":25,"isAdditional":false},{"id":15400,"name":"Silica","percentage":25,"isAdditional":false},{"id":15458,"name":"Wollastonite","percentage":15,"isAdditional":false},{"id":15114,"name":"Cobalt Carbonate","percentage":1,"isAdditional":true}],"umf":{"Na2O":0.0005,"K2O":0.0018,"MgO":0.3726,"CaO":0.6251,"Al2O3":0.1788,"Fe2O3":0.0023,"SiO2":1.4356,"TiO2":0.0023,"P2O5":0.0009,"CoO":0.0164},"SiO2_Al2O3_ratio":8.03,"R2O_RO_ratio":0.0023,"fluxSum":1.0,"x":1.4356,"y":0.1788,"imageUrl":null,"thumbnailUrl":null,"scrapedAt":null},{"id":"glazy_98489","name":"AC Purple Spot subbed Colemanite for Ulexite, using the Target and Solve feature.","source":"glazy","cone":6,"coneRaw":"6","surface":"unknown","transparency":"opaque","atmosphere":"unknown","ingredients":[],"umf":{"Na2O":0.1126,"K2O":0.0839,"MgO":0.4363,"CaO":0.3672,"Al2O3":0.2099,"B2O3":0.3889,"Fe2O3":0.0012,"SiO2":3.3586,"CoO":0.1544},"SiO2_Al2O3_ratio":16.0,"R2O_RO_ratio":0.1965,"fluxSum":1.0,"x":3.3586,"y":0.2099,"imageUrl":null,"thumbnailUrl":null,"scrapedAt":null},{"id":"glazy_98490","name":"AC Purple Spot subbed Gersltey Borate for Ulexite, using the Target and Solve feature.","source":"glazy","cone":6,"coneRaw":"6","surface":"gloss","transparency":"opaque","atmosphere":"unknown","ingredients":[],"umf":{"Na2O":0.1527,"K2O":0.071,"MgO":0.4216,"CaO":0.3547,"Al2O3":0.1768,"B2O3":0.3755,"Fe2O3":0.0034,"SiO2":3.2451,"TiO2":0.0012,"P2O5":0.0007,"CoO":0.1551},"SiO2_Al2O3_ratio":18.35,"R2O_RO_ratio":0.2237,"fluxSum":1.0,"x":3.2451,"y":0.1768,"imageUrl":null,"thumbnailUrl":null,"scrapedAt":null},{"id":"glazy_66378","name":"AC SMST semi gloss","source":"glazy","cone":6,"coneRaw":"6","surface":"unknown","transparency":"opaque","atmosphere":"unknown","ingredients":[],"umf":{"Na2O":0.1117,"K2O":0.0643,"MgO":0.1082,"CaO":0.323,"SrO":0.2247,"ZnO":0.1682,"Al2O3":0.3283,
