Repository: ryanlack616/stull-atlas

# stull-atlas
R.T. Stull in 1912 the Stull graph, trying to understand and improve on with new tools

File: data/glazes/glazy-processed.json (part 11 of 55)
"Fe2O3":0.0013,"SiO2":3.5556},"SiO2_Al2O3_ratio":10.83,"R2O_RO_ratio":0.176,"fluxSum":1.0001,"x":3.5556,"y":0.3283,"imageUrl":null,"thumbnailUrl":null,"scrapedAt":null},{"id":"glazy_10793","name":"AC Spectra Fizz","source":"glazy","cone":6,"coneRaw":"6","surface":"gloss","transparency":"translucent","atmosphere":"oxidation","ingredients":[{"id":15500,"name":"Johnson Matthey Frit 169","percentage":35,"isAdditional":false},{"id":15137,"name":"EP Kaolin","percentage":25,"isAdditional":false},{"id":15400,"name":"Silica","percentage":25,"isAdditional":false},{"id":15458,"name":"Wollastonite","percentage":15,"isAdditional":false},{"id":15387,"name":"Red Iron Oxide","percentage":5,"isAdditional":true},{"id":15443,"name":"Titanium Dioxide","percentage":5,"isAdditional":true}],"umf":{"Na2O":0.3676,"K2O":0.003,"MgO":0.0024,"CaO":0.4819,"SrO":0.0017,"BaO":0.0584,"ZnO":0.0849,"Al2O3":0.3089,"B2O3":0.4581,"Fe2O3":0.1025,"SiO2":3.1289,"TiO2":0.2116,"P2O5":0.0015},"SiO2_Al2O3_ratio":10.13,"R2O_RO_ratio":0.3706,"fluxSum":0.9999,"x":3.1289,"y":0.3089,"imageUrl":null,"thumbnailUrl":null,"scrapedAt":null},{"id":"glazy_7704","name":"AC Turquoise Fizz","source":"glazy","cone":6,"coneRaw":"6","surface":"gloss","transparency":"translucent","atmosphere":"oxidation","ingredients":[{"id":15500,"name":"Johnson Matthey Frit 169","percentage":35,"isAdditional":false},{"id":15137,"name":"EP Kaolin","percentage":25,"isAdditional":false},{"id":15400,"name":"Silica","percentage":25,"isAdditional":false},{"id":15458,"name":"Wollastonite","percentage":15,"isAdditional":false},{"id":15120,"name":"Copper Carbonate","percentage":3,"isAdditional":true},{"id":15393,"name":"Rutile","percentage":3,"isAdditional":true}],"umf":{"Na2O":0.3676,"K2O":0.003,"MgO":0.0024,"CaO":0.4819,"SrO":0.0017,"BaO":0.0584,"ZnO":0.0849,"Al2O3":0.3089,"B2O3":0.4581,"Fe2O3":0.0101,"SiO2":3.1289,"TiO2":0.1162,"P2O5":0.0015,"CuO":0.0804},"SiO2_Al2O3_ratio":10.13,"R2O_RO_ratio":0.3706,"fluxSum":0.9999,"x":3.1289,"y":0.3089,"imageUrl":null,"thumbnailUrl":null,"scrapedAt":null},{"id":"glazy_21760","name":"AC Whiting Crystal Magic Cool with Ochre","source":"glazy","cone":6,"coneRaw":"6","surface":"unknown","transparency":"opaque","atmosphere":"oxidation","ingredients":[{"id":15131,"name":"Custer Feldspar","percentage":46,"isAdditional":false},{"id":15457,"name":"Whiting","percentage":25,"isAdditional":false},{"id":15137,"name":"EP Kaolin","percentage":18,"isAdditional":false},{"id":15500,"name":"Johnson Matthey Frit 169","percentage":6,"isAdditional":false},{"id":15323,"name":"Lithium Carbonate","percentage":5,"isAdditional":false},{"id":15443,"name":"Titanium Dioxide","percentage":12,"isAdditional":true},{"id":15465,"name":"Yellow Ochre","percentage":5,"isAdditional":true}],"umf":{"Li2O":0.1611,"Na2O":0.0979,"K2O":0.117,"MgO":0.0013,"CaO":0.605,"SrO":0.0002,"BaO":0.0071,"ZnO":0.0104,"Al2O3":0.3608,"B2O3":0.056,"Fe2O3":0.019,"SiO2":1.7613,"TiO2":0.3571,"P2O5":0.0008},"SiO2_Al2O3_ratio":4.88,"R2O_RO_ratio":0.376,"fluxSum":1.0,"x":1.7613,"y":0.3608,"imageUrl":null,"thumbnailUrl":null,"scrapedAt":null},{"id":"glazy_5209","name":"AG 13 Base Glaze","source":"glazy","cone":6,"coneRaw":"6","surface":"unknown","transparency":null,"atmosphere":"reduction","ingredients":[{"id":15055,"name":"Wood ash","percentage":44,"isAdditional":false},{"id":15371,"name":"Potash Feldspar","percentage":21,"isAdditional":false},{"id":15457,"name":"Whiting","percentage":21,"isAdditional":false},{"id":15110,"name":"Clay","percentage":14,"isAdditional":false}],"umf":{"Na2O":0.0763,"K2O":0.2219,"MgO":0.1143,"CaO":0.5875,"Al2O3":0.1504,"Fe2O3":0.0388,"SiO2":0.7528,"TiO2":0.001,"P2O5":0.0667},"SiO2_Al2O3_ratio":5.01,"R2O_RO_ratio":0.2982,"fluxSum":1.0,"x":0.7528,"y":0.1504,"imageUrl":null,"thumbnailUrl":null,"scrapedAt":null},{"id":"glazy_44564","name":"AMC I","source":"glazy","cone":6,"coneRaw":"6","surface":"matte","transparency":"opaque","atmosphere":"unknown","ingredients":[],"umf":{"Li2O":0.1854,"Na2O":0.0829,"K2O":0.0744,"MgO":0.0017,"CaO":0.2568,"SrO":0.3987,"Al2O3":0.3204,"B2O3":0.0328,"Fe2O3":0.0025,"SiO2":1.6048,"TiO2":0.002,"P2O5":0.0008},"SiO2_Al2O3_ratio":5.01,"R2O_RO_ratio":0.3427,"fluxSum":0.9999,"x":1.6048,"y":0.3204,"imageUrl":null,"thumbnailUrl":null,"scrapedAt":null},{"id":"glazy_44565","name":"AMC II","source":"glazy","cone":6,"coneRaw":"6","surface":"matte","transparency":"opaque","atmosphere":"unknown","ingredients":[],"umf":{"Li2O":0.1883,"Na2O":0.0571,"K2O":0.0897,"MgO":0.0011,"CaO":0.259,"SrO":0.4048,"Al2O3":0.3101,"B2O3":0.0333,"Fe2O3":0.0026,"SiO2":1.6612,"TiO2":0.002,"P2O5":0.0008},"SiO2_Al2O3_ratio":5.36,"R2O_RO_ratio":0.3351,"fluxSum":1.0,"x":1.6612,"y":0.3101,"imageUrl":null,"thumbnailUrl":null,"scrapedAt":null},{"id":"glazy_35433","name":"ASTER #23 crecer frit 804 sub","source":"glazy","cone":6,"coneRaw":"6","surface":"unknown","transparency":null,"atmosphere":"unknown","ingredients":[],"umf":{"Na2O":0.356,"K2O":0.0152,"MgO":0.2821,"CaO":0.3467,"Al2O3":0.382,"B2O3":0.1344,"Fe2O3":0.0014,"SiO2":3.301,"TiO2":0.0014,"P2O5":0.0006},"SiO2_Al2O3_ratio":8.64,"R2O_RO_ratio":0.3712,"fluxSum":1.0,"x":3.301,"y":0.382,"imageUrl":null,"thumbnailUrl":null,"scrapedAt":null},{"id":"glazy_65604","name":"Abstract (supposed to be) Purple (Strontium version)","source":"glazy","cone":6,"coneRaw":"6","surface":"unknown","transparency":"opaque","atmosphere":"unknown","ingredients":[],"umf":{"Na2O":0.1251,"K2O":0.0384,"MgO":0.0052,"CaO":0.0108,"SrO":0.8206,"Al2O3":0.276,"Fe2O3":0.0019,"SiO2":1.0172,"CuO":0.0891},"SiO2_Al2O3_ratio":3.69,"R2O_RO_ratio":0.1635,"fluxSum":1.0001,"x":1.0172,"y":0.276,"imageUrl":null,"thumbnailUrl":null,"scrapedAt":null},{"id":"glazy_35187","name":"Adjusted Lucy Rie matte base","source":"glazy","cone":6,"coneRaw":"6","surface":"unknown","transparency":"opaque","atmosphere":"unknown","ingredients":[],"umf":{"Na2O":0.0029,"K2O":0.2963,"MgO":0.1845,"CaO":0.5163,"Al2O3":0.4268,"Fe2O3":0.0027,"SiO2":2.0716,"TiO2":0.0016,"SnO2":0.085,"P2O5":0.0006},"SiO2_Al2O3_ratio":4.85,"R2O_RO_ratio":0.2992,"fluxSum":1.0,"x":2.0716,"y":0.4268,"imageUrl":null,"thumbnailUrl":null,"scrapedAt":null},{"id":"glazy_103684","name":"Admahon Matte - purple version","source":"glazy","cone":6,"coneRaw":"6","surface":"unknown","transparency":null,"atmosphere":"unknown","ingredients":[],"umf":{"Na2O":0.2501,"K2O":0.0019,"MgO":0.5135,"CaO":0.2345,"Al2O3":0.2419,"B2O3":0.1151,"Fe2O3":0.002,"SiO2":2.8158,"TiO2":0.0004,"P2O5":0.0002,"CoO":0.0068},"SiO2_Al2O3_ratio":11.64,"R2O_RO_ratio":0.252,"fluxSum":1.0,"x":2.8158,"y":0.2419,"imageUrl":null,"thumbnailUrl":null,"scrapedAt":null},{"id":"glazy_140578","name":"Advancing Glazes White - Original","source":"glazy","cone":6,"coneRaw":"6","surface":"unknown","transparency":null,"atmosphere":"unknown","ingredients":[],"umf":{"Li2O":0.1019,"Na2O":0.1097,"K2O":0.0026,"MgO":0.2768,"CaO":0.5089,"Al2O3":0.3787,"B2O3":0.2179,"Fe2O3":0.0034,"SiO2":2.4357,"TiO2":0.0034,"P2O5":0.0013},"SiO2_Al2O3_ratio":6.43,"R2O_RO_ratio":0.2142,"fluxSum":0.9999,"x":2.4357,"y":0.3787,"imageUrl":null,"thumbnailUrl":null,"scrapedAt":null},{"id":"glazy_145908","name":"Advancing White - Test A","source":"glazy","cone":6,"coneRaw":"6","surface":"unknown","transparency":null,"atmosphere":"unknown","ingredients":[],"umf":{"Li2O":0.2186,"Na2O":0.0856,"K2O":0.0035,"MgO":0.2559,"CaO":0.4364,"Al2O3":0.578,"B2O3":0.1691,"Fe2O3":0.0045,"SiO2":3.803,"TiO2":0.0045,"P2O5":0.0017},"SiO2_Al2O3_ratio":6.58,"R2O_RO_ratio":0.3077,"fluxSum":1.0,"x":3.803,"y":0.578,"imageUrl":null,"thumbnailUrl":null,"scrapedAt":null},{"id":"glazy_145912","name":"Advancing White - Test B","source":"glazy","cone":6,"coneRaw":"6","surface":"unknown","transparency":null,"atmosphere":"unknown","ingredients":[],"umf":{"Li2O":0.2178,"Na2O":0.0853,"K2O":0.0035,"MgO":0.4818,"CaO":0.2117,"Al2O3":0.5759,"B2O3":0.1685,"Fe2O3":0.0045,"SiO2":4.3886,"TiO2":0.0045,"P2O5":0.0017},"SiO2_Al2O3_ratio":7.62,"R2O_RO_ratio":0.3066,"fluxSum":1.0001,"x":4.3886,"y":0.5759,"imageUrl":null,"thumbnailUrl":null,"scrapedAt":null},{"id":"glazy_148708","name":"Advancing White - Test C","source":"glazy","cone":6,"coneRaw":"6","surface":"unknown","transparency":null,"atmosphere":"unknown","ingredients":[],"umf":{"Li2O":0.2149,"Na2O":0.0837,"K2O":0.0035,"MgO":0.2864,"CaO":0.4115,"Al2O3":0.578,"B2O3":0.1654,"Fe2O3":0.0046,"SiO2":3.8843,"TiO2":0.0046,"P2O5":0.0018},"SiO2_Al2O3_ratio":6.72,"R2O_RO_ratio":0.3021,"fluxSum":1.0,"x":3.8843,"y":0.578,"imageUrl":null,"thumbnailUrl":null,"scrapedAt":null},{"id":"glazy_10433","name":"Alabama Rain","source":"glazy","cone":6,"coneRaw":"5-7","surface":"gloss","transparency":"opaque","atmosphere":"oxidation","ingredients":[{"id":15131,"name":"Custer Feldspar","percentage":42.72,"isAdditional":false},{"id":15253,"name":"Gillespie Borate","percentage":18.45,"isAdditional":false},{"id":15400,"name":"Silica","percentage":18.45,"isAdditional":false},{"id":15467,"name":"Zinc Oxide","percentage":7.77,"isAdditional":false},{"id":15135,"name":"Dolomite","percentage":5.83,"isAdditional":false},{"id":15137,"name":"EP Kaolin","percentage":4.85,"isAdditional":false},{"id":15457,"name":"Whiting","percentage":1.94,"isAdditional":false},{"id":15393,"name":"Rutile","percentage":10,"isAdditional":true}],"umf":{"Na2O":0.0906,"K2O":0.1291,"MgO":0.1408,"CaO":0.3664,"SrO":0.0023,"ZnO":0.2707,"Al2O3":0.2611,"B2O3":0.1841,"Fe2O3":0.019,"SiO2":2.4595,"TiO2":0.3203,"P2O5":0.0003},"SiO2_Al2O3_ratio":9.42,"R2O_RO_ratio":0.2197,"fluxSum":0.9999,"x":2.4595,"y":0.2611,"imageUrl":null,"thumbnailUrl":null,"scrapedAt":null},{"id":"glazy_66215","name":"Alabama Rain (wollastonite and gerstley boraat)","source":"glazy","cone":6,"coneRaw":"6","surface":"gloss","transparency":"opaque","atmosphere":"unknown","ingredients":[],"umf":{"Na2O":0.0965,"K2O":0.1331,"MgO":0.1411,"CaO":0.3553,"ZnO":0.2741,"Al2O3":0.261,"B2O3":0.2204,"Fe2O3":0.0206,"SiO2":2.4681,"TiO2":0.3232,"P2O5":0.0007},"SiO2_Al2O3_ratio":9.46,"R2O_RO_ratio":0.2296,"fluxSum":1.0001,"x":2.4681,"y":0.261,"imageUrl":null,"thumbnailUrl":null,"scrapedAt":null},{"id":"glazy_104337","name":"Albany Black (adpated to local materials)","source":"glazy","cone":6,"coneRaw":"6","surface":"unknown","transparency":null,"atmosphere":"unknown","ingredients":[],"umf":{"Na2O":0.3465,"K2O":0.0084,"MgO":0.237,"CaO":0.4081,"Al2O3":0.6706,"B2O3":0.1551,"Fe2O3":0.1132,"SiO2":4.0639,"TiO2":0.0079,"P2O5":0.0003,"CoO":0.0691},"SiO2_Al2O3_ratio":6.06,"R2O_RO_ratio":0.3549,"fluxSum":1.0,"x":4.0639,"y":0.6706,"imageUrl":null,"thumbnailUrl":null,"scrapedAt":null},{"id":"glazy_31811","name":"Alberta alberta (Alberta)","source":"glazy","cone":6,"coneRaw":"6","surface":"unknown","transparency":null,"atmosphere":"unknown","ingredients":[],"umf":{"Na2O":0.1248,"K2O":0.1306,"MgO":0.3401,"CaO":0.4044,"Al2O3":0.5241,"Fe2O3":0.0991,"SiO2":3.1326,"TiO2":0.0132,"P2O5":0.0025},"SiO2_Al2O3_ratio":5.98,"R2O_RO_ratio":0.2554,"fluxSum":0.9999,"x":3.1326,"y":0.5241,"imageUrl":null,"thumbnailUrl":null,"scrapedAt":null},{"id":"glazy_31810","name":"Alberta alberta (B)","source":"glazy","cone":6,"coneRaw":"6","surface":"unknown","transparency":null,"atmosphere":"unknown","ingredients":[],"umf":{"Na2O":0.5294,"K2O":0.0645,"MgO":0.1892,"CaO":0.2169,"Al2O3":0.3509,"Fe2O3":0.0489,"SiO2":3.7188,"TiO2":0.0065,"P2O5":0.0012},"SiO2_Al2O3_ratio":10.6,"R2O_RO_ratio":0.5939,"fluxSum":1.0,"x":3.7188,"y":0.3509,"imageUrl":null,"thumbnailUrl":null,"scrapedAt":null},{"id":"glazy_31809","name":"Alberta alberta (C)","source":"glazy","cone":6,"coneRaw":"6","surface":"unknown","transparency":null,"atmosphere":"unknown","ingredients":[],"umf":{"Na2O":0.4131,"K2O":0.0921,"MgO":0.1443,"CaO":0.3505,"Al2O3":0.2755,"B2O3":0.0555,"Fe2O3":0.042,"SiO2":3.0297,"TiO2":0.0056,"P2O5":0.0011},"SiO2_Al2O3_ratio":11.0,"R2O_RO_ratio":0.5052,"fluxSum":1.0,"x":3.0297,"y":0.2755,"imageUrl":null,"thumbnailUrl":null,"scrapedAt":null},{"id":"glazy_3106","name":"Alisa Butter Base Field Mouse","source":"glazy","cone":6,"coneRaw":"6","surface":"unknown","transparency":"opaque","atmosphere":"oxidation","ingredients":[{"id":15349,"name":"Nepheline Syenite","percentage":59.2,"isAdditional":false},{"id":15300,"name":"Kentucky Stone","percentage":26.3,"isAdditional":false},{"id":15135,"name":"Dolomite","percentage":7.9,"isAdditional":false},{"id":15433,"name":"Talc","percentage":6.6,"isAdditional":false},{"id":15393,"name":"Rutile","percentage":6,"isAdditional":true},{"id":15336,"name":"Manganese Dioxide","percentage":4,"isAdditional":true},{"id":15114,"name":"Cobalt Carbonate","percentage":0.4,"isAdditional":true}],"umf":{"Na2O":0.34,"K2O":0.116,"MgO":0.3594,"CaO":0.1845,"Al2O3":0.6703,"Fe2O3":0.0252,"SiO2":3.4766,"TiO2":0.2587,"CoO":0.0121},"SiO2_Al2O3_ratio":5.19,"R2O_RO_ratio":0.456,"fluxSum":0.9999,"x":3.4766,"y":0.6703,"imageUrl":null,"thumbnailUrl":null,"scrapedAt":null},{"id":"glazy_97266","name":"Alkaline celadon low boron","source":"glazy","cone":6,"coneRaw":"6","surface":"unknown","transparency":null,"atmosphere":"unknown","ingredients":[],"umf":{"Na2O":0.12,"K2O":0.2237,"MgO":0.0317,"CaO":0.4733,"ZnO":0.1505,"Al2O3":0.3808,"B2O3":0.0535,"Fe2O3":0.0043,"SiO2":3.8909,"MnO":0.0007},"SiO2_Al2O3_ratio":10.22,"R2O_RO_ratio":0.344,"fluxSum":0.9992,"x":3.8909,"y":0.3808,"imageUrl":null,"thumbnailUrl":null,"scrapedAt":null},{"id":"glazy_97272","name":"Alkaline celadon reasonably high boron","source":"glazy","cone":6,"coneRaw":"6","surface":"unknown","transparency":null,"atmosphere":"unknown","ingredients":[],"umf":{"Na2O":0.206,"K2O":0.1397,"MgO":0.0204,"CaO":0.4819,"ZnO":0.1517,"Al2O3":0.3992,"B2O3":0.2973,"Fe2O3":0.0053,"SiO2":3.9187,"TiO2":0.0002,"MnO":0.0003},"SiO2_Al2O3_ratio":9.82,"R2O_RO_ratio":0.3458,"fluxSum":0.9997,"x":3.9187,"y":0.3992,"imageUrl":null,"thumbnailUrl":null,"scrapedAt":null},{"id":"glazy_98563","name":"Alkaline crackle celadon mahavir","source":"glazy","cone":6,"coneRaw":"6","surface":"gloss","transparency":"translucent","atmosphere":"unknown","ingredients":[],"umf":{"Na2O":0.1468,"K2O":0.1967,"MgO":0.0259,"CaO":0.4814,"ZnO":0.1486,"Al2O3":0.3025,"B2O3":0.1289,"Fe2O3":0.0032,"SiO2":2.8253,"MnO":0.0006},"SiO2_Al2O3_ratio":9.34,"R2O_RO_ratio":0.3437,"fluxSum":0.9994,"x":2.8253,"y":0.3025,"imageUrl":null,"thumbnailUrl":null,"scrapedAt":null},{"id":"glazy_145328","name":"Allie B's 1-5 Mystery Glaze","source":"glazy","cone":6,"coneRaw":"6","surface":"gloss","transparency":"opaque","atmosphere":"unknown","ingredients":[],"umf":{"Li2O":0.0454,"Na2O":0.1489,"K2O":0.0911,"MgO":0.0873,"CaO":0.5406,"ZnO":0.0868,"Al2O3":0.3854,"B2O3":0.2452,"Fe2O3":0.0103,"SiO2":3.1641,"TiO2":0.1869,"SnO2":0.0233,"P2O5":0.0008,"CuO":0.017,"CoO":0.0177,"Cr2O3":0.0005},"SiO2_Al2O3_ratio":8.21,"R2O_RO_ratio":0.2854,"fluxSum":1.0001,"x":3.1641,"y":0.3854,"imageUrl":null,"thumbnailUrl":null,"scrapedAt":null},{"id":"glazy_146459","name":"Alligator Nickel Green","source":"glazy","cone":6,"coneRaw":"6","surface":"unknown","transparency":null,"atmosphere":"unknown","ingredients":[],"umf":{"Na2O":0.1632,"K2O":0.0345,"MgO":0.0018,"CaO":0.8005,"Al2O3":0.4133,"B2O3":0.1809,"Fe2O3":0.0035,"SiO2":3.6272,"TiO2":0.0032,"P2O5":0.0013,"NiO":0.4613},"SiO2_Al2O3_ratio":8.78,"R2O_RO_ratio":0.1977,"fluxSum":1.0,"x":3.6272,"y":0.4133,"imageUrl":null,"thumbnailUrl":null,"scrapedAt":null},{"id":"glazy_910","name":"Almond Mt St Helens","source":"glazy","cone":6,"coneRaw":"6","surface":"unknown","transparency":null,"atmosphere":"oxidation","ingredients":[{"id":15131,"name":"Custer Feldspar","percentage":40,"isAdditional":false},{"id":15452,"name":"Volcanic ash - Mt. St. Helens","percentage":20,"isAdditional":false},{"id":15457,"name":"Whiting","percentage":14.9,"isAdditional":false},{"id":15137,"name":"EP Kaolin","percentage":11.8,"isAdditional":false},{"id":15467,"name":"Zinc Oxide","percentage":8.6,"isAdditional":false},{"id":15400,"name":"Silica","percentage":4.7,"isAdditional":false},{"id":15393,"name":"Rutile","percentage":8,"isAdditional":true}],"umf":{"Na2O":0.0913,"K2O":0.1249,"MgO":0.0378,"CaO":0.4594,"ZnO":0.2865,"Al2O3":0.3938,"Fe2O3":0.0352,"SiO2":2.2652,"TiO2":0.2502,"P2O5":0.0006},"SiO2_Al2O3_ratio":5.75,"R2O_RO_ratio":0.2162,"fluxSum":0.9999,"x":2.2652,"y":0.3938,"imageUrl":null,"thumbnailUrl":null,"scrapedAt":null},{"id":"glazy_31542","name":"Amber - NCMC","source":"glazy","cone":6,"coneRaw":"6","surface":"unknown","transparency":null,"atmosphere":"oxidation","ingredients":[{"id":15389,"name":"Redart","percentage":39,"isAdditional":false},{"id":16050,"name":"Neph Sye A270","percentage":18,"isAdditional":false},{"id":15457,"name":"Whiting","percentage":15,"isAdditional":false},{"id":15400,"name":"Silica","percentage":10,"isAdditional":false},{"id":15458,"name":"Wollastonite","percentage":9,"isAdditional":false},{"id":15169,"name":"Ferro Frit 3134","percentage":4,"isAdditional":false},{"id":15137,"name":"EP Kaolin","percentage":3,"isAdditional":false},{"id":15072,"name":"Bentonite","percentage":2,"isAdditional":false},{"id":15135,"name":"Dolomite","percentage":2,"isAdditional":false},{"id":15387,"name":"Red Iron Oxide","percentage":2,"isAdditional":false}],"umf":{"Na2O":0.1146,"K2O":0.0765,"MgO":0.0783,"CaO":0.7306,"Al2O3":0.3333,"B2O3":0.0374,"Fe2O3":0.0851,"SiO2":2.6236,"TiO2":0.0156,"P2O5":0.0019},"SiO2_Al2O3_ratio":7.87,"R2O_RO_ratio":0.1911,"fluxSum":1.0,"x":2.6236,"y":0.3333,"imageUrl":null,"thumbnailUrl":null,"scrapedAt":null},{"id":"glazy_10824","name":"Amber 2 with additional coloring oxides and Wood Ash","source":"glazy","cone":6,"coneRaw":"6","surface":"unknown","transparency":"opaque","atmosphere":"oxidation","ingredients":[{"id":15389,"name":"Redart","percentage":39,"isAdditional":false},{"id":15131,"name":"Custer Feldspar","percentage":18,"isAdditional":false},{"id":15457,"name":"Whiting","percentage":15,"isAdditional":false},{"id":15349,"name":"Nepheline Syenite","percentage":10,"isAdditional":false},{"id":15458,"name":"Wollastonite","percentage":9,"isAdditional":false},{"id":15072,"name":"Bentonite","percentage":4,"isAdditional":false},{"id":15137,"name":"EP Kaolin","percentage":3,"isAdditional":false},{"id":15135,"name":"Dolomite","percentage":2,"isAdditional":false}],"umf":{"Na2O":0.0844,"K2O":0.1218,"MgO":0.0834,"CaO":0.7104,"Al2O3":0.3828,"Fe2O3":0.0538,"SiO2":2.5337,"TiO2":0.016,"P2O5":0.0019},"SiO2_Al2O3_ratio":6.62,"R2O_RO_ratio":0.2062,"fluxSum":1.0,"x":2.5337,"y":0.3828,"imageUrl":null,"thumbnailUrl":null,"scrapedAt":null},{"id":"glazy_27185","name":"Amber Bill van Gilder","source":"glazy","cone":6,"coneRaw":"6","surface":"unknown","transparency":null,"atmosphere":"unknown","ingredients":[],"umf":{"Na2O":0.0483,"K2O":0.1063,"MgO":0.0006,"CaO":0.8448,"Al2O3":0.2566,"Fe2O3":0.2297,"SiO2":3.31,"TiO2":0.0012,"P2O5":0.0005},"SiO2_Al2O3_ratio":12.9,"R2O_RO_ratio":0.1546,"fluxSum":1.0,"x":3.31,"y":0.2566,"imageUrl":null,"thumbnailUrl":null,"scrapedAt":null},{"id":"glazy_68703","name":"Amber Celadon Variation","source":"glazy","cone":6,"coneRaw":"6","surface":"unknown","transparency":null,"atmosphere":"unknown","ingredients":[],"umf":{"Na2O":0.0708,"K2O":0.0966,"MgO":0.0093,"CaO":0.8233,"Al2O3":0.364,"Fe2O3":0.065,"SiO2":3.1312,"TiO2":0.0102},"SiO2_Al2O3_ratio":8.6,"R2O_RO_ratio":0.1674,"fluxSum":1.0,"x":3.1312,"y":0.364,"imageUrl":null,"thumbnailUrl":null,"scrapedAt":null},{"id":"glazy_10830","name":"Amber Temmoku with added coloring oxides and Wood Ash","source":"glazy","cone":6,"coneRaw":"6","surface":"unknown","transparency":null,"atmosphere":"oxidation","ingredients":[{"id":15131,"name":"Custer Feldspar","percentage":70,"isAdditional":false},{"id":15167,"name":"Ferro Frit 3110","percentage":20,"isAdditional":false},{"id":15400,"name":"Silica","percentage":5,"isAdditional":false},{"id":15457,"name":"Whiting","percentage":5,"isAdditional":false},{"id":15038,"name":"Hardwood ash","percentage":50,"isAdditional":true},{"id":15387,"name":"Red Iron Oxide","percentage":5,"isAdditional":true},{"id":15393,"name":"Rutile","percentage":3,"isAdditional":true},{"id":15072,"name":"Bentonite","percentage":2,"isAdditional":true},{"id":15117,"name":"Cobalt Oxide","percentage":1,"isAdditional":true}],"umf":{"Na2O":0.1216,"K2O":0.3046,"MgO":0.2342,"CaO":0.318,"Al2O3":0.1516,"B2O3":0.009,"Fe2O3":0.0406,"SiO2":1.3494,"TiO2":0.0401,"P2O5":0.0682,"MnO":0.0217,"CoO":0.0148},"SiO2_Al2O3_ratio":8.9,"R2O_RO_ratio":0.4356,"fluxSum":0.9784,"x":1.3494,"y":0.1516,"imageUrl":null,"thumbnailUrl":null,"scrapedAt":null},{"id":"glazy_114463","name":"Amy Base + Purple","source":"glazy","cone":6,"coneRaw":"6","surface":"unknown","transparency":null,"atmosphere":"unknown","ingredients":[],"umf":{"Na2O":0.2846,"K2O":0.0037,"MgO":0.0026,"CaO":0.7091,"Al2O3":0.5102,"B2O3":0.3337,"Fe2O3":0.0049,"SiO2":4.352,"TiO2":0.0049,"ZrO2":0.0556,"P2O5":0.0019},"SiO2_Al2O3_ratio":8.53,"R2O_RO_ratio":0.2883,"fluxSum":1.0,"x":4.352,"y":0.5102,"imageUrl":null,"thumbnailUrl":null,"scrapedAt":null},{"id":"glazy_19648","name":"Amy's Yellow","source":"glazy","cone":6,"coneRaw":"6","surface":"matte","transparency":"opaque","atmosphere":"oxidation","ingredients":[{"id":15135,"name":"Dolomite","percentage":20,"isAdditional":false},{"id":15169,"name":"Ferro Frit 3134","percentage":20,"isAdditional":false},{"id":15298,"name":"Kentucky OM #4 Ball Clay","percentage":20,"isAdditional":false},{"id":15400,"name":"Silica","percentage":20,"isAdditional":false},{"id":15422,"name":"Spodumene","percentage":20,"isAdditional":false},{"id":15443,"name":"Titanium Dioxide","percentage":10,"isAdditional":true},{"id":15393,"name":"Rutile","percentage":8,"isAdditional":true},{"id":15442,"name":"Tin Oxide","percentage":5,"isAdditional":true}],"umf":{"Li2O":0.1413,"Na2O":0.0888,"K2O":0.0056,"MgO":0.2917,"CaO":0.4727,"Al2O3":0.2962,"B2O3":0.1725,"Fe2O3":0.0167,"SiO2":2.3274,"TiO2":0.5754,"SnO2":0.0874},"SiO2_Al2O3_ratio":7.86,"R2O_RO_ratio":0.2357,"fluxSum":1.0001,"x":2.3274,"y":0.2962,"imageUrl":null,"thumbnailUrl":null,"scrapedAt":null},{"id":"glazy_42768","name":"Anja's Key West Blue","source":"glazy","cone":6,"coneRaw":"6","surface":"unknown","transparency":null,"atmosphere":"oxidation","ingredients":[{"id":15400,"name":"Silica","percentage":28.86,"isAdditional":false},{"id":15470,"name":"Minspar 200","percentage":18.31,"isAdditional":false},{"id":15467,"name":"Zinc Oxide","percentage":11.94,"isAdditional":false},{"id":15131,"name":"Custer Feldspar","percentage":10.45,"isAdditional":false},{"id":15252,"name":"Gerstley Borate","percentage":10.25,"isAdditional":false},{"id":15457,"name":"Whiting","percentage":6.57,"isAdditional":false},{"id":15349,"name":"Nepheline Syenite","percentage":4.98,"isAdditional":false},{"id":15137,"name":"EP Kaolin","percentage":4.18,"isAdditional":false},{"id":15135,"name":"Dolomite","percentage":2.88,"isAdditional":false},{"id":15458,"name":"Wollastonite","percentage":1.58,"isAdditional":false},{"id":15120,"name":"Copper Carbonate","percentage":2.48,"isAdditional":true},{"id":15072,"name":"Bentonite","percentage":0.6,"isAdditional":true}],"umf":{"Na2O":0.1059,"K2O":0.06,"MgO":0.0678,"CaO":0.3698,"ZnO":0.3966,"Al2O3":0.2154,"B2O3":0.1067,"Fe2O3":0.002,"SiO2":2.5311,"TiO2":0.0009,"P2O5":0.0004,"CuO":0.0543},"SiO2_Al2O3_ratio":11.75,"R2O_RO_ratio":0.1659,"fluxSum":1.0001,"x":2.5311,"y":0.2154,"imageUrl":null,"thumbnailUrl":null,"scrapedAt":null},{"id":"glazy_26739","name":"Ann's Satin Petalite","source":"glazy","cone":6,"coneRaw":"6","surface":"unknown","transparency":null,"atmosphere":"unknown","ingredients":[],"umf":{"Li2O":0.1434,"Na2O":0.0596,"K2O":0.0174,"MgO":0.2904,"CaO":0.4885,"Al2O3":0.4472,"B2O3":0.1153,"Fe2O3":0.0052,"SiO2":2.8891,"TiO2":0.0008,"MnO":0.0006},"SiO2_Al2O3_ratio":6.46,"R2O_RO_ratio":0.2206,"fluxSum":0.9993,"x":2.8891,"y":0.4472,"imageUrl":null,"thumbnailUrl":null,"scrapedAt":null},{"id":"glazy_10989","name":"Anna's Green (Cedar Hill)","source":"glazy","cone":6,"coneRaw":"6","surface":"gloss","transparency":"transparent","atmosphere":"oxidation","ingredients":[{"id":15798,"name":"Ravenscrag Slip","percentage":80,"isAdditional":false},{"id":15169,"name":"Ferro Frit 3134","percentage":20,"isAdditional":false},{"id":15122,"name":"Black Copper Oxide","percentage":2,"isAdditional":true}],"umf":{"Na2O":0.1246,"K2O":0.1107,"MgO":0.1578,"CaO":0.6069,"Al2O3":0.3967,"B2O3":0.2082,"Fe2O3":0.0175,"SiO2":2.883,"TiO2":0.0127,"CuO":0.08},"SiO2_Al2O3_ratio":7.27,"R2O_RO_ratio":0.2353,"fluxSum":1.0,"x":2.883,"y":0.3967,"imageUrl":null,"thumbnailUrl":null,"scrapedAt":null},{"id":"glazy_129752","name":"Anna's Green base (reformulated with diff materials)","source":"glazy","cone":6,"coneRaw":"6","surface":"gloss","transparency":"transparent","atmosphere":"unknown","ingredients":[],"umf":{"Na2O":0.124,"K2O":0.1122,"MgO":0.1541,"CaO":0.6097,"Al2O3":0.3822,"B2O3":0.21,"Fe2O3":0.0042,"SiO2":2.8775,"TiO2":0.0028,"P2O5":0.0012},"SiO2_Al2O3_ratio":7.53,"R2O_RO_ratio":0.2362,"fluxSum":1.0,"x":2.8775,"y":0.3822,"imageUrl":null,"thumbnailUrl":null,"scrapedAt":null},{"id":"glazy_2755","name":"Annie Tan","source":"glazy","cone":6,"coneRaw":"6","surface":"gloss","transparency":null,"atmosphere":"unknown","ingredients":[{"id":15252,"name":"Gerstley Borate","percentage":32,"isAdditional":false},{"id":15400,"name":"Silica","percentage":30,"isAdditional":false},{"id":15371,"name":"Potash Feldspar","percentage":20,"isAdditional":false},{"id":15433,"name":"Talc","percentage":14,"isAdditional":false},{"id":15137,"name":"EP Kaolin","percentage":5,"isAdditional":false}],"umf":{"Na2O":0.0673,"K2O":0.1218,"MgO":0.4506,"CaO":0.3603,"Al2O3":0.1866,"B2O3":0.4004,"Fe2O3":0.0034,"SiO2":3.1834,"TiO2":0.0021,"P2O5":0.001},"SiO2_Al2O3_ratio":17.06,"R2O_RO_ratio":0.1891,"fluxSum":1.0,"x":3.1834,"y":0.1866,"imageUrl":null,"thumbnailUrl":null,"scrapedAt":null},{"id":"glazy_12393","name":"Antique White","source":"glazy","cone":6,"coneRaw":"6","surface":"unknown","transparency":null,"atmosphere":"unknown","ingredients":[],"umf":{"Na2O":0.2732,"K2O":0.0721,"MgO":0.079,"CaO":0.5757,"Al2O3":0.4349,"B2O3":0.3159,"Fe2O3":0.0234,"SiO2":2.776,"TiO2":0.0023,"SnO2":0.1808,"P2O5":0.0011},"SiO2_Al2O3_ratio":6.38,"R2O_RO_ratio":0.3453,"fluxSum":1.0,"x":2.776,"y":0.4349,"imageUrl":null,"thumbnailUrl":null,"scrapedAt":null},{"id":"glazy_146399","name":"Apple ash (branches) Omenapuun tuhka","source":"glazy","cone":6,"coneRaw":"6","surface":"unknown","transparency":"opaque","atmosphere":"unknown","ingredients":[],"umf":{"Na2O":0.1397,"K2O":0.0672,"MgO":0.0543,"CaO":0.7388,"Al2O3":0.2853,"B2O3":0.1369,"Fe2O3":0.0141,"SiO2":1.8286,"TiO2":0.1351,"P2O5":0.0068},"SiO2_Al2O3_ratio":6.41,"R2O_RO_ratio":0.2069,"fluxSum":1.0,"x":1.8286,"y":0.2853,"imageUrl":null,"thumbnailUrl":null,"scrapedAt":null},{"id":"glazy_918","name":"Apricot/Beige MMI","source":"glazy","cone":6,"coneRaw":"6","surface":"unknown","transparency":null,"atmosphere":"oxidation","ingredients":[{"id":15371,"name":"Potash Feldspar","percentage":28.18,"isAdditional":false},{"id":15288,"name":"Kaolin","percentage":26.36,"isAdditional":false},{"id":15457,"name":"Whiting","percentage":18.18,"isAdditional":false},{"id":15400,"name":"Silica","percentage":9.09,"isAdditional":false},{"id":15433,"name":"Talc","percentage":9.09,"isAdditional":false},{"id":15467,"name":"Zinc Oxide","percentage":9.09,"isAdditional":false},{"id":15108,"name":"Chrome Oxide","percentage":1.82,"isAdditional":true},{"id":15114,"name":"Cobalt Carbonate","percentage":0.23,"isAdditional":true}],"umf":{"K2O":0.1217,"MgO":0.1728,"CaO":0.4371,"ZnO":0.2684,"Al2O3":0.3716,"SiO2":1.8227,"CoO":0.0046,"Cr2O3":0.0288},"SiO2_Al2O3_ratio":4.91,"R2O_RO_ratio":0.1217,"fluxSum":1.0,"x":1.8227,"y":0.3716,"imageUrl":null,"thumbnailUrl":null,"scrapedAt":null},{"id":"glazy_86421","name":"Aqueuse","source":"glazy","cone":6,"coneRaw":"6","surface":"gloss","transparency":"opaque","atmosphere":"unknown","ingredients":[],"umf":{"Na2O":0.1301,"K2O":0.1403,"MgO":0.2305,"CaO":0.4991,"Al2O3":0.3148,"B2O3":0.2545,"Fe2O3":0.0013,"SiO2":2.9271,"TiO2":0.1872,"CuO":0.0601},"SiO2_Al2O3_ratio":9.3,"R2O_RO_ratio":0.2704,"fluxSum":1.0,"x":2.9271,"y":0.3148,"imageUrl":null,"thumbnailUrl":null,"scrapedAt":null},{"id":"glazy_25723","name":"Arco iris (base Vicente transparente)","source":"glazy","cone":6,"coneRaw":"6","surface":"gloss","transparency":"transparent","atmosphere":"unknown","ingredients":[],"umf":{"Na2O":0.2666,"K2O":0.01,"MgO":0.1898,"CaO":0.3603,"ZnO":0.1732,"Al2O3":0.3222,"B2O3":0.0296,"Fe2O3":0.0349,"SiO2":2.5316,"TiO2":0.1064,"P2O5":0.0001},"SiO2_Al2O3_ratio":7.86,"R2O_RO_ratio":0.2766,"fluxSum":0.9999,"x":2.5316,"y":0.3222,"imageUrl":null,"thumbnailUrl":null,"scrapedAt":null},{"id":"glazy_7610","name":"Ari's Sherry ^6 Ox. (Lilly Krakowski)","source":"glazy","cone":6,"coneRaw":"6","surface":"gloss","transparency":null,"atmosphere":"oxidation","ingredients":[{"id":15389,"name":"Redart","percentage":34.5,"isAdditional":false},{"id":15252,"name":"Gerstley Borate","percentage":23.1,"isAdditional":false},{"id":15400,"name":"Silica","percentage":15.4,"isAdditional":false},{"id":15080,"name":"Bone Ash","percentage":13.2,"isAdditional":false},{"id":15281,"name":"Iron oxide","percentage":7.7,"isAdditional":false},{"id":15135,"name":"Dolomite","percentage":4.8,"isAdditional":false},{"id":15457,"name":"Whiting","percentage":1.2,"isAdditional":false}],"umf":{"Na2O":0.0495,"K2O":0.047,"MgO":0.1737,"CaO":0.7297,"Al2O3":0.1592,"B2O3":0.2585,"Fe2O3":0.1791,"SiO2":1.9948,"TiO2":0.0145,"P2O5":0.1166},"SiO2_Al2O3_ratio":12.53,"R2O_RO_ratio":0.0965,"fluxSum":0.9999,"x":1.9948,"y":0.1592,"imageUrl":null,"thumbnailUrl":null,"scrapedAt":null},{"id":"glazy_61215","name":"Arrowmont (w/ 3134 and Zinc)","source":"glazy","cone":6,"coneRaw":"6","surface":"satin","transparency":"opaque","atmosphere":"unknown","ingredients":[],"umf":{"Na2O":0.2508,"K2O":0.0617,"MgO":0.0041,"CaO":0.4386,"ZnO":0.2448,"Al2O3":0.4326,"B2O3":0.1105,"Fe2O3":0.0026,"SiO2":2.2531,"TiO2":0.2097,"P2O5":0.0007,"CuO":0.0448},"SiO2_Al2O3_ratio":5.21,"R2O_RO_ratio":0.3125,"fluxSum":1.0,"x":2.2531,"y":0.4326,"imageUrl":null,"thumbnailUrl":null,"scrapedAt":null},{"id":"glazy_17364","name":"Arrowmont Blue Green","source":"glazy","cone":6,"coneRaw":"6","surface":"gloss","transparency":"opaque","atmosphere":"oxidation","ingredients":[{"id":15349,"name":"Nepheline Syenite","percentage":44.6,"isAdditional":false},{"id":15137,"name":"EP Kaolin","percentage":13.3,"isAdditional":false},{"id":15400,"name":"Silica","percentage":13.3,"isAdditional":false},{"id":15252,"name":"Gerstley Borate","percentage":11.1,"isAdditional":false},{"id":15457,"name":"Whiting","percentage":11.1,"isAdditional":false},{"id":15323,"name":"Lithium Carbonate","percentage":6.6,"isAdditional":false},{"id":15443,"name":"Titanium Dioxide","percentage":6.2,"isAdditional":true},{"id":15072,"name":"Bentonite","percentage":2,"isAdditional":true},{"id":15114,"name":"Cobalt Carbonate","percentage":1,"isAdditional":true}],"umf":{"Li2O":0.2502,"Na2O":0.2191,"K2O":0.0638,"MgO":0.0336,"CaO":0.4332,"Al2O3":0.4329,"B2O3":0.1188,"Fe2O3":0.0045,"SiO2":2.2807,"TiO2":0.218,"P2O5":0.0009,"CoO":0.0234},"SiO2_Al2O3_ratio":5.27,"R2O_RO_ratio":0.5332,"fluxSum":0.9999,"x":2.2807,"y":0.4329,"imageUrl":null,"thumbnailUrl":null,"scrapedAt":null},{"id":"glazy_148296","name":"Arrowmont Blue-Green","source":"glazy","cone":6,"coneRaw":"6","surface":"unknown","transparency":null,"atmosphere":"oxidation","ingredients":[{"id":15349,"name":"Nepheline Syenite","percentage":44.6,"isAdditional":false},{"id":15137,"name":"EP Kaolin","percentage":13.3,"isAdditional":false},{"id":15400,"name":"Silica","percentage":13.3,"isAdditional":false},{"id":15252,"name":"Gerstley Borate","percentage":11.1,"isAdditional":false},{"id":15457,"name":"Whiting","percentage":11.1,"isAdditional":false},{"id":15323,"name":"Lithium Carbonate","percentage":6.6,"isAdditional":false},{"id":15443,"name":"Titanium Dioxide","percentage":6.2,"isAdditional":true},{"id":15114,"name":"Cobalt Carbonate","percentage":3,"isAdditional":true}],"umf":{"Li2O":0.252,"Na2O":0.218,"K2O":0.0637,"MgO":0.031,"CaO":0.4353,"Al2O3":0.4249,"B2O3":0.1197,"Fe2O3":0.0033,"SiO2":2.2417,"TiO2":0.2196,"P2O5":0.0009,"CoO":0.0706},"SiO2_Al2O3_ratio":5.28,"R2O_RO_ratio":0.5337,"fluxSum":1.0,"x":2.2417,"y":0.4249,"imageUrl":null,"thumbnailUrl":null,"scrapedAt":null},{"id":"glazy_29161","name":"Ash glaze","source":"glazy","cone":6,"coneRaw":"6","surface":"unknown","transparency":null,"atmosphere":"reduction","ingredients":[{"id":15015,"name":"Albany slip","percentage":36.4,"isAdditional":false},{"id":15055,"name":"Wood ash","percentage":18.2,"isAdditional":false},{"id":15457,"name":"Whiting","percentage":18.2,"isAdditional":false},{"id":15252,"name":"Gerstley Borate","percentage":13.6,"isAdditional":false},{"id":15288,"name":"Kaolin","percentage":9.1,"isAdditional":false},{"id":15323,"name":"Lithium Carbonate","percentage":4.5,"isAdditional":false}],"umf":{"Na2O":0.1354,"K2O":0.1463,"MgO":0.3231,"CaO":0.3843,"Al2O3":0.4173,"Fe2O3":0.2261,"SiO2":1.2889,"TiO2":0.0031,"P2O5":0.0355,"MnO":0.0109},"SiO2_Al2O3_ratio":3.09,"R2O_RO_ratio":0.2848,"fluxSum":0.9891,"x":1.2889,"y":0.4173,"imageUrl":null,"thumbnailUrl":null,"scrapedAt":null},{"id":"glazy_45286","name":"Ash test 100% local","source":"glazy","cone":6,"coneRaw":"6","surface":"unknown","transparency":null,"atmosphere":"unknown","ingredients":[],"umf":{"Na2O":0.0274,"K2O":0.251,"MgO":0.1433,"CaO":0.5771,"SrO":0.0001,"BaO":0.0006,"Al2O3":0.3366,"B2O3":0.001,"Fe2O3":0.0732,"SiO2":3.2892,"TiO2":0.0288,"P2O5":0.0093,"MnO":0.0004,"Cr2O3":0.0002},"SiO2_Al2O3_ratio":9.77,"R2O_RO_ratio":0.2785,"fluxSum":0.9995,"x":3.2892,"y":0.3366,"imageUrl":null,"thumbnailUrl":null,"scrapedAt":null},{"id":"glazy_10825","name":"Ash/Nepheline Syenite/Oldenwalder Red Clay Triaxial","source":"glazy","cone":6,"coneRaw":"6","surface":"unknown","transparency":null,"atmosphere":"oxidation","ingredients":[{"id":15038,"name":"Hardwood ash","percentage":33.33,"isAdditional":false},{"id":15349,"name":"Nepheline Syenite","percentage":33.33,"isAdditional":false},{"id":15494,"name":"Oldenwalder Clay","percentage":33.33,"isAdditional":false}],"umf":{"Na2O":0.1321,"K2O":0.2949,"MgO":0.2865,"CaO":0.2625,"Al2O3":0.255,"Fe2O3":0.0028,"SiO2":1.4178,"TiO2":0.0095,"P2O5":0.0764,"MnO":0.024},"SiO2_Al2O3_ratio":5.56,"R2O_RO_ratio":0.4375,"fluxSum":0.976,"x":1.4178,"y":0.255,"imageUrl":null,"thumbnailUrl":null,"scrapedAt":null},{"id":"glazy_26018","name":"Ashleigh's Fake Ash","source":"glazy","cone":6,"coneRaw":"6","surface":"satin","transparency":null,"atmosphere":"unknown","ingredients":[],"umf":{"Na2O":0.0354,"K2O":0.0056,"MgO":0.057,"CaO":0.7051,"SrO":0.197,"Al2O3":0.1465,"B2O3":0.0635,"Fe2O3":0.0037,"SiO2":1.0412,"TiO2":0.0073},"SiO2_Al2O3_ratio":7.11,"R2O_RO_ratio":0.041,"fluxSum":1.0001,"x":1.0412,"y":0.1465,"imageUrl":null,"thumbnailUrl":null,"scrapedAt":null},{"id":"glazy_58840","name":"Ashley's Best  (magnesium purple)","source":"glazy","cone":6,"coneRaw":"6","surface":"matte","transparency":"opaque","atmosphere":"oxidation","ingredients":[{"id":15349,"name":"Nepheline Syenite","percentage":27.2,"isAdditional":false},{"id":15400,"name":"Silica","percentage":25.3,"isAdditional":false},{"id":15135,"name":"Dolomite","percentage":16.2,"isAdditional":false},{"id":15288,"name":"Kaolin","percentage":13.3,"isAdditional":false},{"id":15433,"name":"Talc","percentage":11.4,"isAdditional":false},{"id":15323,"name":"Lithium Carbonate","percentage":6.6,"isAdditional":false},{"id":15114,"name":"Cobalt Carbonate","percentage":3,"isAdditional":true}],"umf":{"Li2O":0.216,"Na2O":0.1032,"K2O":0.0319,"MgO":0.4294,"CaO":0.2195,"Al2O3":0.2751,"Fe2O3":0.0004,"SiO2":2.2102,"CoO":0.0605},"SiO2_Al2O3_ratio":8.03,"R2O_RO_ratio":0.3511,"fluxSum":1.0,"x":2.2102,"y":0.2751,"imageUrl":null,"thumbnailUrl":null,"scrapedAt":null},{"id":"glazy_86556","name":"Ashley's Best no dolomite","source":"glazy","cone":6,"coneRaw":"6","surface":"unknown","transparency":null,"atmosphere":"unknown","ingredients":[],"umf":{"Li2O":0.2021,"Na2O":0.1141,"K2O":0.0353,"MgO":0.411,"CaO":0.2375,"Al2O3":0.2679,"Fe2O3":0.0025,"SiO2":2.2276,"TiO2":0.0023,"CoO":0.086},"SiO2_Al2O3_ratio":8.32,"R2O_RO_ratio":0.3515,"fluxSum":1.0,"x":2.2276,"y":0.2679,"imageUrl":null,"thumbnailUrl":null,"scrapedAt":null},{"id":"glazy_148292","name":"Ashley\u2019s Best","source":"glazy","cone":6,"coneRaw":"6","surface":"unknown","transparency":null,"atmosphere":"oxidation","ingredients":[{"id":15349,"name":"Nepheline Syenite","percentage":27.2,"isAdditional":false},{"id":15400,"name":"Silica","percentage":25.3,"isAdditional":false},{"id":15135,"name":"Dolomite","percentage":16.2,"isAdditional":false},{"id":15137,"name":"EP Kaolin","percentage":13.3,"isAdditional":false},{"id":15433,"name":"Talc","percentage":11.4,"isAdditional":false},{"id":15323,"name":"Lithium Carbonate","percentage":6.6,"isAdditional":false},{"id":15114,"name":"Cobalt Carbonate","percentage":4,"isAdditional":true}],"umf":{"Li2O":0.2153,"Na2O":0.1032,"K2O":0.0329,"MgO":0.4287,"CaO":0.2198,"Al2O3":0.2653,"Fe2O3":0.0019,"SiO2":2.1944,"TiO2":0.0015,"P2O5":0.0006,"CoO":0.0805},"SiO2_Al2O3_ratio":8.27,"R2O_RO_ratio":0.3514,"fluxSum":0.9999,"x":2.1944,"y":0.2653,"imageUrl":null,"thumbnailUrl":null,"scrapedAt":null},{"id":"glazy_17376","name":"Astor #23 Amarillo","source":"glazy","cone":6,"coneRaw":"6","surface":"gloss","transparency":"opaque","atmosphere":"oxidation","ingredients":[{"id":15169,"name":"Ferro Frit 3134","percentage":26,"isAdditional":false},{"id":15470,"name":"Minspar 200","percentage":26,"isAdditional":false},{"id":15400,"name":"Silica","percentage":23,"isAdditional":false},{"id":15135,"name":"Dolomite","percentage":14,"isAdditional":false},{"id":15137,"name":"EP Kaolin","percentage":11,"isAdditional":false},{"id":15483,"name":"Stain","percentage":15,"isAdditional":true},{"id":15072,"name":"Bentonite","percentage":2,"isAdditional":true}],"umf":{"Na2O":0.2122,"K2O":0.0358,"MgO":0.2312,"CaO":0.5207,"Al2O3":0.2891,"B2O3":0.2543,"Fe2O3":0.0032,"SiO2":2.9331,"TiO2":0.0016,"P2O5":0.0006},"SiO2_Al2O3_ratio":10.15,"R2O_RO_ratio":0.248,"fluxSum":0.9999,"x":2.9331,"y":0.2891,"imageUrl":null,"thumbnailUrl":null,"scrapedAt":null},{"id":"glazy_20204","name":"Astor#23 tife (rev.2)","source":"glazy","cone":6,"coneRaw":"6","surface":"unknown","transparency":null,"atmosphere":"unknown","ingredients":[],"umf":{"Na2O":0.3352,"K2O":0.0383,"MgO":0.2624,"CaO":0.36,"ZnO":0.004,"Al2O3":0.3701,"B2O3":0.1339,"Fe2O3":0.1442,"SiO2":3.4364,"TiO2":0.1715,"P2O5":0.0006},"SiO2_Al2O3_ratio":9.29,"R2O_RO_ratio":0.3735,"fluxSum":0.9999,"x":3.4364,"y":0.3701,"imageUrl":null,"thumbnailUrl":null,"scrapedAt":null},{"id":"glazy_148344","name":"Avocado (Randy's Variation)","source":"glazy","cone":6,"coneRaw":"6","surface":"unknown","transparency":null,"atmosphere":"oxidation","ingredients":[{"id":15252,"name":"Gerstley Borate","percentage":31.7,"isAdditional":false},{"id":15400,"name":"Silica","percentage":29.7,"isAdditional":false},{"id":15305,"name":"Kona F-4 feldspar","percentage":19.8,"isAdditional":false},{"id":15433,"name":"Talc","percentage":13.8,"isAdditional":false},{"id":15137,"name":"EP Kaolin","percentage":5,"isAdditional":false},{"id":15443,"name":"Titanium Dioxide","percentage":5.2,"isAdditional":true},{"id":15122,"name":"Black Copper Oxide","percentage":4.2,"isAdditional":true}],"umf":{"Na2O":0.1386,"K2O":0.0378,"MgO":0.4463,"CaO":0.3773,"Al2O3":0.1937,"B2O3":0.3975,"Fe2O3":0.0035,"SiO2":3.179,"TiO2":0.2142,"P2O5":0.001,"CuO":0.172},"SiO2_Al2O3_ratio":16.41,"R2O_RO_ratio":0.1764,"fluxSum":1.0,"x":3.179,"y":0.1937,"imageUrl":null,"thumbnailUrl":null,"scrapedAt":null},{"id":"glazy_125284","name":"Azul Acinzentado","source":"glazy","cone":6,"coneRaw":"5-7","surface":"unknown","transparency":null,"atmosphere":"unknown","ingredients":[],"umf":{"Na2O":0.161,"K2O":0.135,"MgO":0.1115,"CaO":0.5925,"Al2O3":0.3119,"B2O3":0.0154,"Fe2O3":0.0201,"SiO2":3.3508,"TiO2":0.1833,"CoO":0.0337},"SiO2_Al2O3_ratio":10.74,"R2O_RO_ratio":0.296,"fluxSum":1.0,"x":3.3508,"y":0.3119,"imageUrl":null,"thumbnailUrl":null,"scrapedAt":null},{"id":"glazy_125295",
