Repository: ryanlack616/stull-atlas

# stull-atlas
R.T. Stull in 1912 the Stull graph, trying to understand and improve on with new tools

File: data/glazes/glazy-processed.json (part 12 of 55)
"name":"Azul Leve","source":"glazy","cone":6,"coneRaw":"5-7","surface":"unknown","transparency":null,"atmosphere":"unknown","ingredients":[],"umf":{"Na2O":0.1798,"K2O":0.1508,"MgO":0.0083,"CaO":0.6611,"Al2O3":0.3463,"B2O3":0.0172,"Fe2O3":0.0132,"SiO2":3.5908,"TiO2":0.2047,"CoO":0.0226},"SiO2_Al2O3_ratio":10.37,"R2O_RO_ratio":0.3306,"fluxSum":1.0,"x":3.5908,"y":0.3463,"imageUrl":null,"thumbnailUrl":null,"scrapedAt":null},{"id":"glazy_3719","name":"B 244a","source":"glazy","cone":6,"coneRaw":"6","surface":"unknown","transparency":"opaque","atmosphere":"oxidation","ingredients":[{"id":15062,"name":"Barium Carbonate","percentage":40,"isAdditional":false},{"id":15407,"name":"Soda Feldspar","percentage":33,"isAdditional":false},{"id":15288,"name":"Kaolin","percentage":11,"isAdditional":false},{"id":15467,"name":"Zinc Oxide","percentage":9.5,"isAdditional":false},{"id":15400,"name":"Silica","percentage":5,"isAdditional":false},{"id":15323,"name":"Lithium Carbonate","percentage":1.5,"isAdditional":false},{"id":15352,"name":"Black Nickel Oxide","percentage":1.5,"isAdditional":true}],"umf":{"Li2O":0.0508,"Na2O":0.1563,"BaO":0.5031,"ZnO":0.2898,"Al2O3":0.264,"SiO2":1.3591,"NiO":0.0499},"SiO2_Al2O3_ratio":5.15,"R2O_RO_ratio":0.2071,"fluxSum":1.0,"x":1.3591,"y":0.264,"imageUrl":null,"thumbnailUrl":null,"scrapedAt":null},{"id":"glazy_34568","name":"BG1","source":"glazy","cone":6,"coneRaw":"6","surface":"unknown","transparency":"transparent","atmosphere":"oxidation","ingredients":[{"id":15407,"name":"Soda Feldspar","percentage":45,"isAdditional":false},{"id":15400,"name":"Silica","percentage":25,"isAdditional":false},{"id":15457,"name":"Whiting","percentage":17,"isAdditional":false},{"id":15288,"name":"Kaolin","percentage":6,"isAdditional":false},{"id":15467,"name":"Zinc Oxide","percentage":6,"isAdditional":false},{"id":15072,"name":"Bentonite","percentage":2,"isAdditional":false},{"id":15122,"name":"Black Copper Oxide","percentage":1,"isAdditional":true}],"umf":{"Na2O":0.2613,"K2O":0.0006,"MgO":0.003,"CaO":0.5131,"ZnO":0.2219,"Al2O3":0.3414,"Fe2O3":0.0013,"SiO2":3.0043,"CuO":0.0378},"SiO2_Al2O3_ratio":8.8,"R2O_RO_ratio":0.2619,"fluxSum":0.9999,"x":3.0043,"y":0.3414,"imageUrl":null,"thumbnailUrl":null,"scrapedAt":null},{"id":"glazy_7557","name":"BJ Barium ^6, 3 Manganese","source":"glazy","cone":6,"coneRaw":"6","surface":"gloss","transparency":null,"atmosphere":"oxidation","ingredients":[{"id":15062,"name":"Barium Carbonate","percentage":20,"isAdditional":false},{"id":15135,"name":"Dolomite","percentage":20,"isAdditional":false},{"id":15298,"name":"Kentucky OM #4 Ball Clay","percentage":20,"isAdditional":false},{"id":15400,"name":"Silica","percentage":20,"isAdditional":false},{"id":15500,"name":"Johnson Matthey Frit 169","percentage":20,"isAdditional":false},{"id":15336,"name":"Manganese Dioxide","percentage":3,"isAdditional":true}],"umf":{"Na2O":0.1522,"K2O":0.005,"MgO":0.2624,"CaO":0.2812,"SrO":0.0007,"BaO":0.2639,"ZnO":0.0347,"Al2O3":0.1319,"B2O3":0.1872,"Fe2O3":0.0033,"SiO2":1.5071,"TiO2":0.0072},"SiO2_Al2O3_ratio":11.43,"R2O_RO_ratio":0.1572,"fluxSum":1.0001,"x":1.5071,"y":0.1319,"imageUrl":null,"thumbnailUrl":null,"scrapedAt":null},{"id":"glazy_7556","name":"BJ Barium ^6, 3 Manganese, 3 Rutile","source":"glazy","cone":6,"coneRaw":"6","surface":"gloss","transparency":null,"atmosphere":"oxidation","ingredients":[{"id":15062,"name":"Barium Carbonate","percentage":20,"isAdditional":false},{"id":15135,"name":"Dolomite","percentage":20,"isAdditional":false},{"id":15298,"name":"Kentucky OM #4 Ball Clay","percentage":20,"isAdditional":false},{"id":15400,"name":"Silica","percentage":20,"isAdditional":false},{"id":15500,"name":"Johnson Matthey Frit 169","percentage":20,"isAdditional":false},{"id":15336,"name":"Manganese Dioxide","percentage":3,"isAdditional":true},{"id":15393,"name":"Rutile","percentage":3,"isAdditional":true}],"umf":{"Na2O":0.1522,"K2O":0.005,"MgO":0.2624,"CaO":0.2811,"SrO":0.0007,"BaO":0.2639,"ZnO":0.0347,"Al2O3":0.1319,"B2O3":0.1872,"Fe2O3":0.0077,"SiO2":1.5071,"TiO2":0.0873},"SiO2_Al2O3_ratio":11.43,"R2O_RO_ratio":0.1572,"fluxSum":1.0,"x":1.5071,"y":0.1319,"imageUrl":null,"thumbnailUrl":null,"scrapedAt":null},{"id":"glazy_7543","name":"BJ Base Wollastonite","source":"glazy","cone":6,"coneRaw":"6","surface":"unknown","transparency":null,"atmosphere":"oxidation","ingredients":[{"id":15058,"name":"Ball Clay","percentage":20,"isAdditional":false},{"id":15135,"name":"Dolomite","percentage":20,"isAdditional":false},{"id":15400,"name":"Silica","percentage":20,"isAdditional":false},{"id":15458,"name":"Wollastonite","percentage":20,"isAdditional":false},{"id":15500,"name":"Johnson Matthey Frit 169","percentage":20,"isAdditional":false},{"id":15336,"name":"Manganese Dioxide","percentage":3,"isAdditional":true}],"umf":{"Na2O":0.131,"K2O":0.0039,"MgO":0.2238,"CaO":0.5905,"SrO":0.0006,"BaO":0.0205,"ZnO":0.0297,"Al2O3":0.1016,"B2O3":0.1605,"Fe2O3":0.0026,"SiO2":1.6672,"TiO2":0.0052},"SiO2_Al2O3_ratio":16.41,"R2O_RO_ratio":0.1349,"fluxSum":1.0,"x":1.6672,"y":0.1016,"imageUrl":null,"thumbnailUrl":null,"scrapedAt":null},{"id":"glazy_7555","name":"BJ Base ^6, 3 Manganese","source":"glazy","cone":6,"coneRaw":"6","surface":"unknown","transparency":null,"atmosphere":"oxidation","ingredients":[{"id":15135,"name":"Dolomite","percentage":20,"isAdditional":false},{"id":15298,"name":"Kentucky OM #4 Ball Clay","percentage":20,"isAdditional":false},{"id":15305,"name":"Kona F-4 feldspar","percentage":20,"isAdditional":false},{"id":15400,"name":"Silica","percentage":20,"isAdditional":false},{"id":15500,"name":"Johnson Matthey Frit 169","percentage":20,"isAdditional":false},{"id":15336,"name":"Manganese Dioxide","percentage":3,"isAdditional":false}],"umf":{"Na2O":0.2405,"K2O":0.0342,"MgO":0.3087,"CaO":0.3469,"SrO":0.0008,"BaO":0.028,"ZnO":0.0407,"Al2O3":0.2617,"B2O3":0.2198,"Fe2O3":0.004,"SiO2":2.3873,"TiO2":0.0085},"SiO2_Al2O3_ratio":9.12,"R2O_RO_ratio":0.2748,"fluxSum":0.9998,"x":2.3873,"y":0.2617,"imageUrl":null,"thumbnailUrl":null,"scrapedAt":null},{"id":"glazy_7554","name":"BJ Base ^6, 3 Manganese, 3 Rutile","source":"glazy","cone":6,"coneRaw":"6","surface":"unknown","transparency":null,"atmosphere":"oxidation","ingredients":[{"id":15135,"name":"Dolomite","percentage":20,"isAdditional":false},{"id":15298,"name":"Kentucky OM #4 Ball Clay","percentage":20,"isAdditional":false},{"id":15305,"name":"Kona F-4 feldspar","percentage":20,"isAdditional":false},{"id":15400,"name":"Silica","percentage":20,"isAdditional":false},{"id":15500,"name":"Johnson Matthey Frit 169","percentage":20,"isAdditional":false},{"id":15336,"name":"Manganese Dioxide","percentage":3,"isAdditional":false},{"id":15393,"name":"Rutile","percentage":3,"isAdditional":false}],"umf":{"Na2O":0.2405,"K2O":0.0342,"MgO":0.3087,"CaO":0.3469,"SrO":0.0008,"BaO":0.028,"ZnO":0.0407,"Al2O3":0.2617,"B2O3":0.2198,"Fe2O3":0.0091,"SiO2":2.3873,"TiO2":0.1025},"SiO2_Al2O3_ratio":9.12,"R2O_RO_ratio":0.2748,"fluxSum":0.9998,"x":2.3873,"y":0.2617,"imageUrl":null,"thumbnailUrl":null,"scrapedAt":null},{"id":"glazy_8236","name":"BJ Base with 10% Zircopax","source":"glazy","cone":6,"coneRaw":"6","surface":"unknown","transparency":null,"atmosphere":"oxidation","ingredients":[{"id":15135,"name":"Dolomite","percentage":20,"isAdditional":false},{"id":15169,"name":"Ferro Frit 3134","percentage":20,"isAdditional":false},{"id":15298,"name":"Kentucky OM #4 Ball Clay","percentage":20,"isAdditional":false},{"id":15305,"name":"Kona F-4 feldspar","percentage":20,"isAdditional":false},{"id":15400,"name":"Silica","percentage":20,"isAdditional":false},{"id":15469,"name":"Zircopax","percentage":10,"isAdditional":true}],"umf":{"Na2O":0.1534,"K2O":0.0338,"MgO":0.3043,"CaO":0.5086,"Al2O3":0.2662,"B2O3":0.1796,"Fe2O3":0.0039,"SiO2":2.5916,"TiO2":0.0082,"ZrO2":0.1496},"SiO2_Al2O3_ratio":9.74,"R2O_RO_ratio":0.1872,"fluxSum":1.0001,"x":2.5916,"y":0.2662,"imageUrl":null,"thumbnailUrl":null,"scrapedAt":null},{"id":"glazy_8237","name":"BJ Base with 10% Zircopax (variation)","source":"glazy","cone":6,"coneRaw":"6","surface":"unknown","transparency":null,"atmosphere":"oxidation","ingredients":[{"id":15135,"name":"Dolomite","percentage":20,"isAdditional":false},{"id":15169,"name":"Ferro Frit 3134","percentage":20,"isAdditional":false},{"id":15298,"name":"Kentucky OM #4 Ball Clay","percentage":20,"isAdditional":false},{"id":15305,"name":"Kona F-4 feldspar","percentage":20,"isAdditional":false},{"id":15400,"name":"Silica","percentage":20,"isAdditional":false}],"umf":{"Na2O":0.1534,"K2O":0.0338,"MgO":0.3043,"CaO":0.5086,"Al2O3":0.2662,"B2O3":0.1796,"Fe2O3":0.0039,"SiO2":2.442,"TiO2":0.0082},"SiO2_Al2O3_ratio":9.17,"R2O_RO_ratio":0.1872,"fluxSum":1.0001,"x":2.442,"y":0.2662,"imageUrl":null,"thumbnailUrl":null,"scrapedAt":null},{"id":"glazy_8233","name":"BJ Base, 10% Red Iron Oxide","source":"glazy","cone":6,"coneRaw":"6","surface":"unknown","transparency":null,"atmosphere":"oxidation","ingredients":[{"id":15135,"name":"Dolomite","percentage":20,"isAdditional":false},{"id":15169,"name":"Ferro Frit 3134","percentage":20,"isAdditional":false},{"id":15298,"name":"Kentucky OM #4 Ball Clay","percentage":20,"isAdditional":false},{"id":15305,"name":"Kona F-4 feldspar","percentage":20,"isAdditional":false},{"id":15400,"name":"Silica","percentage":20,"isAdditional":false},{"id":15387,"name":"Red Iron Oxide","percentage":10,"isAdditional":true}],"umf":{"Na2O":0.1534,"K2O":0.0338,"MgO":0.3043,"CaO":0.5086,"Al2O3":0.2662,"B2O3":0.1796,"Fe2O3":0.1671,"SiO2":2.442,"TiO2":0.0082},"SiO2_Al2O3_ratio":9.17,"R2O_RO_ratio":0.1872,"fluxSum":1.0001,"x":2.442,"y":0.2662,"imageUrl":null,"thumbnailUrl":null,"scrapedAt":null},{"id":"glazy_8232","name":"BJ Base, Lt. Lavender ^6 Ox.","source":"glazy","cone":6,"coneRaw":"6","surface":"unknown","transparency":null,"atmosphere":"oxidation","ingredients":[{"id":15135,"name":"Dolomite","percentage":20,"isAdditional":false},{"id":15169,"name":"Ferro Frit 3134","percentage":20,"isAdditional":false},{"id":15298,"name":"Kentucky OM #4 Ball Clay","percentage":20,"isAdditional":false},{"id":15305,"name":"Kona F-4 feldspar","percentage":20,"isAdditional":false},{"id":15400,"name":"Silica","percentage":20,"isAdditional":false},{"id":15114,"name":"Cobalt Carbonate","percentage":1,"isAdditional":true},{"id":15442,"name":"Tin Oxide","percentage":1,"isAdditional":true}],"umf":{"Na2O":0.1534,"K2O":0.0338,"MgO":0.3043,"CaO":0.5086,"Al2O3":0.2662,"B2O3":0.1796,"Fe2O3":0.0039,"SiO2":2.442,"TiO2":0.0082,"SnO2":0.0182,"CoO":0.0231},"SiO2_Al2O3_ratio":9.17,"R2O_RO_ratio":0.1872,"fluxSum":1.0001,"x":2.442,"y":0.2662,"imageUrl":null,"thumbnailUrl":null,"scrapedAt":null},{"id":"glazy_8027","name":"BJ Base, ^6 ox,. 2 Cobalt Carb., 1 Chrome","source":"glazy","cone":6,"coneRaw":"6","surface":"unknown","transparency":null,"atmosphere":"oxidation","ingredients":[{"id":15135,"name":"Dolomite","percentage":20,"isAdditional":false},{"id":15169,"name":"Ferro Frit 3134","percentage":20,"isAdditional":false},{"id":15298,"name":"Kentucky OM #4 Ball Clay","percentage":20,"isAdditional":false},{"id":15305,"name":"Kona F-4 feldspar","percentage":20,"isAdditional":false},{"id":15400,"name":"Silica","percentage":20,"isAdditional":false},{"id":15114,"name":"Cobalt Carbonate","percentage":2,"isAdditional":true},{"id":15108,"name":"Chrome Oxide","percentage":1,"isAdditional":true}],"umf":{"Na2O":0.1534,"K2O":0.0338,"MgO":0.3043,"CaO":0.5086,"Al2O3":0.2662,"B2O3":0.1796,"Fe2O3":0.0039,"SiO2":2.442,"TiO2":0.0082,"CoO":0.0461,"Cr2O3":0.018},"SiO2_Al2O3_ratio":9.17,"R2O_RO_ratio":0.1872,"fluxSum":1.0001,"x":2.442,"y":0.2662,"imageUrl":null,"thumbnailUrl":null,"scrapedAt":null},{"id":"glazy_7553","name":"BJ Cornish Stone ^6, 3 Manganese, 3 Rutile","source":"glazy","cone":6,"coneRaw":"6","surface":"unknown","transparency":null,"atmosphere":"oxidation","ingredients":[{"id":15058,"name":"Ball Clay","percentage":20,"isAdditional":false},{"id":15125,"name":"Cornwall Stone","percentage":20,"isAdditional":false},{"id":15135,"name":"Dolomite","percentage":20,"isAdditional":false},{"id":15169,"name":"Ferro Frit 3134","percentage":20,"isAdditional":false},{"id":15400,"name":"Silica","percentage":20,"isAdditional":false},{"id":15336,"name":"Manganese Dioxide","percentage":3,"isAdditional":true},{"id":15393,"name":"Rutile","percentage":3,"isAdditional":true}],"umf":{"Na2O":0.1267,"K2O":0.0313,"MgO":0.3147,"CaO":0.5273,"Al2O3":0.2413,"B2O3":0.1858,"Fe2O3":0.0096,"SiO2":2.6295,"TiO2":0.1041},"SiO2_Al2O3_ratio":10.9,"R2O_RO_ratio":0.158,"fluxSum":1.0,"x":2.6295,"y":0.2413,"imageUrl":null,"thumbnailUrl":null,"scrapedAt":null},{"id":"glazy_7552","name":"BJ Nepheline Sye ^6, 3 Manganese","source":"glazy","cone":6,"coneRaw":"6","surface":"unknown","transparency":null,"atmosphere":"oxidation","ingredients":[{"id":15058,"name":"Ball Clay","percentage":20,"isAdditional":false},{"id":15135,"name":"Dolomite","percentage":20,"isAdditional":false},{"id":15168,"name":"Ferro Frit 3124","percentage":20,"isAdditional":false},{"id":15349,"name":"Nepheline Syenite","percentage":20,"isAdditional":false},{"id":15400,"name":"Silica","percentage":20,"isAdditional":false},{"id":15336,"name":"Manganese Dioxide","percentage":3,"isAdditional":true}],"umf":{"Na2O":0.1567,"K2O":0.0387,"MgO":0.3261,"CaO":0.4786,"Al2O3":0.3364,"B2O3":0.1165,"Fe2O3":0.0041,"SiO2":2.6971,"TiO2":0.0074},"SiO2_Al2O3_ratio":8.02,"R2O_RO_ratio":0.1954,"fluxSum":1.0001,"x":2.6971,"y":0.3364,"imageUrl":null,"thumbnailUrl":null,"scrapedAt":null},{"id":"glazy_7551","name":"BJ Nepheline Sye ^6, 3 Manganese, 3 Rutile","source":"glazy","cone":6,"coneRaw":"6","surface":"unknown","transparency":null,"atmosphere":"oxidation","ingredients":[{"id":15058,"name":"Ball Clay","percentage":20,"isAdditional":false},{"id":15135,"name":"Dolomite","percentage":20,"isAdditional":false},{"id":15168,"name":"Ferro Frit 3124","percentage":20,"isAdditional":false},{"id":15349,"name":"Nepheline Syenite","percentage":20,"isAdditional":false},{"id":15400,"name":"Silica","percentage":20,"isAdditional":false},{"id":15336,"name":"Manganese Dioxide","percentage":3,"isAdditional":true},{"id":15393,"name":"Rutile","percentage":3,"isAdditional":true}],"umf":{"Na2O":0.1567,"K2O":0.0387,"MgO":0.3261,"CaO":0.4786,"Al2O3":0.3364,"B2O3":0.1165,"Fe2O3":0.0096,"SiO2":2.6972,"TiO2":0.107},"SiO2_Al2O3_ratio":8.02,"R2O_RO_ratio":0.1954,"fluxSum":1.0001,"x":2.6972,"y":0.3364,"imageUrl":null,"thumbnailUrl":null,"scrapedAt":null},{"id":"glazy_7549","name":"BJ Spodumene ^6, 3 Manganese, 3 Rutile","source":"glazy","cone":6,"coneRaw":"6","surface":"gloss","transparency":null,"atmosphere":"oxidation","ingredients":[{"id":15058,"name":"Ball Clay","percentage":20,"isAdditional":false},{"id":15135,"name":"Dolomite","percentage":20,"isAdditional":false},{"id":15400,"name":"Silica","percentage":20,"isAdditional":false},{"id":15422,"name":"Spodumene","percentage":20,"isAdditional":false},{"id":15500,"name":"Johnson Matthey Frit 169","percentage":20,"isAdditional":false},{"id":15336,"name":"Manganese Dioxide","percentage":3,"isAdditional":true},{"id":15393,"name":"Rutile","percentage":3,"isAdditional":true}],"umf":{"Li2O":0.1433,"Na2O":0.1726,"K2O":0.0051,"MgO":0.2947,"CaO":0.3173,"SrO":0.0008,"BaO":0.027,"ZnO":0.0392,"Al2O3":0.2775,"B2O3":0.2113,"Fe2O3":0.0084,"SiO2":2.3101,"TiO2":0.0972},"SiO2_Al2O3_ratio":8.32,"R2O_RO_ratio":0.321,"fluxSum":1.0,"x":2.3101,"y":0.2775,"imageUrl":null,"thumbnailUrl":null,"scrapedAt":null},{"id":"glazy_7547","name":"BJ Strontium ^6, 3 Manganese","source":"glazy","cone":6,"coneRaw":"6","surface":"unknown","transparency":null,"atmosphere":"oxidation","ingredients":[{"id":15058,"name":"Ball Clay","percentage":20,"isAdditional":false},{"id":15135,"name":"Dolomite","percentage":20,"isAdditional":false},{"id":15169,"name":"Ferro Frit 3134","percentage":20,"isAdditional":false},{"id":15400,"name":"Silica","percentage":20,"isAdditional":false},{"id":15431,"name":"Strontium Carbonate","percentage":20,"isAdditional":false},{"id":15336,"name":"Manganese Dioxide","percentage":3,"isAdditional":true}],"umf":{"Na2O":0.0738,"K2O":0.0042,"MgO":0.239,"CaO":0.3891,"SrO":0.2939,"Al2O3":0.115,"B2O3":0.142,"Fe2O3":0.0028,"SiO2":1.4775,"TiO2":0.0054},"SiO2_Al2O3_ratio":12.85,"R2O_RO_ratio":0.078,"fluxSum":1.0,"x":1.4775,"y":0.115,"imageUrl":null,"thumbnailUrl":null,"scrapedAt":null},{"id":"glazy_7550","name":"BJ Strontium ^6, 3 Manganese (variation)","source":"glazy","cone":6,"coneRaw":"6","surface":"gloss","transparency":null,"atmosphere":"oxidation","ingredients":[{"id":15058,"name":"Ball Clay","percentage":20,"isAdditional":false},{"id":15135,"name":"Dolomite","percentage":20,"isAdditional":false},{"id":15169,"name":"Ferro Frit 3134","percentage":20,"isAdditional":false},{"id":15400,"name":"Silica","percentage":20,"isAdditional":false},{"id":15422,"name":"Spodumene","percentage":20,"isAdditional":false},{"id":15336,"name":"Manganese Dioxide","percentage":3,"isAdditional":true}],"umf":{"Li2O":0.1414,"Na2O":0.0897,"K2O":0.005,"MgO":0.2907,"CaO":0.4732,"Al2O3":0.2817,"B2O3":0.1727,"Fe2O3":0.0034,"SiO2":2.3638,"TiO2":0.0066},"SiO2_Al2O3_ratio":8.39,"R2O_RO_ratio":0.2361,"fluxSum":1.0,"x":2.3638,"y":0.2817,"imageUrl":null,"thumbnailUrl":null,"scrapedAt":null},{"id":"glazy_7548","name":"BJ Strontium ^6, 3 Manganese, 3 Rutile","source":"glazy","cone":6,"coneRaw":"6","surface":"gloss","transparency":null,"atmosphere":"oxidation","ingredients":[{"id":15058,"name":"Ball Clay","percentage":20,"isAdditional":false},{"id":15135,"name":"Dolomite","percentage":20,"isAdditional":false},{"id":15169,"name":"Ferro Frit 3134","percentage":20,"isAdditional":false},{"id":15400,"name":"Silica","percentage":20,"isAdditional":false},{"id":15431,"name":"Strontium Carbonate","percentage":20,"isAdditional":false},{"id":15336,"name":"Manganese Dioxide","percentage":3,"isAdditional":true},{"id":15393,"name":"Rutile","percentage":3,"isAdditional":true}],"umf":{"Na2O":0.0738,"K2O":0.0042,"MgO":0.239,"CaO":0.3891,"SrO":0.2939,"Al2O3":0.115,"B2O3":0.142,"Fe2O3":0.0068,"SiO2":1.4775,"TiO2":0.0788},"SiO2_Al2O3_ratio":12.85,"R2O_RO_ratio":0.078,"fluxSum":1.0,"x":1.4775,"y":0.115,"imageUrl":null,"thumbnailUrl":null,"scrapedAt":null},{"id":"glazy_7542","name":"BJ Wollastonite^6, 3 Manganese, 3 Rutile","source":"glazy","cone":6,"coneRaw":"6","surface":"unknown","transparency":"opaque","atmosphere":"oxidation","ingredients":[{"id":15058,"name":"Ball Clay","percentage":20,"isAdditional":false},{"id":15135,"name":"Dolomite","percentage":20,"isAdditional":false},{"id":15400,"name":"Silica","percentage":20,"isAdditional":false},{"id":15458,"name":"Wollastonite","percentage":20,"isAdditional":false},{"id":15500,"name":"Johnson Matthey Frit 169","percentage":20,"isAdditional":false},{"id":15336,"name":"Manganese Dioxide","percentage":3,"isAdditional":true},{"id":15393,"name":"Rutile","percentage":3,"isAdditional":true}],"umf":{"Na2O":0.131,"K2O":0.0039,"MgO":0.2238,"CaO":0.5905,"SrO":0.0006,"BaO":0.0205,"ZnO":0.0297,"Al2O3":0.1016,"B2O3":0.1605,"Fe2O3":0.0064,"SiO2":1.6671,"TiO2":0.0738},"SiO2_Al2O3_ratio":16.41,"R2O_RO_ratio":0.1349,"fluxSum":1.0,"x":1.6671,"y":0.1016,"imageUrl":null,"thumbnailUrl":null,"scrapedAt":null},{"id":"glazy_128906","name":"BN21/51","source":"glazy","cone":6,"coneRaw":"6","surface":"gloss","transparency":"translucent","atmosphere":"unknown","ingredients":[],"umf":{"Na2O":0.0693,"K2O":0.1073,"CaO":0.5453,"SrO":0.2781,"Al2O3":0.2158,"B2O3":0.064,"SiO2":2.2884,"CuO":0.1548,"Cr2O3":0.027},"SiO2_Al2O3_ratio":10.6,"R2O_RO_ratio":0.1766,"fluxSum":1.0,"x":2.2884,"y":0.2158,"imageUrl":null,"thumbnailUrl":null,"scrapedAt":null},{"id":"glazy_1075","name":"BROWN BUTTER","source":"glazy","cone":6,"coneRaw":"6","surface":"satin","transparency":null,"atmosphere":"unknown","ingredients":[{"id":15450,"name":"Volcanic Ash","percentage":44.79,"isAdditional":false},{"id":15422,"name":"Spodumene","percentage":19.47,"isAdditional":false},{"id":15058,"name":"Ball Clay","percentage":9.74,"isAdditional":false},{"id":15135,"name":"Dolomite","percentage":9.74,"isAdditional":false},{"id":15433,"name":"Talc","percentage":9.74,"isAdditional":false},{"id":15082,"name":"Borax","percentage":3.89,"isAdditional":false},{"id":15275,"name":"Ilmenite","percentage":2.63,"isAdditional":true},{"id":15280,"name":"Iron chromate","percentage":2.63,"isAdditional":true},{"id":15393,"name":"Rutile","percentage":2.63,"isAdditional":true}],"umf":{"Li2O":0.1435,"Na2O":0.1097,"K2O":0.0157,"MgO":0.4516,"CaO":0.2795,"Al2O3":0.3918,"B2O3":0.0561,"Fe2O3":0.0428,"SiO2":2.502,"TiO2":0.1403,"P2O5":0.0009,"Cr2O3":0.021},"SiO2_Al2O3_ratio":6.39,"R2O_RO_ratio":0.2689,"fluxSum":1.0,"x":2.502,"y":0.3918,"imageUrl":null,"thumbnailUrl":null,"scrapedAt":null},{"id":"glazy_33593","name":"Bad flambe","source":"glazy","cone":6,"coneRaw":"6","surface":"unknown","transparency":null,"atmosphere":"unknown","ingredients":[],"umf":{"Na2O":0.3144,"K2O":0.2119,"CaO":0.4737,"Al2O3":0.3589,"B2O3":0.4357,"Fe2O3":0.0013,"SiO2":3.285,"SnO2":0.0331,"CuO":0.0215},"SiO2_Al2O3_ratio":9.15,"R2O_RO_ratio":0.5263,"fluxSum":1.0,"x":3.285,"y":0.3589,"imageUrl":null,"thumbnailUrl":null,"scrapedAt":null},{"id":"glazy_138343","name":"Bailey's Red - Original","source":"glazy","cone":6,"coneRaw":"6","surface":"unknown","transparency":null,"atmosphere":"unknown","ingredients":[],"umf":{"Li2O":0.1671,"Na2O":0.1316,"K2O":0.0408,"MgO":0.2918,"CaO":0.3686,"Al2O3":0.2341,"Fe2O3":0.1545,"SiO2":2.1013,"TiO2":0.0005,"P2O5":0.1074},"SiO2_Al2O3_ratio":8.98,"R2O_RO_ratio":0.3395,"fluxSum":0.9999,"x":2.1013,"y":0.2341,"imageUrl":null,"thumbnailUrl":null,"scrapedAt":null},{"id":"glazy_138344","name":"Bailey's Red - Test A","source":"glazy","cone":6,"coneRaw":"6","surface":"unknown","transparency":null,"atmosphere":"unknown","ingredients":[],"umf":{"Na2O":0.2299,"K2O":0.0653,"MgO":0.3171,"CaO":0.3877,"Al2O3":0.4904,"B2O3":0.1778,"Fe2O3":0.2212,"SiO2":2.8758,"TiO2":0.0031,"P2O5":0.0013},"SiO2_Al2O3_ratio":5.86,"R2O_RO_ratio":0.2952,"fluxSum":1.0,"x":2.8758,"y":0.4904,"imageUrl":null,"thumbnailUrl":null,"scrapedAt":null},{"id":"glazy_39914","name":"Ball Crawl over AC Glittering Brown   S'mores","source":"glazy","cone":6,"coneRaw":"6","surface":"unknown","transparency":null,"atmosphere":"unknown","ingredients":[],"umf":{"Na2O":0.0872,"K2O":0.065,"MgO":0.8478,"Al2O3":0.1626,"Fe2O3":0.0009,"SiO2":0.6956},"SiO2_Al2O3_ratio":4.28,"R2O_RO_ratio":0.1522,"fluxSum":1.0,"x":0.6956,"y":0.1626,"imageUrl":null,"thumbnailUrl":null,"scrapedAt":null},{"id":"glazy_8210","name":"Barium Blue, ^6 Stontium sub","source":"glazy","cone":6,"coneRaw":"6","surface":"matte","transparency":null,"atmosphere":"oxidation","ingredients":[{"id":15349,"name":"Nepheline Syenite","percentage":65,"isAdditional":false},{"id":15062,"name":"Barium Carbonate","percentage":30,"isAdditional":false},{"id":15400,"name":"Silica","percentage":8,"isAdditional":false},{"id":15298,"name":"Kentucky OM #4 Ball Clay","percentage":7,"isAdditional":false},{"id":15120,"name":"Copper Carbonate","percentage":3,"isAdditional":true},{"id":15323,"name":"Lithium Carbonate","percentage":3,"isAdditional":true}],"umf":{"Li2O":0.1206,"Na2O":0.3039,"K2O":0.0958,"MgO":0.0068,"CaO":0.025,"BaO":0.4479,"Al2O3":0.4943,"Fe2O3":0.0026,"SiO2":2.5176,"TiO2":0.0031,"CuO":0.0716},"SiO2_Al2O3_ratio":5.09,"R2O_RO_ratio":0.5203,"fluxSum":1.0,"x":2.5176,"y":0.4943,"imageUrl":null,"thumbnailUrl":null,"scrapedAt":null},{"id":"glazy_27629","name":"Barium SiC celadon","source":"glazy","cone":6,"coneRaw":"5-7","surface":"unknown","transparency":null,"atmosphere":"oxidation","ingredients":[{"id":15400,"name":"Silica","percentage":30,"isAdditional":false},{"id":15470,"name":"Minspar 200","percentage":28,"isAdditional":false},{"id":15062,"name":"Barium Carbonate","percentage":19,"isAdditional":false},{"id":15169,"name":"Ferro Frit 3134","percentage":13,"isAdditional":false},{"id":15268,"name":"Grolleg Kaolin","percentage":6,"isAdditional":false},{"id":15072,"name":"Bentonite","percentage":3,"isAdditional":false},{"id":15467,"name":"Zinc Oxide","percentage":2.5,"isAdditional":false},{"id":15387,"name":"Red Iron Oxide","percentage":2,"isAdditional":true},{"id":15594,"name":"Tricalcium Phosphate, Synthetic Bone Ash","percentage":1.5,"isAdditional":true},{"id":15401,"name":"Silicon carbide","percentage":1,"isAdditional":true},{"id":15442,"name":"Tin Oxide","percentage":1,"isAdditional":true}],"umf":{"Na2O":0.199,"K2O":0.0524,"MgO":0.0074,"CaO":0.2583,"BaO":0.3661,"ZnO":0.1168,"Al2O3":0.309,"B2O3":0.1619,"Fe2O3":0.0492,"SiO2":3.7904,"TiO2":0.0001,"SnO2":0.0252,"P2O5":0.0184},"SiO2_Al2O3_ratio":12.27,"R2O_RO_ratio":0.2514,"fluxSum":1.0,"x":3.7904,"y":0.309,"imageUrl":null,"thumbnailUrl":null,"scrapedAt":null},{"id":"glazy_91904","name":"Barr White","source":"glazy","cone":6,"coneRaw":"6","surface":"gloss","transparency":"opaque","atmosphere":"oxidation","ingredients":[{"id":15349,"name":"Nepheline Syenite","percentage":31.11,"isAdditional":false},{"id":15458,"name":"Wollastonite","percentage":22.22,"isAdditional":false},{"id":15252,"name":"Gerstley Borate","percentage":17.81,"isAdditional":false},{"id":15469,"name":"Zircopax","percentage":12.2,"isAdditional":false},{"id":15137,"name":"EP Kaolin","percentage":11.1,"isAdditional":false},{"id":15400,"name":"Silica","percentage":5.56,"isAdditional":false},{"id":15072,"name":"Bentonite","percentage":2,"isAdditional":false}],"umf":{"Na2O":0.1748,"K2O":0.0469,"MgO":0.0496,"CaO":0.7287,"Al2O3":0.3324,"B2O3":0.194,"Fe2O3":0.0046,"SiO2":2.3,"TiO2":0.0021,"ZrO2":0.1883,"P2O5":0.0009},"SiO2_Al2O3_ratio":6.92,"R2O_RO_ratio":0.2217,"fluxSum":1.0,"x":2.3,"y":0.3324,"imageUrl":null,"thumbnailUrl":null,"scrapedAt":null},{"id":"glazy_112882","name":"Base - Black Metal Irit Abba (corrected)","source":"glazy","cone":6,"coneRaw":"6","surface":"unknown","transparency":null,"atmosphere":"unknown","ingredients":[],"umf":{"Na2O":0.2166,"K2O":0.005,"MgO":0.0052,"CaO":0.5691,"ZnO":0.2041,"Al2O3":0.2893,"Fe2O3":0.0025,"SiO2":2.607,"TiO2":0.0066},"SiO2_Al2O3_ratio":9.01,"R2O_RO_ratio":0.2216,"fluxSum":1.0,"x":2.607,"y":0.2893,"imageUrl":null,"thumbnailUrl":null,"scrapedAt":null},{"id":"glazy_120722","name":"Base Grey (Opal)","source":"glazy","cone":6,"coneRaw":"6","surface":"unknown","transparency":null,"atmosphere":"unknown","ingredients":[],"umf":{"Na2O":0.0818,"K2O":0.1744,"MgO":0.1697,"CaO":0.3795,"ZnO":0.1946,"Al2O3":0.3875,"Fe2O3":0.0153,"SiO2":2.3491,"TiO2":0.238},"SiO2_Al2O3_ratio":6.06,"R2O_RO_ratio":0.2562,"fluxSum":1.0,"x":2.3491,"y":0.3875,"imageUrl":null,"thumbnailUrl":null,"scrapedAt":null},{"id":"glazy_2916","name":"Base Hamada #2 (variation)","source":"glazy","cone":6,"coneRaw":"6","surface":"unknown","transparency":"translucent","atmosphere":"unknown","ingredients":[],"umf":{"Na2O":0.1145,"K2O":0.1414,"MgO":0.0006,"CaO":0.3045,"SrO":0.1863,"ZnO":0.2527,"Al2O3":0.283,"B2O3":0.0681,"Fe2O3":0.0011,"SiO2":1.9539,"TiO2":0.0006},"SiO2_Al2O3_ratio":6.9,"R2O_RO_ratio":0.2559,"fluxSum":1.0,"x":1.9539,"y":0.283,"imageUrl":null,"thumbnailUrl":null,"scrapedAt":null},{"id":"glazy_10819","name":"Basic Celadon with Wood Ash and coloring oxide additions","source":"glazy","cone":6,"coneRaw":"6","surface":"unknown","transparency":"opaque","atmosphere":"unknown","ingredients":[],"umf":{"Na2O":0.0496,"K2O":0.3176,"MgO":0.3054,"CaO":0.2992,"Al2O3":0.1585,"Fe2O3":0.2372,"SiO2":1.4653,"TiO2":0.0568,"P2O5":0.0886,"MnO":0.0282,"CoO":0.0192},"SiO2_Al2O3_ratio":9.24,"R2O_RO_ratio":0.3779,"fluxSum":0.9718,"x":1.4653,"y":0.1585,"imageUrl":null,"thumbnailUrl":null,"scrapedAt":null},{"id":"glazy_29298","name":"Basted Dog Bone","source":"glazy","cone":6,"coneRaw":"5-7","surface":"unknown","transparency":null,"atmosphere":"unknown","ingredients":[],"umf":{"Na2O":0.0577,"K2O":0.2335,"MgO":0.0988,"CaO":0.6099,"Al2O3":0.3071,"B2O3":0.0009,"Fe2O3":0.3283,"SiO2":2.5625,"TiO2":0.0162,"P2O5":0.1412},"SiO2_Al2O3_ratio":8.34,"R2O_RO_ratio":0.2912,"fluxSum":0.9999,"x":2.5625,"y":0.3071,"imageUrl":null,"thumbnailUrl":null,"scrapedAt":null},{"id":"glazy_6658","name":"Bate's Glossy Clear","source":"glazy","cone":6,"coneRaw":"6","surface":"unknown","transparency":"transparent","atmosphere":"unknown","ingredients":[{"id":15348,"name":"NC-4 Feldspar","percentage":35,"isAdditional":false},{"id":15400,"name":"Silica","percentage":22,"isAdditional":false},{"id":15252,"name":"Gerstley Borate","percentage":18,"isAdditional":false},{"id":15137,"name":"EP Kaolin","percentage":10,"isAdditional":false},{"id":15431,"name":"Strontium Carbonate","percentage":8,"isAdditional":false},{"id":15457,"name":"Whiting","percentage":8,"isAdditional":false}],"umf":{"Na2O":0.1743,"K2O":0.057,"MgO":0.0565,"CaO":0.5245,"SrO":0.1877,"Al2O3":0.3583,"B2O3":0.24,"Fe2O3":0.0037,"SiO2":3.0674,"TiO2":0.0024,"P2O5":0.0011},"SiO2_Al2O3_ratio":8.56,"R2O_RO_ratio":0.2313,"fluxSum":1.0,"x":3.0674,"y":0.3583,"imageUrl":null,"thumbnailUrl":null,"scrapedAt":null},{"id":"glazy_64123","name":"Bates Clear MAC C6","source":"glazy","cone":6,"coneRaw":"6","surface":"unknown","transparency":null,"atmosphere":"unknown","ingredients":[],"umf":{"Na2O":0.1692,"K2O":0.0572,"MgO":0.0553,"CaO":0.5295,"SrO":0.1887,"Al2O3":0.3559,"B2O3":0.2413,"Fe2O3":0.0037,"SiO2":3.0924,"TiO2":0.0024,"P2O5":0.0011},"SiO2_Al2O3_ratio":8.69,"R2O_RO_ratio":0.2264,"fluxSum":0.9999,"x":3.0924,"y":0.3559,"imageUrl":null,"thumbnailUrl":null,"scrapedAt":null},{"id":"glazy_91974","name":"Bee\u2019s Green ^6","source":"glazy","cone":6,"coneRaw":"6","surface":"unknown","transparency":null,"atmosphere":"unknown","ingredients":[],"umf":{"Na2O":0.1244,"K2O":0.0405,"MgO":0.2859,"CaO":0.5491,"Al2O3":0.2314,"B2O3":0.453,"Fe2O3":0.0094,"SiO2":3.046,"TiO2":0.13,"P2O5":0.0007,"CuO":0.1041,"CoO":0.0118},"SiO2_Al2O3_ratio":13.16,"R2O_RO_ratio":0.1649,"fluxSum":0.9999,"x":3.046,"y":0.2314,"imageUrl":null,"thumbnailUrl":null,"scrapedAt":null},{"id":"glazy_125297","name":"Bege","source":"glazy","cone":6,"coneRaw":"5-7","surface":"unknown","transparency":null,"atmosphere":"unknown","ingredients":[],"umf":{"Na2O":0.1798,"K2O":0.1508,"MgO":0.0083,"CaO":0.6611,"Al2O3":0.3463,"B2O3":0.0172,"Fe2O3":0.017,"SiO2":3.5908,"TiO2":0.2728,"SnO2":0.0401},"SiO2_Al2O3_ratio":10.37,"R2O_RO_ratio":0.3306,"fluxSum":1.0,"x":3.5908,"y":0.3463,"imageUrl":null,"thumbnailUrl":null,"scrapedAt":null},{"id":"glazy_38148","name":"Behren's Satin Matte Revison. B101","source":"glazy","cone":6,"coneRaw":"6","surface":"unknown","transparency":"opaque","atmosphere":"oxidation","ingredients":[{"id":15467,"name":"Zinc Oxide","percentage":25,"isAdditional":false},{"id":15400,"name":"Silica","percentage":22,"isAdditional":false},{"id":15637,"name":"Nepheline Syenite Norwegian","percentage":17,"isAdditional":false},{"id":24751,"name":"Forshammar Feldspar","percentage":17,"isAdditional":false},{"id":15457,"name":"Whiting","percentage":12,"isAdditional":false},{"id":15137,"name":"EP Kaolin","percentage":5,"isAdditional":false},{"id":15500,"name":"Johnson Matthey Frit 169","percentage":3,"isAdditional":false},{"id":15393,"name":"Rutile","percentage":6.1,"isAdditional":true},{"id":15443,"name":"Titanium Dioxide","percentage":4,"isAdditional":true},{"id":15120,"name":"Copper Carbonate","percentage":2.25,"isAdditional":true},{"id":15114,"name":"Cobalt Carbonate","percentage":1,"isAdditional":true}],"umf":{"Na2O":0.087,"K2O":0.0465,"MgO":0.0003,"CaO":0.2434,"SrO":0.0001,"BaO":0.003,"ZnO":0.6196,"Al2O3":0.1629,"B2O3":0.0237,"Fe2O3":0.0088,"SiO2":1.6052,"TiO2":0.2385,"P2O5":0.0002,"CuO":0.0365,"CoO":0.0168},"SiO2_Al2O3_ratio":9.85,"R2O_RO_ratio":0.1335,"fluxSum":0.9999,"x":1.6052,"y":0.1629,"imageUrl":null,"thumbnailUrl":null,"scrapedAt":null},{"id":"glazy_2619","name":"Behrens Barium Base Brown","source":"glazy","cone":6,"coneRaw":"6","surface":"gloss","transparency":null,"atmosphere":"unknown","ingredients":[{"id":15400,"name":"Silica","percentage":31.5,"isAdditional":false},{"id":15349,"name":"Nepheline Syenite","percentage":24.7,"isAdditional":false},{"id":15062,"name":"Barium Carbonate","percentage":21.5,"isAdditional":false},{"id":15431,"name":"Strontium Carbonate","percentage":12.4,"isAdditional":false},{"id":15288,"name":"Kaolin","percentage":7.1,"isAdditional":false},{"id":15457,"name":"Whiting","percentage":2.8,"isAdditional":false},{"id":15352,"name":"Black Nickel Oxide","percentage":1.5,"isAdditional":true}],"umf":{"Na2O":0.1416,"K2O":0.0438,"MgO":0.0022,"CaO":0.1128,"SrO":0.3047,"BaO":0.3949,"Al2O3":0.3062,"Fe2O3":0.0006,"SiO2":3.009,"NiO":0.0728},"SiO2_Al2O3_ratio":9.83,"R2O_RO_ratio":0.1854,"fluxSum":1.0,"x":3.009,"y":0.3062,"imageUrl":null,"thumbnailUrl":null,"scrapedAt":null},{"id":"glazy_96879","name":"Behrens Glaze V cone 6","source":"glazy","cone":6,"coneRaw":"6","surface":"unknown","transparency":"opaque","atmosphere":"unknown","ingredients":[],"umf":{"K2O":0.2031,"CaO":0.4006,"ZnO":0.3962,"Al2O3":0.2466,"Fe2O3":0.0009,"SiO2":2.5058,"TiO2":0.1683},"SiO2_Al2O3_ratio":10.16,"R2O_RO_ratio":0.2031,"fluxSum":0.9999,"x":2.5058,"y":0.2466,"imageUrl":null,"thumbnailUrl":null,"scrapedAt":null},{"id":"glazy_2614","name":"Behrens Honey Brown","source":"glazy","cone":6,"coneRaw":"6","surface":"gloss","transparency":null,"atmosphere":"unknown","ingredients":[{"id":15371,"name":"Potash Feldspar","percentage":52.8,"isAdditional":false},{"id":15062,"name":"Barium Carbonate","percentage":15.8,"isAdditional":false},{"id":15467,"name":"Zinc Oxide","percentage":12.1,"isAdditional":false},{"id":15400,"name":"Silica","percentage":9.1,"isAdditional":false},{"id":15457,"name":"Whiting","percentage":5.3,"isAdditional":false},{"id":15288,"name":"Kaolin","percentage":4.9,"isAdditional":false},{"id":15352,"name":"Black Nickel Oxide","percentage":3,"isAdditional":true}],"umf":{"K2O":0.2519,"CaO":0.1408,"BaO":0.2125,"ZnO":0.3948,"Al2O3":0.3033,"SiO2":2.0159,"NiO":0.1067},"SiO2_Al2O3_ratio":6.65,"R2O_RO_ratio":0.2519,"fluxSum":1.0,"x":2.0159,"y":0.3033,"imageUrl":null,"thumbnailUrl":null,"scrapedAt":null},{"id":"glazy_38371","name":"Behrens Satin Matte + Boron Frit.   2 samples,  2gr. Frit JM169, 4 gr. Frit JM169","source":"glazy","cone":6,"coneRaw":"6","surface":"unknown","transparency":"opaque","atmosphere":"oxidation","ingredients":[{"id":15371,"name":"Potash Feldspar","percentage":34.9,"isAdditional":false},{"id":15467,"name":"Zinc Oxide","percentage":25.8,"isAdditional":false},{"id":15400,"name":"Silica","percentage":22.6,"isAdditional":false},{"id":15457,"name":"Whiting","percentage":12.6,"isAdditional":false},{"id":15137,"name":"EP Kaolin","percentage":4.1,"isAdditional":false},{"id":15393,"name":"Rutile","percentage":6.1,"isAdditional":true},{"id":15120,"name":"Copper Carbonate","percentage":1.75,"isAdditional":true}],"umf":{"Na2O":0.0001,"K2O":0.1241,"MgO":0.0002,"CaO":0.2493,"ZnO":0.6263,"Al2O3":0.1536,"Fe2O3":0.0079,"SiO2":1.5479,"TiO2":0.1362,"P2O5":0.0001,"CuO":0.028},"SiO2_Al2O3_ratio":10.08,"R2O_RO_ratio":0.1242,"fluxSum":1.0,"x":1.5479,"y":0.1536,"imageUrl":null,"thumbnailUrl":null,"scrapedAt":null},{"id":"glazy_148310","name":"Behrens Satin Matte Blue","source":"glazy","cone":6,"coneRaw":"6","surface":"unknown","transparency":null,"atmosphere":"oxidation","ingredients":[{"id":15305,"name":"Kona F-4 feldspar","percentage":34.9,"isAdditional":false},{"id":15467,"name":"Zinc Oxide","percentage":25.8,"isAdditional":false},{"id":15400,"name":"Silica","percentage":22.6,"isAdditional":false},{"id":15457,"name":"Whiting","percentage":12.6,"isAdditional":false},{"id":15137,"name":"EP Kaolin","percentage":4.1,"isAdditional":false},{"id":15393,"name":"Rutile","percentage":6.5,"isAdditional":true},{"id":15120,"name":"Copper Carbonate","percentage":2,"isAdditional":true}],"umf":{"Na2O":0.076,"K2O":0.0351,"MgO":0.0011,"CaO":0.2676,"ZnO":0.6203,"Al2O3":0.1605,"Fe2O3":0.0084,"SiO2":1.5555,"TiO2":0.1437,"P2O5":0.0001,"CuO":0.0317},"SiO2_Al2O3_ratio":9.69,"R2O_RO_ratio":0.1111,"fluxSum":1.0001,"x":1.5555,"y":0.1605,"imageUrl":null,"thumbnailUrl":null,"scrapedAt":null},{"id":"glazy_148307","name":"Behrens Satin Matte Cream","source":"glazy","cone":6,"coneRaw":"6","surface":"unknown","transparency":null,"atmosphere":"oxidation","ingredients":[{"id":15305,"name":"Kona F-4 feldspar","percentage":34.9,"isAdditional":false},{"id":15467,"name":"Zinc Oxide","percentage":25.8,"isAdditional":false},{"id":15400,"name":"Silica","percentage":22.6,"isAdditional":false},{"id":15457,"name":"Whiting","percentage":12.6,"isAdditional":false},{"id":15137,"name":"EP Kaolin","percentage":4.1,"isAdditional":false},{"id":15393,"name":"Rutile","percentage":6.5,"isAdditional":true}],"umf":{"Na2O":0.076,"K2O":0.0351,"MgO":0.0011,"CaO":0.2676,"ZnO":0.6203,"Al2O3":0.1605,"Fe2O3":0.0084,"SiO2":1.5555,"TiO2":0.1437,"P2O5":0.0001},"SiO2_Al2O3_ratio":9.69,"R2O_RO_ratio":0.1111,"fluxSum":1.0001,"x":1.5555,"y":0.1605,"imageUrl":null,"thumbnailUrl":null,"scrapedAt":null},{"id":"glazy_148309","name":"Behrens Satin Matte Green","source":"glazy","cone":6,"coneRaw":"6","surface":"unknown","transparency":null,"atmosphere":"oxidation","ingredients":[{"id":15305,"name":"Kona F-4 feldspar","percentage":34.9,"isAdditional":false},{"id":15467,"name":"Zinc Oxide","percentage":25.8,"isAdditional":false},{"id":15400,"name":"Silica","percentage":22.6,"isAdditional":false},{"id":15457,"name":"Whiting","percentage":12.6,"isAdditional":false},{"id":15137,"name":"EP Kaolin","percentage":4.1,"isAdditional":false},{"id":15393,"name":"Rutile","percentage":6.5,"isAdditional":true},{"id":15120,"name":"Copper Carbonate","percentage":2,"isAdditional":true}],"umf":{"Na2O":0.076,"K2O":0.0351,"MgO":0.0011,"CaO":0.2676,"ZnO":0.6203,"Al2O3":0.1605,"Fe2O3":0.0084,"SiO2":1.5555,"TiO2":0.1437,"P2O5":0.0001,"CuO":0.0317},"SiO2_Al2O3_ratio":9.69,"R2O_RO_ratio":0.1111,"fluxSum":1.0001,"x":1.5555,"y":0.1605,"imageUrl":null,"thumbnailUrl":null,"scrapedAt":null},{"id":"glazy_109784","name":"Ben Feiss Celadon (0116009) - Spodumene substitution","source":"glazy","cone":6,"coneRaw":"6","surface":"gloss","transparency":"translucent","atmosphere":"unknown","ingredients":[],"umf":{"Li2O":0.0677,"Na2O":0.0851,"K2O":0.002,"MgO":0.0014,"CaO":0.6135,"ZnO":0.2301,"Al2O3":0.2825,"B2O3":0.1691,"Fe2O3":0.0027,"SiO2":2.536,"TiO2":0.0027,"P2O5":0.001,"CuO":0.0106},"SiO2_Al2O3_ratio":8.98,"R2O_RO_ratio":0.1548,"fluxSum":0.9998,"x":2.536,"y":0.2825,"imageUrl":null,"thumbnailUrl":null,"scrapedAt":null},{"id":"glazy_82547","name":"Ben Fiess HF623B \\yellow\\\"\"","source":"glazy","cone":6,"coneRaw":"6","surface":"unknown","transparency":null,"atmosphere":"unknown","ingredients":[],"umf":{"Na2O":0.1008,"K2O":0.0106,"MgO":0.0025,"CaO":0.8861,"Al2O3":0.4458,"B2O3":0.1946,"Fe2O3":0.0168,"SiO2":2.504,"TiO2":0.227,"P2O5":0.0018},"SiO2_Al2O3_ratio":5.62,"R2O_RO_ratio":0.1114,"fluxSum":1.0,"x":2.504,"y":0.4458,"imageUrl":null,"thumbnailUrl":null,"scrapedAt":null},{"id":"glazy_66979","name":"Ben Fiess HFG0009E","source":"glazy","cone":6,"coneRaw":"6","surface":"gloss","transparency":"transparent","atmosphere":"oxidation","ingredients":[{"id":15137,"name":"EP Kaolin","percentage":20.8,"isAdditional":false},{"id":15169,"name":"Ferro Frit 3134","percentage":19.6,"isAdditional":false},{"id":15458,"name":"Wollastonite","percentage":18.8,"isAdditional":false},{"id":15400,"name":"Silica","percentage":16.9,"isAdditional":false},{"id":15364,"name":"Petalite","percentage":16.5,"isAdditional":false},{"id":15467,"name":"Zinc Oxide","percentage":7.3,"isAdditional":false},{"id":15120,"name":"Copper Carbonate","percentage":2,"isAdditional":true},{"id":15387,"name":"Red Iron Oxide","percentage":2,"isAdditional":true}],"umf":{"Li2O":0.0705,"Na2O":0.0848,"K2O":0.002,"MgO":0.0014,"CaO":0.6058,"ZnO":0.2355,"Al2O3":0.2809,"B2O3":0.1685,"Fe2O3":0.0338,"SiO2":2.5351,"TiO2":0.0026,"P2O5":0.001,"CuO":0.0425},"SiO2_Al2O3_ratio":9.02,"R2O_RO_ratio":0.1573,"fluxSum":1.0,"x":2.5351,"y":0.2809,"imageUrl":null,"thumbnailUrl":null,"scrapedAt":null},{"id":"glazy_66978","name":"Ben Fiess HFG0009H","source":"glazy","cone":6,"coneRaw":"6","surface":"gloss","transparency":"transparent",
