Repository: ryanlack616/stull-atlas

# stull-atlas
R.T. Stull in 1912 the Stull graph, trying to understand and improve on with new tools

File: data/glazes/glazy-processed.json (part 13 of 55)
"atmosphere":"oxidation","ingredients":[{"id":15137,"name":"EP Kaolin","percentage":20.8,"isAdditional":false},{"id":15169,"name":"Ferro Frit 3134","percentage":19.6,"isAdditional":false},{"id":15458,"name":"Wollastonite","percentage":18.8,"isAdditional":false},{"id":15400,"name":"Silica","percentage":16.9,"isAdditional":false},{"id":15364,"name":"Petalite","percentage":16.5,"isAdditional":false},{"id":15467,"name":"Zinc Oxide","percentage":7.3,"isAdditional":false},{"id":15120,"name":"Copper Carbonate","percentage":3,"isAdditional":true},{"id":15393,"name":"Rutile","percentage":3,"isAdditional":true}],"umf":{"Li2O":0.0705,"Na2O":0.0848,"K2O":0.002,"MgO":0.0014,"CaO":0.6058,"ZnO":0.2355,"Al2O3":0.2809,"B2O3":0.1685,"Fe2O3":0.0075,"SiO2":2.5351,"TiO2":0.0914,"P2O5":0.001,"CuO":0.0638},"SiO2_Al2O3_ratio":9.02,"R2O_RO_ratio":0.1573,"fluxSum":1.0,"x":2.5351,"y":0.2809,"imageUrl":null,"thumbnailUrl":null,"scrapedAt":null},{"id":"glazy_66980","name":"Ben Fiess HFG0009I","source":"glazy","cone":6,"coneRaw":"6","surface":"gloss","transparency":"transparent","atmosphere":"oxidation","ingredients":[{"id":15137,"name":"EP Kaolin","percentage":20.8,"isAdditional":false},{"id":15169,"name":"Ferro Frit 3134","percentage":19.6,"isAdditional":false},{"id":15458,"name":"Wollastonite","percentage":18.8,"isAdditional":false},{"id":15400,"name":"Silica","percentage":16.9,"isAdditional":false},{"id":15364,"name":"Petalite","percentage":16.5,"isAdditional":false},{"id":15467,"name":"Zinc Oxide","percentage":7.3,"isAdditional":false},{"id":15335,"name":"Manganese Carbonate","percentage":2.5,"isAdditional":true},{"id":15114,"name":"Cobalt Carbonate","percentage":0.3,"isAdditional":true}],"umf":{"Li2O":0.0667,"Na2O":0.0802,"K2O":0.0019,"MgO":0.0013,"CaO":0.5731,"ZnO":0.2228,"Al2O3":0.2658,"B2O3":0.1594,"Fe2O3":0.0025,"SiO2":2.3984,"TiO2":0.0025,"P2O5":0.0009,"MnO":0.0539,"CoO":0.0063},"SiO2_Al2O3_ratio":9.02,"R2O_RO_ratio":0.1573,"fluxSum":0.946,"x":2.3984,"y":0.2658,"imageUrl":null,"thumbnailUrl":null,"scrapedAt":null},{"id":"glazy_66974","name":"Ben Fiess HFG0012A","source":"glazy","cone":6,"coneRaw":"6","surface":"matte","transparency":"opaque","atmosphere":"oxidation","ingredients":[{"id":15349,"name":"Nepheline Syenite","percentage":59.2,"isAdditional":false},{"id":15431,"name":"Strontium Carbonate","percentage":19.8,"isAdditional":false},{"id":15298,"name":"Kentucky OM #4 Ball Clay","percentage":9.9,"isAdditional":false},{"id":15400,"name":"Silica","percentage":9.9,"isAdditional":false},{"id":15323,"name":"Lithium Carbonate","percentage":1.2,"isAdditional":false},{"id":15120,"name":"Copper Carbonate","percentage":3.7,"isAdditional":true}],"umf":{"Li2O":0.0574,"Na2O":0.3302,"K2O":0.1052,"MgO":0.0086,"CaO":0.0278,"SrO":0.4708,"Al2O3":0.5699,"Fe2O3":0.0037,"SiO2":2.9966,"TiO2":0.0052,"CuO":0.1051},"SiO2_Al2O3_ratio":5.26,"R2O_RO_ratio":0.4928,"fluxSum":1.0,"x":2.9966,"y":0.5699,"imageUrl":null,"thumbnailUrl":null,"scrapedAt":null},{"id":"glazy_66982","name":"Ben Fiess HFG0012B","source":"glazy","cone":6,"coneRaw":"6","surface":"matte","transparency":"opaque","atmosphere":"oxidation","ingredients":[{"id":15349,"name":"Nepheline Syenite","percentage":59.2,"isAdditional":false},{"id":15431,"name":"Strontium Carbonate","percentage":19.8,"isAdditional":false},{"id":15298,"name":"Kentucky OM #4 Ball Clay","percentage":9.9,"isAdditional":false},{"id":15400,"name":"Silica","percentage":9.9,"isAdditional":false},{"id":15323,"name":"Lithium Carbonate","percentage":1.2,"isAdditional":false},{"id":15120,"name":"Copper Carbonate","percentage":3.7,"isAdditional":true},{"id":15114,"name":"Cobalt Carbonate","percentage":0.5,"isAdditional":true}],"umf":{"Li2O":0.0574,"Na2O":0.3302,"K2O":0.1052,"MgO":0.0086,"CaO":0.0278,"SrO":0.4708,"Al2O3":0.5699,"Fe2O3":0.0037,"SiO2":2.9966,"TiO2":0.0052,"CuO":0.1051,"CoO":0.0148},"SiO2_Al2O3_ratio":5.26,"R2O_RO_ratio":0.4928,"fluxSum":1.0,"x":2.9966,"y":0.5699,"imageUrl":null,"thumbnailUrl":null,"scrapedAt":null},{"id":"glazy_17897","name":"Ben Fiess HFG0020BF","source":"glazy","cone":6,"coneRaw":"6","surface":"gloss","transparency":"translucent","atmosphere":"oxidation","ingredients":[{"id":15137,"name":"EP Kaolin","percentage":31.7,"isAdditional":false},{"id":15168,"name":"Ferro Frit 3124","percentage":31,"isAdditional":false},{"id":15458,"name":"Wollastonite","percentage":23.2,"isAdditional":false},{"id":15400,"name":"Silica","percentage":14.1,"isAdditional":false},{"id":15469,"name":"Zircopax","percentage":5,"isAdditional":true},{"id":15483,"name":"Stain","percentage":1,"isAdditional":true}],"umf":{"Na2O":0.101,"K2O":0.0108,"MgO":0.0026,"CaO":0.8856,"Al2O3":0.4649,"B2O3":0.1949,"Fe2O3":0.0048,"SiO2":3.1418,"TiO2":0.0048,"ZrO2":0.0867,"P2O5":0.0018},"SiO2_Al2O3_ratio":6.76,"R2O_RO_ratio":0.1118,"fluxSum":1.0,"x":3.1418,"y":0.4649,"imageUrl":null,"thumbnailUrl":null,"scrapedAt":null},{"id":"glazy_17835","name":"Ben Fiess HFG004","source":"glazy","cone":6,"coneRaw":"6","surface":"gloss","transparency":"opaque","atmosphere":"oxidation","ingredients":[{"id":15422,"name":"Spodumene","percentage":50,"isAdditional":false},{"id":15252,"name":"Gerstley Borate","percentage":25,"isAdditional":false},{"id":15400,"name":"Silica","percentage":25,"isAdditional":false},{"id":15387,"name":"Red Iron Oxide","percentage":12,"isAdditional":true},{"id":15120,"name":"Copper Carbonate","percentage":4,"isAdditional":true},{"id":15117,"name":"Cobalt Oxide","percentage":2,"isAdditional":true}],"umf":{"Li2O":0.5166,"Na2O":0.0622,"K2O":0.0041,"MgO":0.0837,"CaO":0.3334,"Al2O3":0.5276,"B2O3":0.371,"Fe2O3":0.2776,"SiO2":3.9132,"TiO2":0.0012,"P2O5":0.0007,"CuO":0.1248,"CoO":0.0961},"SiO2_Al2O3_ratio":7.42,"R2O_RO_ratio":0.5829,"fluxSum":1.0,"x":3.9132,"y":0.5276,"imageUrl":null,"thumbnailUrl":null,"scrapedAt":null},{"id":"glazy_7692","name":"Black Friday cone 6 oxidation","source":"glazy","cone":6,"coneRaw":"6","surface":"unknown","transparency":null,"atmosphere":"oxidation","ingredients":[{"id":15169,"name":"Ferro Frit 3134","percentage":20,"isAdditional":false},{"id":15349,"name":"Nepheline Syenite","percentage":20,"isAdditional":false},{"id":15137,"name":"EP Kaolin","percentage":18,"isAdditional":false},{"id":15400,"name":"Silica","percentage":17,"isAdditional":false},{"id":15457,"name":"Whiting","percentage":15,"isAdditional":false},{"id":15080,"name":"Bone Ash","percentage":10,"isAdditional":false},{"id":15387,"name":"Red Iron Oxide","percentage":5,"isAdditional":true},{"id":15117,"name":"Cobalt Oxide","percentage":2,"isAdditional":true}],"umf":{"Na2O":0.1621,"K2O":0.0262,"MgO":0.0024,"CaO":0.8093,"Al2O3":0.2903,"B2O3":0.1644,"Fe2O3":0.0772,"SiO2":1.9428,"TiO2":0.0022,"P2O5":0.0758,"CoO":0.0626},"SiO2_Al2O3_ratio":6.69,"R2O_RO_ratio":0.1883,"fluxSum":1.0,"x":1.9428,"y":0.2903,"imageUrl":null,"thumbnailUrl":null,"scrapedAt":null},{"id":"glazy_10994","name":"Black Matte -old (Cedar Hill)","source":"glazy","cone":6,"coneRaw":"6","surface":"matte","transparency":"opaque","atmosphere":"oxidation","ingredients":[{"id":15131,"name":"Custer Feldspar","percentage":49.2,"isAdditional":false},{"id":15137,"name":"EP Kaolin","percentage":19.9,"isAdditional":false},{"id":15457,"name":"Whiting","percentage":17.9,"isAdditional":false},{"id":15467,"name":"Zinc Oxide","percentage":8,"isAdditional":false},{"id":15400,"name":"Silica","percentage":5,"isAdditional":false},{"id":15387,"name":"Red Iron Oxide","percentage":6.7,"isAdditional":true},{"id":15117,"name":"Cobalt Oxide","percentage":1.3,"isAdditional":true}],"umf":{"Na2O":0.0671,"K2O":0.1479,"MgO":0.0014,"CaO":0.5092,"ZnO":0.2744,"Al2O3":0.4326,"Fe2O3":0.1148,"SiO2":2.2213,"TiO2":0.0026,"P2O5":0.001,"CoO":0.0452},"SiO2_Al2O3_ratio":5.13,"R2O_RO_ratio":0.215,"fluxSum":1.0,"x":2.2213,"y":0.4326,"imageUrl":null,"thumbnailUrl":null,"scrapedAt":null},{"id":"glazy_104306","name":"Black Metal Irit Abba","source":"glazy","cone":6,"coneRaw":"6","surface":"unknown","transparency":null,"atmosphere":"unknown","ingredients":[],"umf":{"Na2O":0.2306,"K2O":0.0051,"MgO":0.004,"CaO":0.5854,"ZnO":0.175,"Al2O3":0.3021,"Fe2O3":0.1544,"SiO2":2.7194,"TiO2":0.007,"CuO":0.0358,"CoO":0.071,"Cr2O3":0.0187},"SiO2_Al2O3_ratio":9.0,"R2O_RO_ratio":0.2357,"fluxSum":1.0001,"x":2.7194,"y":0.3021,"imageUrl":null,"thumbnailUrl":null,"scrapedAt":null},{"id":"glazy_139482","name":"Black Small Crawl","source":"glazy","cone":6,"coneRaw":"6","surface":"matte","transparency":null,"atmosphere":"oxidation","ingredients":[{"id":15094,"name":"Calcined Kaolin","percentage":47.1,"isAdditional":false},{"id":15467,"name":"Zinc Oxide","percentage":15.04,"isAdditional":false},{"id":15400,"name":"Silica","percentage":14.78,"isAdditional":false},{"id":15252,"name":"Gerstley Borate","percentage":12.92,"isAdditional":false},{"id":15120,"name":"Copper Carbonate","percentage":10.16,"isAdditional":false}],"umf":{"Na2O":0.0334,"K2O":0.0022,"MgO":0.0449,"CaO":0.1791,"ZnO":0.7404,"Al2O3":0.7493,"B2O3":0.1993,"Fe2O3":0.0013,"SiO2":2.5983,"TiO2":0.0006,"P2O5":0.0004,"CuO":0.3295},"SiO2_Al2O3_ratio":3.47,"R2O_RO_ratio":0.0356,"fluxSum":1.0,"x":2.5983,"y":0.7493,"imageUrl":null,"thumbnailUrl":null,"scrapedAt":null},{"id":"glazy_88077","name":"Black Swan","source":"glazy","cone":6,"coneRaw":"6","surface":"matte","transparency":"opaque","atmosphere":"unknown","ingredients":[],"umf":{"Na2O":0.1581,"K2O":0.144,"MgO":0.0122,"CaO":0.5271,"ZnO":0.1587,"Al2O3":0.5415,"B2O3":0.1538,"Fe2O3":0.1758,"SiO2":2.646,"TiO2":0.0067,"CoO":0.0797},"SiO2_Al2O3_ratio":4.89,"R2O_RO_ratio":0.3021,"fluxSum":1.0001,"x":2.646,"y":0.5415,"imageUrl":null,"thumbnailUrl":null,"scrapedAt":null},{"id":"glazy_22896","name":"Black ^6 Oxidation Glaze","source":"glazy","cone":6,"coneRaw":"6","surface":"unknown","transparency":null,"atmosphere":"unknown","ingredients":[],"umf":{"Na2O":0.2349,"K2O":0.0327,"MgO":0.1805,"CaO":0.5519,"Al2O3":0.1767,"B2O3":0.4404,"Fe2O3":0.0221,"SiO2":2.1987,"TiO2":0.0013,"P2O5":0.0005,"CoO":0.0419,"Cr2O3":0.0164},"SiO2_Al2O3_ratio":12.44,"R2O_RO_ratio":0.2676,"fluxSum":1.0,"x":2.1987,"y":0.1767,"imageUrl":null,"thumbnailUrl":null,"scrapedAt":null},{"id":"glazy_132148","name":"Blackbird Satin","source":"glazy","cone":6,"coneRaw":"5-7","surface":"unknown","transparency":"opaque","atmosphere":"unknown","ingredients":[],"umf":{"Na2O":0.0345,"K2O":0.072,"MgO":0.0022,"CaO":0.2814,"ZnO":0.61,"Al2O3":0.1484,"Fe2O3":0.0017,"SiO2":1.5953,"TiO2":0.0004,"P2O5":0.0001},"SiO2_Al2O3_ratio":10.75,"R2O_RO_ratio":0.1065,"fluxSum":1.0001,"x":1.5953,"y":0.1484,"imageUrl":null,"thumbnailUrl":null,"scrapedAt":null},{"id":"glazy_61626","name":"Bleu Murfitt/Cone 6","source":"glazy","cone":6,"coneRaw":"6","surface":"unknown","transparency":null,"atmosphere":"unknown","ingredients":[],"umf":{"Na2O":0.0434,"K2O":0.2909,"MgO":0.3328,"CaO":0.3329,"Al2O3":0.3986,"B2O3":0.0868,"Fe2O3":0.0095,"SiO2":2.8832,"TiO2":0.1729},"SiO2_Al2O3_ratio":7.23,"R2O_RO_ratio":0.3343,"fluxSum":1.0,"x":2.8832,"y":0.3986,"imageUrl":null,"thumbnailUrl":null,"scrapedAt":null},{"id":"glazy_61711","name":"Bleu\u00e2tre Murfitt/Boccaron + 3134","source":"glazy","cone":6,"coneRaw":"6","surface":"unknown","transparency":null,"atmosphere":"unknown","ingredients":[],"umf":{"Na2O":0.0435,"K2O":0.2864,"MgO":0.2889,"CaO":0.3813,"Al2O3":0.3441,"B2O3":0.087,"Fe2O3":0.0091,"SiO2":2.688,"TiO2":0.1647},"SiO2_Al2O3_ratio":7.81,"R2O_RO_ratio":0.3299,"fluxSum":1.0001,"x":2.688,"y":0.3441,"imageUrl":null,"thumbnailUrl":null,"scrapedAt":null},{"id":"glazy_26328","name":"Bloomberg Rutile (John Britt)","source":"glazy","cone":6,"coneRaw":"6","surface":"unknown","transparency":null,"atmosphere":"unknown","ingredients":[],"umf":{"Na2O":0.1287,"K2O":0.1607,"MgO":0.0761,"CaO":0.362,"SrO":0.1257,"ZnO":0.1469,"Al2O3":0.4145,"B2O3":0.319,"Fe2O3":0.015,"SiO2":3.645,"TiO2":0.1869,"P2O5":0.0006},"SiO2_Al2O3_ratio":8.79,"R2O_RO_ratio":0.2894,"fluxSum":1.0001,"x":3.645,"y":0.4145,"imageUrl":null,"thumbnailUrl":null,"scrapedAt":null},{"id":"glazy_59439","name":"Bloomberg's Rutile","source":"glazy","cone":6,"coneRaw":"6","surface":"gloss","transparency":"translucent","atmosphere":"oxidation","ingredients":[{"id":15131,"name":"Custer Feldspar","percentage":39.7,"isAdditional":false},{"id":15400,"name":"Silica","percentage":22.3,"isAdditional":false},{"id":15167,"name":"Ferro Frit 3110","percentage":20.1,"isAdditional":false},{"id":15288,"name":"Kaolin","percentage":8.9,"isAdditional":false},{"id":15431,"name":"Strontium Carbonate","percentage":4.5,"isAdditional":false},{"id":15467,"name":"Zinc Oxide","percentage":2.9,"isAdditional":false},{"id":15457,"name":"Whiting","percentage":1.6,"isAdditional":false},{"id":15393,"name":"Rutile","percentage":4,"isAdditional":true}],"umf":{"Na2O":0.3083,"K2O":0.2119,"CaO":0.1827,"SrO":0.1369,"ZnO":0.1601,"Al2O3":0.4878,"B2O3":0.0342,"Fe2O3":0.0123,"SiO2":5.0634,"TiO2":0.2025},"SiO2_Al2O3_ratio":10.38,"R2O_RO_ratio":0.5203,"fluxSum":0.9999,"x":5.0634,"y":0.4878,"imageUrl":null,"thumbnailUrl":null,"scrapedAt":null},{"id":"glazy_24989","name":"Bloomberg's Rutile using Frit JM 169 instead of Gerstely Borate","source":"glazy","cone":6,"coneRaw":"6","surface":"gloss","transparency":"translucent","atmosphere":"unknown","ingredients":[],"umf":{"Na2O":0.3394,"K2O":0.1739,"MgO":0.0011,"CaO":0.112,"SrO":0.126,"BaO":0.0415,"ZnO":0.2061,"Al2O3":0.4084,"B2O3":0.3252,"Fe2O3":0.0129,"SiO2":4.1416,"TiO2":0.1865,"P2O5":0.0007},"SiO2_Al2O3_ratio":10.14,"R2O_RO_ratio":0.5133,"fluxSum":1.0,"x":4.1416,"y":0.4084,"imageUrl":null,"thumbnailUrl":null,"scrapedAt":null},{"id":"glazy_25543","name":"Blooming Blue","source":"glazy","cone":6,"coneRaw":"6","surface":"gloss","transparency":"opaque","atmosphere":"unknown","ingredients":[],"umf":{"Na2O":0.383,"K2O":0.1013,"MgO":0.1058,"CaO":0.41,"Al2O3":0.5522,"B2O3":0.4268,"Fe2O3":0.0659,"SiO2":3.8729,"TiO2":0.1876,"P2O5":0.0012,"CoO":0.0512},"SiO2_Al2O3_ratio":7.01,"R2O_RO_ratio":0.4843,"fluxSum":1.0001,"x":3.8729,"y":0.5522,"imageUrl":null,"thumbnailUrl":null,"scrapedAt":null},{"id":"glazy_58854","name":"Blue - CTAC","source":"glazy","cone":6,"coneRaw":"6","surface":"unknown","transparency":null,"atmosphere":"oxidation","ingredients":[{"id":15137,"name":"EP Kaolin","percentage":30,"isAdditional":false},{"id":15458,"name":"Wollastonite","percentage":29,"isAdditional":false},{"id":15171,"name":"Ferro Frit 3195","percentage":20,"isAdditional":false},{"id":15400,"name":"Silica","percentage":17,"isAdditional":false},{"id":15393,"name":"Rutile","percentage":6,"isAdditional":false},{"id":16050,"name":"Neph Sye A270","percentage":4,"isAdditional":false},{"id":15120,"name":"Copper Carbonate","percentage":3,"isAdditional":false},{"id":15114,"name":"Cobalt Carbonate","percentage":1.5,"isAdditional":false}],"umf":{"Na2O":0.0792,"K2O":0.0098,"MgO":0.0025,"CaO":0.9085,"Al2O3":0.4448,"B2O3":0.2026,"Fe2O3":0.0161,"SiO2":2.9986,"TiO2":0.2152,"P2O5":0.0017,"CuO":0.0757,"CoO":0.0393},"SiO2_Al2O3_ratio":6.74,"R2O_RO_ratio":0.089,"fluxSum":1.0,"x":2.9986,"y":0.4448,"imageUrl":null,"thumbnailUrl":null,"scrapedAt":null},{"id":"glazy_10973","name":"Blue -old (Cedar Hill)","source":"glazy","cone":6,"coneRaw":"6","surface":"matte","transparency":"opaque","atmosphere":"oxidation","ingredients":[{"id":15798,"name":"Ravenscrag Slip","percentage":70,"isAdditional":false},{"id":15169,"name":"Ferro Frit 3134","percentage":15,"isAdditional":false},{"id":15135,"name":"Dolomite","percentage":13,"isAdditional":false},{"id":15331,"name":"Magnesium carbonate","percentage":2,"isAdditional":false},{"id":15393,"name":"Rutile","percentage":6,"isAdditional":true},{"id":15117,"name":"Cobalt Oxide","percentage":2,"isAdditional":true},{"id":15122,"name":"Black Copper Oxide","percentage":1,"isAdditional":true}],"umf":{"Na2O":0.0706,"K2O":0.0713,"MgO":0.3224,"CaO":0.5357,"Al2O3":0.2542,"B2O3":0.1149,"Fe2O3":0.02,"SiO2":1.8116,"TiO2":0.1664,"CuO":0.0294,"CoO":0.0583},"SiO2_Al2O3_ratio":7.13,"R2O_RO_ratio":0.1419,"fluxSum":1.0,"x":1.8116,"y":0.2542,"imageUrl":null,"thumbnailUrl":null,"scrapedAt":null},{"id":"glazy_96598","name":"Blue Breaking Brown","source":"glazy","cone":6,"coneRaw":"6","surface":"unknown","transparency":null,"atmosphere":"oxidation","ingredients":[{"id":15349,"name":"Nepheline Syenite","percentage":47.3,"isAdditional":false},{"id":15252,"name":"Gerstley Borate","percentage":27,"isAdditional":false},{"id":15400,"name":"Silica","percentage":20.3,"isAdditional":false},{"id":15137,"name":"EP Kaolin","percentage":5.4,"isAdditional":false},{"id":15393,"name":"Rutile","percentage":4,"isAdditional":true},{"id":15387,"name":"Red Iron Oxide","percentage":2,"isAdditional":true},{"id":15114,"name":"Cobalt Carbonate","percentage":1,"isAdditional":true}],"umf":{"Na2O":0.383,"K2O":0.1015,"MgO":0.1027,"CaO":0.4128,"Al2O3":0.5417,"B2O3":0.4313,"Fe2O3":0.0648,"SiO2":3.8318,"TiO2":0.1895,"P2O5":0.0012,"CoO":0.0349},"SiO2_Al2O3_ratio":7.07,"R2O_RO_ratio":0.4845,"fluxSum":1.0,"x":3.8318,"y":0.5417,"imageUrl":null,"thumbnailUrl":null,"scrapedAt":null},{"id":"glazy_23656","name":"Blue Celadon","source":"glazy","cone":6,"coneRaw":"6","surface":"gloss","transparency":"translucent","atmosphere":"oxidation","ingredients":[{"id":15371,"name":"Potash Feldspar","percentage":38,"isAdditional":false},{"id":15400,"name":"Silica","percentage":30,"isAdditional":false},{"id":15457,"name":"Whiting","percentage":14,"isAdditional":false},{"id":15467,"name":"Zinc Oxide","percentage":12,"isAdditional":false},{"id":15298,"name":"Kentucky OM #4 Ball Clay","percentage":6,"isAdditional":false},{"id":15120,"name":"Copper Carbonate","percentage":2,"isAdditional":true}],"umf":{"Na2O":0.0008,"K2O":0.1927,"MgO":0.0017,"CaO":0.3926,"ZnO":0.4123,"Al2O3":0.2368,"Fe2O3":0.0012,"SiO2":2.6957,"TiO2":0.0025,"CuO":0.0453},"SiO2_Al2O3_ratio":11.38,"R2O_RO_ratio":0.1935,"fluxSum":1.0001,"x":2.6957,"y":0.2368,"imageUrl":null,"thumbnailUrl":null,"scrapedAt":null},{"id":"glazy_57187","name":"Blue Fin","source":"glazy","cone":6,"coneRaw":"6","surface":"unknown","transparency":null,"atmosphere":"oxidation","ingredients":[{"id":15400,"name":"Silica","percentage":33.1,"isAdditional":false},{"id":15349,"name":"Nepheline Syenite","percentage":20.69,"isAdditional":false},{"id":15137,"name":"EP Kaolin","percentage":17.24,"isAdditional":false},{"id":15457,"name":"Whiting","percentage":15.17,"isAdditional":false},{"id":15252,"name":"Gerstley Borate","percentage":13.79,"isAdditional":false},{"id":15114,"name":"Cobalt Carbonate","percentage":2.7,"isAdditional":true}],"umf":{"Na2O":0.1556,"K2O":0.0422,"MgO":0.0481,"CaO":0.7541,"Al2O3":0.4161,"B2O3":0.1976,"Fe2O3":0.0048,"SiO2":3.4431,"TiO2":0.0037,"P2O5":0.0015,"CoO":0.0845},"SiO2_Al2O3_ratio":8.27,"R2O_RO_ratio":0.1978,"fluxSum":1.0,"x":3.4431,"y":0.4161,"imageUrl":null,"thumbnailUrl":null,"scrapedAt":null},{"id":"glazy_7605","name":"Blue Glaze with Green Crystals ^6 ox.","source":"glazy","cone":6,"coneRaw":"6","surface":"gloss","transparency":"translucent","atmosphere":"oxidation","ingredients":[{"id":15142,"name":"Feldspar","percentage":36,"isAdditional":false},{"id":15467,"name":"Zinc Oxide","percentage":24,"isAdditional":false},{"id":15400,"name":"Silica","percentage":15,"isAdditional":false},{"id":15457,"name":"Whiting","percentage":13,"isAdditional":false},{"id":15323,"name":"Lithium Carbonate","percentage":7,"isAdditional":false},{"id":15137,"name":"EP Kaolin","percentage":5,"isAdditional":false},{"id":15352,"name":"Black Nickel Oxide","percentage":1,"isAdditional":true}],"umf":{"Li2O":0.163,"Na2O":0.0001,"K2O":0.1108,"MgO":0.0002,"CaO":0.2224,"ZnO":0.5036,"Al2O3":0.1417,"Fe2O3":0.0004,"SiO2":1.1539,"TiO2":0.0004,"P2O5":0.0002,"NiO":0.0229},"SiO2_Al2O3_ratio":8.14,"R2O_RO_ratio":0.2739,"fluxSum":1.0001,"x":1.1539,"y":0.1417,"imageUrl":null,"thumbnailUrl":null,"scrapedAt":null},{"id":"glazy_145039","name":"Blue Moss (c/6)","source":"glazy","cone":6,"coneRaw":"6","surface":"unknown","transparency":null,"atmosphere":"unknown","ingredients":[],"umf":{"Na2O":0.298,"K2O":0.0888,"MgO":0.0318,"CaO":0.5814,"Al2O3":0.4509,"B2O3":0.1039,"Fe2O3":0.0039,"SiO2":2.4798,"TiO2":0.1375,"P2O5":0.0002,"CuO":0.0328,"CoO":0.0113},"SiO2_Al2O3_ratio":5.5,"R2O_RO_ratio":0.3868,"fluxSum":1.0,"x":2.4798,"y":0.4509,"imageUrl":null,"thumbnailUrl":null,"scrapedAt":null},{"id":"glazy_26230","name":"Blue Opaque","source":"glazy","cone":6,"coneRaw":"6","surface":"unknown","transparency":null,"atmosphere":"unknown","ingredients":[],"umf":{"Na2O":0.4439,"K2O":0.1073,"MgO":0.0334,"CaO":0.4146,"SrO":0.0001,"BaO":0.0005,"Al2O3":0.5702,"B2O3":0.3751,"Fe2O3":0.0558,"SiO2":4.8355,"TiO2":0.2281,"P2O5":0.0009,"MnO":0.0002,"CoO":0.0771,"Cr2O3":0.0001},"SiO2_Al2O3_ratio":8.48,"R2O_RO_ratio":0.5513,"fluxSum":0.9998,"x":4.8355,"y":0.5702,"imageUrl":null,"thumbnailUrl":null,"scrapedAt":null},{"id":"glazy_38589","name":"Blue Raspberry","source":"glazy","cone":6,"coneRaw":"6","surface":"matte","transparency":"opaque","atmosphere":"oxidation","ingredients":[{"id":15137,"name":"EP Kaolin","percentage":29.23,"isAdditional":false},{"id":15168,"name":"Ferro Frit 3124","percentage":22.56,"isAdditional":false},{"id":15349,"name":"Nepheline Syenite","percentage":20.37,"isAdditional":false},{"id":15457,"name":"Whiting","percentage":17.1,"isAdditional":false},{"id":15400,"name":"Silica","percentage":10.74,"isAdditional":false},{"id":15114,"name":"Cobalt Carbonate","percentage":0.27,"isAdditional":true},{"id":15108,"name":"Chrome Oxide","percentage":0.2,"isAdditional":true}],"umf":{"Na2O":0.1844,"K2O":0.0421,"MgO":0.0042,"CaO":0.7694,"Al2O3":0.5842,"B2O3":0.1485,"Fe2O3":0.0051,"SiO2":2.711,"TiO2":0.0046,"P2O5":0.0018,"CoO":0.0076,"Cr2O3":0.0044},"SiO2_Al2O3_ratio":4.64,"R2O_RO_ratio":0.2265,"fluxSum":1.0001,"x":2.711,"y":0.5842,"imageUrl":null,"thumbnailUrl":null,"scrapedAt":null},{"id":"glazy_96608","name":"Blue Satin","source":"glazy","cone":6,"coneRaw":"6","surface":"satin","transparency":null,"atmosphere":"oxidation","ingredients":[{"id":15137,"name":"EP Kaolin","percentage":30,"isAdditional":false},{"id":15458,"name":"Wollastonite","percentage":29,"isAdditional":false},{"id":15171,"name":"Ferro Frit 3195","percentage":20,"isAdditional":false},{"id":15400,"name":"Silica","percentage":17,"isAdditional":false},{"id":15349,"name":"Nepheline Syenite","percentage":4,"isAdditional":false},{"id":15393,"name":"Rutile","percentage":6,"isAdditional":true},{"id":15120,"name":"Copper Carbonate","percentage":3,"isAdditional":true},{"id":15114,"name":"Cobalt Carbonate","percentage":1.5,"isAdditional":true}],"umf":{"Na2O":0.078,"K2O":0.0095,"MgO":0.0027,"CaO":0.9097,"Al2O3":0.4447,"B2O3":0.2027,"Fe2O3":0.0161,"SiO2":3.0014,"TiO2":0.2154,"P2O5":0.0017,"CuO":0.0757,"CoO":0.0393},"SiO2_Al2O3_ratio":6.75,"R2O_RO_ratio":0.0875,"fluxSum":0.9999,"x":3.0014,"y":0.4447,"imageUrl":"https://ddms6z64wp3a6.cloudfront.net/uploads/recipes/79/m_179.6668208875148.jpg","thumbnailUrl":"https://ddms6z64wp3a6.cloudfront.net/uploads/recipes/79/s_179.6668208875148.jpg","scrapedAt":null,"imageUrls":["https://ddms6z64wp3a6.cloudfront.net/uploads/recipes/79/m_179.6668208875148.jpg","https://ddms6z64wp3a6.cloudfront.net/uploads/recipes/79/s_179.6668208875148.jpg"]},{"id":"glazy_29835","name":"Bobby Silverman's 503R","source":"glazy","cone":6,"coneRaw":"6","surface":"unknown","transparency":null,"atmosphere":"reduction","ingredients":[{"id":15120,"name":"Copper Carbonate","percentage":8,"isAdditional":false},{"id":15936,"name":"Mahavir Potash Feldspar","percentage":45,"isAdditional":true},{"id":15062,"name":"Barium Carbonate","percentage":35,"isAdditional":true},{"id":15400,"name":"Silica","percentage":7,"isAdditional":true},{"id":15457,"name":"Whiting","percentage":7,"isAdditional":true},{"id":15268,"name":"Grolleg Kaolin","percentage":6,"isAdditional":true}],"umf":{"Na2O":0.0665,"K2O":0.1708,"MgO":0.0064,"CaO":0.217,"BaO":0.5392,"Al2O3":0.3011,"Fe2O3":0.0015,"SiO2":2.0263,"TiO2":0.0001,"CuO":0.1969},"SiO2_Al2O3_ratio":6.73,"R2O_RO_ratio":0.2373,"fluxSum":0.9999,"x":2.0263,"y":0.3011,"imageUrl":null,"thumbnailUrl":null,"scrapedAt":null},{"id":"glazy_20643","name":"Boris' Satin Matte","source":"glazy","cone":6,"coneRaw":"6","surface":"unknown","transparency":"opaque","atmosphere":"unknown","ingredients":[],"umf":{"Na2O":0.0831,"K2O":0.0324,"MgO":0.0341,"CaO":0.8504,"Al2O3":0.4946,"B2O3":0.1363,"Fe2O3":0.0127,"SiO2":2.9582,"TiO2":0.1252,"P2O5":0.0022},"SiO2_Al2O3_ratio":5.98,"R2O_RO_ratio":0.1155,"fluxSum":1.0,"x":2.9582,"y":0.4946,"imageUrl":null,"thumbnailUrl":null,"scrapedAt":null},{"id":"glazy_125283","name":"Branco Sujo","source":"glazy","cone":6,"coneRaw":"5-7","surface":"unknown","transparency":null,"atmosphere":"unknown","ingredients":[],"umf":{"Na2O":0.1798,"K2O":0.1508,"MgO":0.0083,"CaO":0.6611,"Al2O3":0.3463,"B2O3":0.0172,"Fe2O3":0.017,"SiO2":3.7315,"TiO2":0.2728,"ZrO2":0.1275},"SiO2_Al2O3_ratio":10.78,"R2O_RO_ratio":0.3306,"fluxSum":1.0,"x":3.7315,"y":0.3463,"imageUrl":null,"thumbnailUrl":null,"scrapedAt":null},{"id":"glazy_150709","name":"Breaking Dawn","source":"glazy","cone":6,"coneRaw":"6","surface":"unknown","transparency":null,"atmosphere":"unknown","ingredients":[],"umf":{"Li2O":0.0749,"Na2O":0.2069,"K2O":0.054,"MgO":0.0026,"CaO":0.3914,"ZnO":0.2701,"Al2O3":0.2787,"B2O3":0.0815,"Fe2O3":0.0006,"SiO2":2.4865,"TiO2":0.1376,"CoO":0.0231},"SiO2_Al2O3_ratio":8.92,"R2O_RO_ratio":0.3358,"fluxSum":0.9999,"x":2.4865,"y":0.2787,"imageUrl":null,"thumbnailUrl":null,"scrapedAt":null},{"id":"glazy_96715","name":"Bright Blue Sky","source":"glazy","cone":6,"coneRaw":"6","surface":"unknown","transparency":null,"atmosphere":"unknown","ingredients":[],"umf":{"Na2O":0.136,"K2O":0.0701,"MgO":0.2918,"CaO":0.5022,"Al2O3":0.3527,"B2O3":0.2089,"Fe2O3":0.0248,"SiO2":3.3409,"TiO2":0.2188,"P2O5":0.0012,"CoO":0.0268},"SiO2_Al2O3_ratio":9.47,"R2O_RO_ratio":0.2061,"fluxSum":1.0001,"x":3.3409,"y":0.3527,"imageUrl":null,"thumbnailUrl":null,"scrapedAt":null},{"id":"glazy_148289","name":"Bright Purple","source":"glazy","cone":6,"coneRaw":"6","surface":"unknown","transparency":null,"atmosphere":"oxidation","ingredients":[{"id":15305,"name":"Kona F-4 feldspar","percentage":35,"isAdditional":false},{"id":15400,"name":"Silica","percentage":19,"isAdditional":false},{"id":15457,"name":"Whiting","percentage":17,"isAdditional":false},{"id":15058,"name":"Ball Clay","percentage":12,"isAdditional":false},{"id":15252,"name":"Gerstley Borate","percentage":10,"isAdditional":false},{"id":15433,"name":"Talc","percentage":5,"isAdditional":false},{"id":15331,"name":"Magnesium carbonate","percentage":2,"isAdditional":false},{"id":15114,"name":"Cobalt Carbonate","percentage":4,"isAdditional":true}],"umf":{"Na2O":0.1301,"K2O":0.0547,"MgO":0.2065,"CaO":0.6087,"Al2O3":0.2753,"B2O3":0.1085,"Fe2O3":0.0031,"SiO2":2.5381,"TiO2":0.0046,"P2O5":0.0002,"CoO":0.0948},"SiO2_Al2O3_ratio":9.22,"R2O_RO_ratio":0.1848,"fluxSum":1.0,"x":2.5381,"y":0.2753,"imageUrl":null,"thumbnailUrl":null,"scrapedAt":null},{"id":"glazy_145033","name":"Bright Purple (c/6)","source":"glazy","cone":6,"coneRaw":"6","surface":"unknown","transparency":null,"atmosphere":"unknown","ingredients":[],"umf":{"Na2O":0.1284,"K2O":0.0487,"MgO":0.2103,"CaO":0.6127,"Al2O3":0.2796,"B2O3":0.1097,"Fe2O3":0.0045,"SiO2":2.6568,"TiO2":0.0046,"SnO2":0.0378,"P2O5":0.0002,"CoO":0.0479},"SiO2_Al2O3_ratio":9.5,"R2O_RO_ratio":0.1771,"fluxSum":1.0001,"x":2.6568,"y":0.2796,"imageUrl":null,"thumbnailUrl":null,"scrapedAt":null},{"id":"glazy_148272","name":"Bright Sky Blue","source":"glazy","cone":6,"coneRaw":"6","surface":"unknown","transparency":null,"atmosphere":"oxidation","ingredients":[{"id":15137,"name":"EP Kaolin","percentage":20,"isAdditional":false},{"id":15169,"name":"Ferro Frit 3134","percentage":20,"isAdditional":false},{"id":15249,"name":"G-200 Feldspar","percentage":20,"isAdditional":false},{"id":15400,"name":"Silica","percentage":18.5,"isAdditional":false},{"id":15433,"name":"Talc","percentage":11.5,"isAdditional":false},{"id":15458,"name":"Wollastonite","percentage":10,"isAdditional":false},{"id":15393,"name":"Rutile","percentage":6,"isAdditional":true},{"id":15114,"name":"Cobalt Carbonate","percentage":1,"isAdditional":true},{"id":15281,"name":"Iron oxide","percentage":0.5,"isAdditional":true}],"umf":{"Na2O":0.1353,"K2O":0.0746,"MgO":0.2888,"CaO":0.5013,"Al2O3":0.3576,"B2O3":0.2062,"Fe2O3":0.0244,"SiO2":3.2759,"TiO2":0.2159,"P2O5":0.0012,"CoO":0.0265},"SiO2_Al2O3_ratio":9.16,"R2O_RO_ratio":0.2099,"fluxSum":1.0,"x":3.2759,"y":0.3576,"imageUrl":null,"thumbnailUrl":null,"scrapedAt":null},{"id":"glazy_86573","name":"Bristol Qing Bai Celadon - William Chau","source":"glazy","cone":6,"coneRaw":"6","surface":"unknown","transparency":null,"atmosphere":"unknown","ingredients":[],"umf":{"Na2O":0.1179,"K2O":0.0539,"MgO":0.0062,"CaO":0.4082,"ZnO":0.4137,"Al2O3":0.3197,"Fe2O3":0.0083,"SiO2":2.2691,"TiO2":0.0001,"SnO2":0.0179},"SiO2_Al2O3_ratio":7.1,"R2O_RO_ratio":0.1718,"fluxSum":0.9999,"x":2.2691,"y":0.3197,"imageUrl":null,"thumbnailUrl":null,"scrapedAt":null},{"id":"glazy_97119","name":"Bronze Green","source":"glazy","cone":6,"coneRaw":"6","surface":"unknown","transparency":null,"atmosphere":"oxidation","ingredients":[{"id":15131,"name":"Custer Feldspar","percentage":54.97,"isAdditional":false},{"id":15457,"name":"Whiting","percentage":24.18,"isAdditional":false},{"id":15137,"name":"EP Kaolin","percentage":14.29,"isAdditional":false},{"id":15400,"name":"Silica","percentage":6.59,"isAdditional":false},{"id":15467,"name":"Zinc Oxide","percentage":10,"isAdditional":true},{"id":15393,"name":"Rutile","percentage":6,"isAdditional":true},{"id":15120,"name":"Copper Carbonate","percentage":3,"isAdditional":true},{"id":15072,"name":"Bentonite","percentage":2,"isAdditional":true},{"id":15117,"name":"Cobalt Oxide","percentage":0.5,"isAdditional":true}],"umf":{"Na2O":0.0607,"K2O":0.1294,"MgO":0.003,"CaO":0.5379,"ZnO":0.269,"Al2O3":0.324,"Fe2O3":0.0114,"SiO2":1.8936,"TiO2":0.1495,"P2O5":0.0006,"CuO":0.0532,"CoO":0.0136},"SiO2_Al2O3_ratio":5.84,"R2O_RO_ratio":0.1901,"fluxSum":1.0,"x":1.8936,"y":0.324,"imageUrl":null,"thumbnailUrl":null,"scrapedAt":null},{"id":"glazy_44061","name":"Brown Matte","source":"glazy","cone":6,"coneRaw":"6","surface":"matte","transparency":null,"atmosphere":"oxidation","ingredients":[{"id":15131,"name":"Custer Feldspar","percentage":56,"isAdditional":false},{"id":15457,"name":"Whiting","percentage":20,"isAdditional":false},{"id":15137,"name":"EP Kaolin","percentage":18,"isAdditional":false},{"id":15400,"name":"Silica","percentage":6,"isAdditional":false},{"id":15467,"name":"Zinc Oxide","percentage":9,"isAdditional":true},{"id":15393,"name":"Rutile","percentage":7,"isAdditional":true},{"id":15351,"name":"Nickel Carbonate","percentage":3,"isAdditional":true},{"id":15387,"name":"Red Iron Oxide","percentage":2,"isAdditional":true}],"umf":{"Na2O":0.0679,"K2O":0.1495,"MgO":0.0011,"CaO":0.5065,"ZnO":0.275,"Al2O3":0.3962,"Fe2O3":0.0434,"SiO2":2.1766,"TiO2":0.1983,"P2O5":0.0008,"NiO":0.0629},"SiO2_Al2O3_ratio":5.49,"R2O_RO_ratio":0.2174,"fluxSum":1.0,"x":2.1766,"y":0.3962,"imageUrl":null,"thumbnailUrl":null,"scrapedAt":null},{"id":"glazy_2385","name":"Brown Opal","source":"glazy","cone":6,"coneRaw":"6","surface":"unknown","transparency":null,"atmosphere":"unknown","ingredients":[{"name":"Spodumene","percentage":30,"isAdditional":false},{"name":"Silica","percentage":20,"isAdditional":false},{"name":"Gerstley Borate","percentage":14,"isAdditional":false},{"name":"Talc","percentage":13,"isAdditional":false},{"name":"Dolomite","percentage":7,"isAdditional":false},{"name":"Kaolin","percentage":5,"isAdditional":false},{"name":"Rutile","percentage":6,"isAdditional":true},{"name":"Copper Carbonate","percentage":4,"isAdditional":true},{"name":"Cobalt Oxide","percentage":1,"isAdditional":true}],"umf":{"Li2O":0.244,"Na2O":0.0274,"K2O":0.0018,"MgO":0.4643,"CaO":0.2624,"Al2O3":0.3087,"B2O3":0.1635,"Fe2O3":0.0124,"SiO2":2.6289,"TiO2":0.2057,"P2O5":0.0003,"CuO":0.0982,"CoO":0.0378},"SiO2_Al2O3_ratio":8.52,"R2O_RO_ratio":0.2732,"fluxSum":0.9999,"x":2.6289,"y":0.3087,"imageUrl":null,"thumbnailUrl":null,"scrapedAt":null},{"id":"glazy_129520","name":"Bruised Peach same but fixed ro my materials","source":"glazy","cone":6,"coneRaw":"6","surface":"unknown","transparency":null,"atmosphere":"unknown","ingredients":[],"umf":{"Na2O":0.092,"K2O":0.2109,"MgO":0.1732,"CaO":0.259,"ZnO":0.2649,"Al2O3":0.3239,"Fe2O3":0.0129,"SiO2":2.3301,"TiO2":0.2142,"P2O5":0.0386},"SiO2_Al2O3_ratio":7.19,"R2O_RO_ratio":0.3029,"fluxSum":1.0,"x":2.3301,"y":0.3239,"imageUrl":null,"thumbnailUrl":null,"scrapedAt":null},{"id":"glazy_82546","name":"Bubble Base glaze (Praseodymium)","source":"glazy","cone":6,"coneRaw":"6","surface":"gloss","transparency":"translucent","atmosphere":"unknown","ingredients":[],"umf":{"Na2O":0.1724,"K2O":0.0469,"MgO":0.2097,"CaO":0.571,"Al2O3":0.4159,"B2O3":0.2033,"Fe2O3":0.0046,"SiO2":2.9513,"TiO2":0.0034,"P2O5":0.0014},"SiO2_Al2O3_ratio":7.1,"R2O_RO_ratio":0.2193,"fluxSum":1.0,"x":2.9513,"y":0.4159,"imageUrl":null,"thumbnailUrl":null,"scrapedAt":null},{"id":"glazy_119557","name":"Bud Powell ^6","source":"glazy","cone":6,"coneRaw":"5-7","surface":"gloss","transparency":null,"atmosphere":"unknown","ingredients":[],"umf":{"Na2O":0.1225,"K2O":0.1582,"MgO":0.0562,"CaO":0.6506,"ZnO":0.0126,"Al2O3":0.4223,"B2O3":0.2306,"Fe2O3":0.0039,"SiO2":2.9578,"TiO2":0.0023,"P2O5":0.001},"SiO2_Al2O3_ratio":7.0,"R2O_RO_ratio":0.2807,"fluxSum":1.0001,"x":2.9578,"y":0.4223,"imageUrl":null,"thumbnailUrl":null,"scrapedAt":null},{"id":"glazy_148301","name":"Burgundy","source":"glazy","cone":6,"coneRaw":"6","surface":"gloss","transparency":null,"atmosphere":"oxidation","ingredients":[{"id":15131,"name":"Custer Feldspar","percentage":31,"isAdditional":false},{"id":15457,"name":"Whiting","percentage":21,"isAdditional":false},{"id":15400,"name":"Silica","percentage":18,"isAdditional":false},{"id":15137,"name":"EP Kaolin","percentage":9,"isAdditional":false},{"id":15169,"name":"Ferro Frit 3134","percentage":9,"isAdditional":false},{"id":15252,"name":"Gerstley Borate","percentage":8,"isAdditional":false},{"id":15433,"name":"Talc","percentage":4,"isAdditional":false},{"id":15442,"name":"Tin Oxide","percentage":5,"isAdditional":true},{"id":15108,"name":"Chrome Oxide","percentage":0.2,"isAdditional":true}],"umf":{"Na2O":0.0925,"K2O":0.0887,"MgO":0.1026,"CaO":0.7162,"Al2O3":0.2305,"B2O3":0.1592,"Fe2O3":0.0022,"SiO2":2.2506,"TiO2":0.0014,"SnO2":0.0877,"P2O5":0.0006,"Cr2O3":0.0035},"SiO2_Al2O3_ratio":9.76,"R2O_RO_ratio":0.1812,"fluxSum":1.0,"x":2.2506,"y":0.2305,"imageUrl":null,"thumbnailUrl":null,"scrapedAt":null},{"id":"glazy_133841","name":"Burgundy Berry","source":"glazy","cone":6,"coneRaw":"6","surface":"gloss","transparency":null,"atmosphere":"unknown","ingredients":[],"umf":{"Na2O":0.1139,"K2O":0.0266,"MgO":0.0553,"CaO":0.8041,"Al2O3":0.2307,"B2O3":0.2363,"Fe2O3":0.0034,"SiO2":2.4253,"TiO2":0.0023,"SnO2":0.097,"P2O5":0.001,"Cr2O3":0.0077},"SiO2_Al2O3_ratio":10.51,"R2O_RO_ratio":0.1405,"fluxSum":0.9999,"x":2.4253,"y":0.2307,"imageUrl":null,"thumbnailUrl":null,"scrapedAt":null},{"id":"glazy_9435","name":"Burke's Strong Celadon","source":"glazy","cone":6,"coneRaw":"6","surface":"gloss","transparency":"transparent","atmosphere":"oxidation","ingredients":[{"id":15131,"name":"Custer Feldspar","percentage":58,"isAdditional":false},{"id":15457,"name":"Whiting","percentage":17,"isAdditional":false},{"id":15400,"name":"Silica","percentage":14,"isAdditional":false},{"id":15298,"name":"Kentucky OM #4 Ball Clay","percentage":6,"isAdditional":false},{"id":15467,"name":"Zinc Oxide","percentage":5,"isAdditional":false},{"id":15120,"name":"Copper Carbonate","percentage":1,"isAdditional":true}],"umf":{"Na2O":0.087,"K2O":0.1908,"MgO":0.0018,"CaO":0.532,"ZnO":0.1884,"Al2O3":0.3469,"Fe2O3":0.0024,"SiO2":2.9112,"TiO2":0.0028,"CuO":0.0248},"SiO2_Al2O3_ratio":8.39,"R2O_RO_ratio":0.2778,"fluxSum":1.0,"x":2.9112,"y":0.3469,"imageUrl":null,"thumbnailUrl":null,"scrapedAt":null},{"id":"glazy_8023","name":"Burkes Celedon,^6 ox. 0.25 Copper Carb.","source":"glazy","cone":6,"coneRaw":"6","surface":"gloss","transparency":null,"atmosphere":"oxidation","ingredients":[{"id":15131,"name":"Custer Feldspar","percentage":58,"isAdditional":false},{"id":15457,"name":"Whiting","percentage":17,"isAdditional":false},{"id":15400,"name":"Silica","percentage":14,"isAdditional":false},{"id":15298,"name":"Kentucky OM #4 Ball Clay","percentage":6,"isAdditional":false},{"id":15467,"name":"Zinc Oxide","percentage":5,"isAdditional":false},{"id":15120,"name":"Copper Carbonate","percentage":0.25,"isAdditional":true}],"umf":{"Na2O":0.087,"K2O":0.1908,"MgO":0.0018,"CaO":0.532,"ZnO":0.1884,"Al2O3":0.3469,"Fe2O3":0.0024,"SiO2":2.9112,"TiO2":0.0028,"CuO":0.0062},"SiO2_Al2O3_ratio":8.39,"R2O_RO_ratio":0.2778,"fluxSum":1.0,"x":2.9112,"y":0.3469,"imageUrl":null,"thumbnailUrl":null,"scrapedAt":null},{"id":"glazy_18186","name":"Butter Yellow","source":"glazy","cone":6,"coneRaw":"6","surface":"matte","transparency":"opaque","atmosphere":"oxidation","ingredients":[{"id":15470,"name":"Minspar 200","percentage":32.8,"isAdditional":false},{"id":15137,"name":"EP Kaolin","percentage":20,"isAdditional":false},{"id":15400,"name":"Silica","percentage":14.5,"isAdditional":false},{"id":15457,"name":"Whiting","percentage":14.5,"isAdditional":false},{"id":15467,"name":"Zinc Oxide","percentage":14.5,"isAdditional":false},{"id":15323,"name":"Lithium Carbonate","percentage":3.7,"isAdditional":false},{"id":15393,"name":"Rutile","percentage":5,"isAdditional":true},{"id":15442,"name":"Tin Oxide","percentage":5,"isAdditional":true},{"id":15072,"name":"Bentonite","percentage":2,"isAdditional":true}],"umf":{"Li2O":0.1157,"Na2O":0.082,"K2O":0.0351,"MgO":0.0035,"CaO":0.3552,"ZnO":0.4086,"Al2O3":0.3142,"Fe2O3":0.0106,"SiO2":1.8105,"TiO2":0.1314,"SnO2":0.0761,"P2O5":0.0008},"SiO2_Al2O3_ratio":5.76,"R2O_RO_ratio":0.2328,"fluxSum":1.0001,"x":1.8105,"y":0.3142,"imageUrl":null,"thumbnailUrl":null,"scrapedAt":null},{"id":"glazy_145322","name":"Buttercup Yellow Base - With Titanium Dioxide","source":"glazy","cone":6,"coneRaw":"6","surface":"unknown","transparency":"opaque","atmosphere":"unknown","ingredients":[],"umf":{"Li2O":0.1914,"Na2O":0.1004,"K2O":0.0066,"MgO":0.2488,"CaO":0.4529,"Al2O3":0.3745,"B2O3":0.1948,"Fe2O3":0.0043,"SiO2":2.7826,"TiO2":0.3819},"SiO2_Al2O3_ratio":7.43,"R2O_RO_ratio":0.2984,"fluxSum":1.0001,"x":2.7826,"y":0.3745,"imageUrl":null,"thumbnailUrl":null,"scrapedAt":null},{"id":"glazy_145321","name":"Buttercup Yellow Base Trials","source":"glazy","cone":6,"coneRaw":"6","surface":"gloss","transparency":"opaque","atmosphere":"unknown","ingredients":[],"umf":{"Li2O":0.1914,"Na2O":0.1004,"K2O":0.0066,"MgO":0.2488,"CaO":0.4529,"Al2O3":0.3745,"B2O3":0.1948,"Fe2O3":0.0043,"SiO2":2.7826,"TiO2":0.0094},"SiO2_Al2O3_ratio":7.43,"R2O_RO_ratio":0.2984,"fluxSum":1.0001,"x":2.7826,"y":0.3745,"imageUrl":null,"thumbnailUrl":null,"scrapedAt":null},{"id":"glazy_8322","name":"Butterscotch ^6 ox.","source":"glazy","cone":6,"coneRaw":"6","surface":"gloss","transparency":null,"atmosphere":"oxidation","ingredients":[{"id":15135,"name":"Dolomite","percentage":20,"isAdditional":false},{"id":15169,"name":"Ferro Frit 3134","percentage":20,"isAdditional":false},{"id":15298,"name":"Kentucky OM #4 Ball Clay","percentage":20,"isAdditional":false},{"id":15400,"name":"Silica","percentage":20,"isAdditional":false},{"id":15422,"name":"Spodumene","percentage":20,"isAdditional":false},{"id":15443,"name":"Titanium Dioxide","percentage":10,"isAdditional":true},{"id":15393,"name":"Rutile","percentage":6,"isAdditional":true}],"umf":{"Li2O":0.1413,"Na2O":0.0888,"K2O":0.0056,"MgO":0.2917,"CaO":0.4727,"Al2O3":0.2962,"B2O3":0.1725,"Fe2O3":0.0134,"SiO2":2.3274,"TiO2":0.516},"SiO2_Al2O3_ratio":7.86,"R2O_RO_ratio":0.2357,"fluxSum":1.0001,"x":2.3274,"y":0.2962,"imageUrl":null,"thumbnailUrl":null,"scrapedAt":null},{"id":"glazy_17356","name":"C.H. Black Velvet","source":"glazy","cone":6,"coneRaw":"6","surface":"unknown","transparency":"opaque","atmosphere":"oxidation","ingredients":[{"id":15131,"name":"Custer Feldspar","percentage":30,
