Repository: ryanlack616/stull-atlas

# stull-atlas
R.T. Stull in 1912 the Stull graph, trying to understand and improve on with new tools

File: data/glazes/glazy-processed.json (part 14 of 55)
"isAdditional":false},{"id":15168,"name":"Ferro Frit 3124","percentage":28,"isAdditional":false},{"id":15137,"name":"EP Kaolin","percentage":14,"isAdditional":false},{"id":15457,"name":"Whiting","percentage":10,"isAdditional":false},{"id":15349,"name":"Nepheline Syenite","percentage":8,"isAdditional":false},{"id":15094,"name":"Calcined Kaolin","percentage":6,"isAdditional":false},{"id":15467,"name":"Zinc Oxide","percentage":4,"isAdditional":false},{"id":15387,"name":"Red Iron Oxide","percentage":9,"isAdditional":true},{"id":15117,"name":"Cobalt Oxide","percentage":2,"isAdditional":true}],"umf":{"Na2O":0.1757,"K2O":0.1207,"MgO":0.0018,"CaO":0.5468,"ZnO":0.155,"Al2O3":0.5481,"B2O3":0.1746,"Fe2O3":0.1717,"SiO2":2.6527,"TiO2":0.0021,"P2O5":0.0008,"CoO":0.0786},"SiO2_Al2O3_ratio":4.84,"R2O_RO_ratio":0.2964,"fluxSum":1.0,"x":2.6527,"y":0.5481,"imageUrl":null,"thumbnailUrl":null,"scrapedAt":null},{"id":"glazy_17366","name":"C.H. Blue Green Pink","source":"glazy","cone":6,"coneRaw":"6","surface":"gloss","transparency":"opaque","atmosphere":"oxidation","ingredients":[{"id":15470,"name":"Minspar 200","percentage":34,"isAdditional":false},{"id":15400,"name":"Silica","percentage":21,"isAdditional":false},{"id":15169,"name":"Ferro Frit 3134","percentage":16,"isAdditional":false},{"id":15137,"name":"EP Kaolin","percentage":13,"isAdditional":false},{"id":15457,"name":"Whiting","percentage":10,"isAdditional":false},{"id":15433,"name":"Talc","percentage":3,"isAdditional":false},{"id":15467,"name":"Zinc Oxide","percentage":3,"isAdditional":false},{"id":15442,"name":"Tin Oxide","percentage":2,"isAdditional":true},{"id":15122,"name":"Black Copper Oxide","percentage":1,"isAdditional":true}],"umf":{"Na2O":0.2046,"K2O":0.0505,"MgO":0.0792,"CaO":0.5443,"ZnO":0.1214,"Al2O3":0.3713,"B2O3":0.1725,"Fe2O3":0.0025,"SiO2":3.2645,"TiO2":0.002,"SnO2":0.0437,"P2O5":0.0008,"CuO":0.0414},"SiO2_Al2O3_ratio":8.79,"R2O_RO_ratio":0.2551,"fluxSum":1.0,"x":3.2645,"y":0.3713,"imageUrl":null,"thumbnailUrl":null,"scrapedAt":null},{"id":"glazy_17363","name":"C.H. Randy's Red","source":"glazy","cone":6,"coneRaw":"6","surface":"unknown","transparency":"opaque","atmosphere":"oxidation","ingredients":[{"id":15252,"name":"Gerstley Borate","percentage":30.6,"isAdditional":false},{"id":15400,"name":"Silica","percentage":29.61,"isAdditional":false},{"id":15470,"name":"Minspar 200","percentage":19.68,"isAdditional":false},{"id":15433,"name":"Talc","percentage":13.81,"isAdditional":false},{"id":15137,"name":"EP Kaolin","percentage":5.05,"isAdditional":false},{"id":15080,"name":"Bone Ash","percentage":1.26,"isAdditional":false},{"id":15387,"name":"Red Iron Oxide","percentage":15.14,"isAdditional":true}],"umf":{"Na2O":0.1306,"K2O":0.0325,"MgO":0.4378,"CaO":0.399,"Al2O3":0.1849,"B2O3":0.3795,"Fe2O3":0.2937,"SiO2":3.1509,"TiO2":0.002,"P2O5":0.0131},"SiO2_Al2O3_ratio":17.04,"R2O_RO_ratio":0.1631,"fluxSum":0.9999,"x":3.1509,"y":0.1849,"imageUrl":null,"thumbnailUrl":null,"scrapedAt":null},{"id":"glazy_56810","name":"C0023 - Honey Glossy","source":"glazy","cone":6,"coneRaw":"6","surface":"unknown","transparency":null,"atmosphere":"unknown","ingredients":[],"umf":{"Li2O":0.2844,"Na2O":0.1301,"K2O":0.0409,"MgO":0.2389,"CaO":0.3057,"Al2O3":0.304,"B2O3":0.0903,"Fe2O3":0.0822,"SiO2":2.5914,"TiO2":0.0075,"P2O5":0.0002},"SiO2_Al2O3_ratio":8.52,"R2O_RO_ratio":0.4554,"fluxSum":1.0,"x":2.5914,"y":0.304,"imageUrl":null,"thumbnailUrl":null,"scrapedAt":null},{"id":"glazy_65462","name":"C6 4321 1.3B","source":"glazy","cone":6,"coneRaw":"6","surface":"unknown","transparency":null,"atmosphere":"oxidation","ingredients":[{"id":56917,"name":"kwarts EU","percentage":38.27,"isAdditional":false},{"id":56339,"name":"Kaolien RM 255 ( EU )","percentage":34.46,"isAdditional":false},{"id":56348,"name":"krijt EU","percentage":14.48,"isAdditional":false},{"id":56365,"name":"fritte 3221 EU","percentage":6.86,"isAdditional":false},{"id":56347,"name":"Lithium Carbonaat EU","percentage":5.93,"isAdditional":false}],"umf":{"Li2O":0.2759,"Na2O":0.0067,"K2O":0.0209,"MgO":0.0088,"CaO":0.6878,"Al2O3":0.4416,"B2O3":0.1756,"SiO2":3.1381},"SiO2_Al2O3_ratio":7.11,"R2O_RO_ratio":0.3035,"fluxSum":1.0001,"x":3.1381,"y":0.4416,"imageUrl":null,"thumbnailUrl":null,"scrapedAt":null},{"id":"glazy_86306","name":"C6 4321 1.3B, in Southeast US","source":"glazy","cone":6,"coneRaw":"6","surface":"unknown","transparency":"opaque","atmosphere":"oxidation","ingredients":[{"id":15137,"name":"EP Kaolin","percentage":35.5,"isAdditional":false},{"id":15400,"name":"Silica","percentage":29.5,"isAdditional":false},{"id":15169,"name":"Ferro Frit 3134","percentage":17,"isAdditional":false},{"id":15457,"name":"Whiting","percentage":14.5,"isAdditional":false},{"id":15323,"name":"Lithium Carbonate","percentage":3.5,"isAdditional":false},{"id":15469,"name":"Zircopax","percentage":5,"isAdditional":true},{"id":15120,"name":"Copper Carbonate","percentage":1.5,"isAdditional":true}],"umf":{"Li2O":0.1683,"Na2O":0.0995,"K2O":0.0046,"MgO":0.0032,"CaO":0.7244,"Al2O3":0.4706,"B2O3":0.1963,"Fe2O3":0.006,"SiO2":3.2356,"TiO2":0.006,"ZrO2":0.0962,"P2O5":0.0023,"CuO":0.0428},"SiO2_Al2O3_ratio":6.88,"R2O_RO_ratio":0.2724,"fluxSum":1.0,"x":3.2356,"y":0.4706,"imageUrl":null,"thumbnailUrl":null,"scrapedAt":null},{"id":"glazy_20575","name":"C6 R2O 0.2 B2O3 0.18 Bottom Left","source":"glazy","cone":6,"coneRaw":"6","surface":"unknown","transparency":null,"atmosphere":"unknown","ingredients":[],"umf":{"Na2O":0.1625,"K2O":0.0348,"MgO":0.002,"CaO":0.8007,"Al2O3":0.4539,"B2O3":0.18,"Fe2O3":0.004,"SiO2":2.046,"TiO2":0.0038,"P2O5":0.0015},"SiO2_Al2O3_ratio":4.51,"R2O_RO_ratio":0.1973,"fluxSum":1.0,"x":2.046,"y":0.4539,"imageUrl":null,"thumbnailUrl":null,"scrapedAt":null},{"id":"glazy_20574","name":"C6 R2O 0.2 B2O3 0.18 Bottom Right","source":"glazy","cone":6,"coneRaw":"6","surface":"unknown","transparency":null,"atmosphere":"unknown","ingredients":[],"umf":{"Na2O":0.1637,"K2O":0.0344,"MgO":0.0009,"CaO":0.801,"Al2O3":0.2908,"B2O3":0.1767,"Fe2O3":0.0019,"SiO2":3.3278,"TiO2":0.0016,"P2O5":0.0006},"SiO2_Al2O3_ratio":11.44,"R2O_RO_ratio":0.1981,"fluxSum":1.0,"x":3.3278,"y":0.2908,"imageUrl":null,"thumbnailUrl":null,"scrapedAt":null},{"id":"glazy_20577","name":"C6 R2O 0.2 B2O3 0.18 Top Left","source":"glazy","cone":6,"coneRaw":"6","surface":"unknown","transparency":null,"atmosphere":"unknown","ingredients":[],"umf":{"Na2O":0.1607,"K2O":0.0366,"MgO":0.0034,"CaO":0.7993,"Al2O3":0.6517,"B2O3":0.1758,"Fe2O3":0.0066,"SiO2":2.9252,"TiO2":0.0064,"P2O5":0.0025},"SiO2_Al2O3_ratio":4.49,"R2O_RO_ratio":0.1973,"fluxSum":1.0,"x":2.9252,"y":0.6517,"imageUrl":null,"thumbnailUrl":null,"scrapedAt":null},{"id":"glazy_20576","name":"C6 R2O 0.2 B2O3 0.18 Top Right","source":"glazy","cone":6,"coneRaw":"6","surface":"unknown","transparency":null,"atmosphere":"unknown","ingredients":[],"umf":{"Na2O":0.1636,"K2O":0.0338,"MgO":0.0016,"CaO":0.801,"Al2O3":0.3905,"B2O3":0.1844,"Fe2O3":0.0032,"SiO2":4.4733,"TiO2":0.003,"P2O5":0.0011},"SiO2_Al2O3_ratio":11.46,"R2O_RO_ratio":0.1974,"fluxSum":1.0,"x":4.4733,"y":0.3905,"imageUrl":null,"thumbnailUrl":null,"scrapedAt":null},{"id":"glazy_18053","name":"CJ Blue Green","source":"glazy","cone":6,"coneRaw":"6","surface":"gloss","transparency":null,"atmosphere":"oxidation","ingredients":[{"id":15131,"name":"Custer Feldspar","percentage":40,"isAdditional":false},{"id":15400,"name":"Silica","percentage":25.87,"isAdditional":false},{"id":15457,"name":"Whiting","percentage":14.3,"isAdditional":false},{"id":15467,"name":"Zinc Oxide","percentage":11.54,"isAdditional":false},{"id":15137,"name":"EP Kaolin","percentage":4.71,"isAdditional":false},{"id":15072,"name":"Bentonite","percentage":2,"isAdditional":true},{"id":15120,"name":"Copper Carbonate","percentage":2,"isAdditional":true}],"umf":{"Na2O":0.0579,"K2O":0.1218,"MgO":0.0032,"CaO":0.4141,"ZnO":0.403,"Al2O3":0.2498,"Fe2O3":0.0026,"SiO2":2.6777,"TiO2":0.0006,"P2O5":0.0002,"CuO":0.046},"SiO2_Al2O3_ratio":10.72,"R2O_RO_ratio":0.1797,"fluxSum":1.0,"x":2.6777,"y":0.2498,"imageUrl":null,"thumbnailUrl":null,"scrapedAt":null},{"id":"glazy_33511","name":"CJ Frosty Crystal","source":"glazy","cone":6,"coneRaw":"6","surface":"unknown","transparency":"translucent","atmosphere":"oxidation","ingredients":[{"id":15349,"name":"Nepheline Syenite","percentage":40,"isAdditional":false},{"id":15400,"name":"Silica","percentage":29,"isAdditional":false},{"id":15467,"name":"Zinc Oxide","percentage":17,"isAdditional":false},{"id":15457,"name":"Whiting","percentage":9.5,"isAdditional":false},{"id":15137,"name":"EP Kaolin","percentage":5,"isAdditional":false},{"id":15072,"name":"Bentonite","percentage":3,"isAdditional":true},{"id":15393,"name":"Rutile","percentage":2,"isAdditional":true}],"umf":{"Na2O":0.1631,"K2O":0.0505,"MgO":0.0066,"CaO":0.2537,"ZnO":0.5261,"Al2O3":0.2913,"Fe2O3":0.006,"SiO2":2.404,"TiO2":0.0574,"P2O5":0.0002},"SiO2_Al2O3_ratio":8.25,"R2O_RO_ratio":0.2136,"fluxSum":1.0,"x":2.404,"y":0.2913,"imageUrl":null,"thumbnailUrl":null,"scrapedAt":null},{"id":"glazy_38268","name":"CJ Frosty Crystal v2","source":"glazy","cone":6,"coneRaw":"6","surface":"unknown","transparency":"translucent","atmosphere":"oxidation","ingredients":[{"id":15349,"name":"Nepheline Syenite","percentage":40.2,"isAdditional":false},{"id":15400,"name":"Silica","percentage":29.15,"isAdditional":false},{"id":15467,"name":"Zinc Oxide","percentage":16.08,"isAdditional":false},{"id":15457,"name":"Whiting","percentage":9.55,"isAdditional":false},{"id":15137,"name":"EP Kaolin","percentage":5.03,"isAdditional":false},{"id":15072,"name":"Bentonite","percentage":2.5,"isAdditional":true},{"id":15393,"name":"Rutile","percentage":2,"isAdditional":true}],"umf":{"Na2O":0.168,"K2O":0.052,"MgO":0.0062,"CaO":0.2621,"ZnO":0.5118,"Al2O3":0.2985,"Fe2O3":0.0059,"SiO2":2.4719,"TiO2":0.059,"P2O5":0.0002},"SiO2_Al2O3_ratio":8.28,"R2O_RO_ratio":0.22,"fluxSum":1.0001,"x":2.4719,"y":0.2985,"imageUrl":null,"thumbnailUrl":null,"scrapedAt":null},{"id":"glazy_132089","name":"CJ Frosty Crystal v2 (Copy 2)","source":"glazy","cone":6,"coneRaw":"6","surface":"unknown","transparency":"translucent","atmosphere":"unknown","ingredients":[],"umf":{"Na2O":0.2049,"K2O":0.0481,"MgO":0.0033,"CaO":0.2514,"ZnO":0.4923,"Al2O3":0.322,"Fe2O3":0.0051,"SiO2":2.5265,"TiO2":0.0599,"CuO":0.0427,"CoO":0.0053},"SiO2_Al2O3_ratio":7.85,"R2O_RO_ratio":0.253,"fluxSum":1.0,"x":2.5265,"y":0.322,"imageUrl":null,"thumbnailUrl":null,"scrapedAt":null},{"id":"glazy_21247","name":"CM Red Clay Recipe, with added coloring oxides","source":"glazy","cone":6,"coneRaw":"6","surface":"gloss","transparency":"opaque","atmosphere":"unknown","ingredients":[],"umf":{"Na2O":0.1787,"K2O":0.14,"MgO":0.0374,"CaO":0.5757,"SrO":0.0008,"BaO":0.0275,"ZnO":0.0399,"Al2O3":0.4386,"B2O3":0.2155,"Fe2O3":0.0427,"SiO2":3.2185,"TiO2":0.0151,"P2O5":0.0024},"SiO2_Al2O3_ratio":7.34,"R2O_RO_ratio":0.3187,"fluxSum":1.0,"x":3.2185,"y":0.4386,"imageUrl":null,"thumbnailUrl":null,"scrapedAt":null},{"id":"glazy_127414","name":"CMB15 color variations.","source":"glazy","cone":6,"coneRaw":"6","surface":"unknown","transparency":null,"atmosphere":"oxidation","ingredients":[{"id":24751,"name":"Forshammar Feldspar","percentage":44,"isAdditional":false},{"id":27498,"name":"Kaolin E","percentage":18,"isAdditional":false},{"id":15457,"name":"Whiting","percentage":16,"isAdditional":false},{"id":15400,"name":"Silica","percentage":15,"isAdditional":false},{"id":15467,"name":"Zinc Oxide","percentage":7,"isAdditional":false},{"id":15442,"name":"Tin Oxide","percentage":5,"isAdditional":true},{"id":15387,"name":"Red Iron Oxide","percentage":1,"isAdditional":true}],"umf":{"Na2O":0.1118,"K2O":0.0813,"CaO":0.5249,"ZnO":0.2821,"Al2O3":0.4165,"Fe2O3":0.0248,"SiO2":3.1108,"SnO2":0.1088},"SiO2_Al2O3_ratio":7.47,"R2O_RO_ratio":0.1931,"fluxSum":1.0001,"x":3.1108,"y":0.4165,"imageUrl":null,"thumbnailUrl":null,"scrapedAt":null},{"id":"glazy_26773","name":"CMW Gilbert\u2019s Red modified to cone 6","source":"glazy","cone":6,"coneRaw":"6","surface":"unknown","transparency":null,"atmosphere":"unknown","ingredients":[],"umf":{"Na2O":0.0665,"K2O":0.1713,"MgO":0.0073,"CaO":0.7549,"Al2O3":0.3024,"B2O3":0.1525,"Fe2O3":0.0014,"SiO2":2.8572,"TiO2":0.0001,"SnO2":0.102,"Cr2O3":0.0101},"SiO2_Al2O3_ratio":9.45,"R2O_RO_ratio":0.2378,"fluxSum":1.0,"x":2.8572,"y":0.3024,"imageUrl":null,"thumbnailUrl":null,"scrapedAt":null},{"id":"glazy_26712","name":"COAL ( NEW COAL)","source":"glazy","cone":6,"coneRaw":"6","surface":"matte","transparency":"opaque","atmosphere":"oxidation","ingredients":[{"id":15131,"name":"Custer Feldspar","percentage":30,"isAdditional":false},{"id":15168,"name":"Ferro Frit 3124","percentage":28,"isAdditional":false},{"id":15137,"name":"EP Kaolin","percentage":14,"isAdditional":false},{"id":15457,"name":"Whiting","percentage":10,"isAdditional":false},{"id":15349,"name":"Nepheline Syenite","percentage":8,"isAdditional":false},{"id":15094,"name":"Calcined Kaolin","percentage":6,"isAdditional":false},{"id":15467,"name":"Zinc Oxide","percentage":4,"isAdditional":false},{"id":15387,"name":"Red Iron Oxide","percentage":9,"isAdditional":true},{"id":15117,"name":"Cobalt Oxide","percentage":2,"isAdditional":true}],"umf":{"Na2O":0.1757,"K2O":0.1207,"MgO":0.0018,"CaO":0.5468,"ZnO":0.155,"Al2O3":0.5481,"B2O3":0.1746,"Fe2O3":0.1717,"SiO2":2.6527,"TiO2":0.0021,"P2O5":0.0008,"CoO":0.0786},"SiO2_Al2O3_ratio":4.84,"R2O_RO_ratio":0.2964,"fluxSum":1.0,"x":2.6527,"y":0.5481,"imageUrl":null,"thumbnailUrl":null,"scrapedAt":null},{"id":"glazy_17163","name":"Calcined kaolin example","source":"glazy","cone":6,"coneRaw":"6","surface":"matte","transparency":null,"atmosphere":"unknown","ingredients":[],"umf":{"Na2O":0.1941,"K2O":0.0566,"MgO":0.0374,"CaO":0.7119,"Al2O3":0.5355,"B2O3":0.1451,"Fe2O3":0.0054,"SiO2":2.3444,"TiO2":0.0042,"P2O5":0.0017},"SiO2_Al2O3_ratio":4.38,"R2O_RO_ratio":0.2507,"fluxSum":1.0,"x":2.3444,"y":0.5355,"imageUrl":null,"thumbnailUrl":null,"scrapedAt":null},{"id":"glazy_33293","name":"Calcium Gloss","source":"glazy","cone":6,"coneRaw":"6","surface":"unknown","transparency":"transparent","atmosphere":"oxidation","ingredients":[{"id":15400,"name":"Silica","percentage":33,"isAdditional":false},{"id":15349,"name":"Nepheline Syenite","percentage":22,"isAdditional":false},{"id":15457,"name":"Whiting","percentage":18,"isAdditional":false},{"id":15137,"name":"EP Kaolin","percentage":15,"isAdditional":false},{"id":15171,"name":"Ferro Frit 3195","percentage":12,"isAdditional":false},{"id":15072,"name":"Bentonite","percentage":2,"isAdditional":true}],"umf":{"Na2O":0.1749,"K2O":0.0429,"MgO":0.0072,"CaO":0.775,"Al2O3":0.4594,"B2O3":0.1453,"Fe2O3":0.0048,"SiO2":3.7336,"TiO2":0.0027,"P2O5":0.001},"SiO2_Al2O3_ratio":8.13,"R2O_RO_ratio":0.2178,"fluxSum":1.0,"x":3.7336,"y":0.4594,"imageUrl":null,"thumbnailUrl":null,"scrapedAt":null},{"id":"glazy_100722","name":"Calcium Matte Frit 4124","source":"glazy","cone":6,"coneRaw":"6","surface":"unknown","transparency":"opaque","atmosphere":"unknown","ingredients":[],"umf":{"Na2O":0.2141,"K2O":0.1117,"CaO":0.6742,"Al2O3":0.7367,"B2O3":0.2818,"Fe2O3":0.0109,"SiO2":3.7041},"SiO2_Al2O3_ratio":5.03,"R2O_RO_ratio":0.3258,"fluxSum":1.0,"x":3.7041,"y":0.7367,"imageUrl":null,"thumbnailUrl":null,"scrapedAt":null},{"id":"glazy_93511","name":"Calcium Semi Gloss","source":"glazy","cone":6,"coneRaw":"6","surface":"unknown","transparency":"transparent","atmosphere":"unknown","ingredients":[],"umf":{"Na2O":0.1748,"K2O":0.1388,"CaO":0.6865,"Al2O3":0.432,"Fe2O3":0.0039,"SiO2":3.0833},"SiO2_Al2O3_ratio":7.14,"R2O_RO_ratio":0.3136,"fluxSum":1.0001,"x":3.0833,"y":0.432,"imageUrl":null,"thumbnailUrl":null,"scrapedAt":null},{"id":"glazy_77756","name":"Calcium Semi Matte Nr. 2 frit","source":"glazy","cone":6,"coneRaw":"6","surface":"unknown","transparency":"opaque","atmosphere":"unknown","ingredients":[],"umf":{"Na2O":0.1447,"K2O":0.1629,"CaO":0.6924,"Al2O3":0.4358,"B2O3":0.2182,"Fe2O3":0.0028,"SiO2":2.9639},"SiO2_Al2O3_ratio":6.8,"R2O_RO_ratio":0.3076,"fluxSum":1.0,"x":2.9639,"y":0.4358,"imageUrl":null,"thumbnailUrl":null,"scrapedAt":null},{"id":"glazy_89363","name":"Campana Clear (Gray)","source":"glazy","cone":6,"coneRaw":"6","surface":"unknown","transparency":null,"atmosphere":"unknown","ingredients":[],"umf":{"Li2O":0.0726,"Na2O":0.086,"K2O":0.0018,"MgO":0.0196,"CaO":0.5771,"ZnO":0.2422,"Al2O3":0.2669,"B2O3":0.1694,"Fe2O3":0.003,"SiO2":2.2889,"TiO2":0.0023,"P2O5":0.0009,"MnO":0.0007,"CuO":0.012,"CoO":0.0062},"SiO2_Al2O3_ratio":8.58,"R2O_RO_ratio":0.1605,"fluxSum":0.9993,"x":2.2889,"y":0.2669,"imageUrl":null,"thumbnailUrl":null,"scrapedAt":null},{"id":"glazy_11008","name":"Campana Clear Lower Expansion #2","source":"glazy","cone":6,"coneRaw":"6","surface":"unknown","transparency":"transparent","atmosphere":"unknown","ingredients":[{"id":15400,"name":"Silica","percentage":30,"isAdditional":false},{"id":15169,"name":"Ferro Frit 3134","percentage":21,"isAdditional":false},{"id":15137,"name":"EP Kaolin","percentage":20,"isAdditional":false},{"id":15458,"name":"Wollastonite","percentage":20,"isAdditional":false},{"id":15422,"name":"Spodumene","percentage":11,"isAdditional":false},{"id":15467,"name":"Zinc Oxide","percentage":8,"isAdditional":false}],"umf":{"Li2O":0.072,"Na2O":0.0844,"K2O":0.0018,"MgO":0.0013,"CaO":0.6005,"ZnO":0.24,"Al2O3":0.2612,"B2O3":0.1679,"Fe2O3":0.0023,"SiO2":2.689,"TiO2":0.0023,"P2O5":0.0009},"SiO2_Al2O3_ratio":10.29,"R2O_RO_ratio":0.1582,"fluxSum":1.0,"x":2.689,"y":0.2612,"imageUrl":null,"thumbnailUrl":null,"scrapedAt":null},{"id":"glazy_8343","name":"Candy Apple Red ^6 Glaze","source":"glazy","cone":6,"coneRaw":"6","surface":"unknown","transparency":null,"atmosphere":"unknown","ingredients":[],"umf":{"Na2O":0.1621,"K2O":0.0495,"MgO":0.0199,"CaO":0.7685,"Al2O3":0.4712,"B2O3":0.07,"Fe2O3":0.0043,"SiO2":3.4035,"TiO2":0.0035,"P2O5":0.0014},"SiO2_Al2O3_ratio":7.22,"R2O_RO_ratio":0.2116,"fluxSum":1.0,"x":3.4035,"y":0.4712,"imageUrl":null,"thumbnailUrl":null,"scrapedAt":null},{"id":"glazy_82210","name":"Caramel Apple","source":"glazy","cone":6,"coneRaw":"6","surface":"unknown","transparency":"opaque","atmosphere":"unknown","ingredients":[],"umf":{"Li2O":0.1979,"Na2O":0.0056,"K2O":0.0084,"MgO":0.3531,"CaO":0.4351,"Al2O3":0.4136,"Fe2O3":0.4174,"SiO2":4.3076,"TiO2":0.011,"P2O5":0.0689},"SiO2_Al2O3_ratio":10.41,"R2O_RO_ratio":0.2119,"fluxSum":1.0001,"x":4.3076,"y":0.4136,"imageUrl":null,"thumbnailUrl":null,"scrapedAt":null},{"id":"glazy_27909","name":"Caramel Crystal 626","source":"glazy","cone":6,"coneRaw":"6","surface":"unknown","transparency":null,"atmosphere":"oxidation","ingredients":[{"id":15167,"name":"Ferro Frit 3110","percentage":23.9,"isAdditional":false},{"id":15400,"name":"Silica","percentage":22.5,"isAdditional":false},{"id":15458,"name":"Wollastonite","percentage":16.43,"isAdditional":false},{"id":15288,"name":"Kaolin","percentage":16.25,"isAdditional":false},{"id":15433,"name":"Talc","percentage":11.2,"isAdditional":false},{"id":15467,"name":"Zinc Oxide","percentage":3.73,"isAdditional":false},{"id":15431,"name":"Strontium Carbonate","percentage":3,"isAdditional":false},{"id":15169,"name":"Ferro Frit 3134","percentage":2.99,"isAdditional":false},{"id":15122,"name":"Black Copper Oxide","percentage":4,"isAdditional":true}],"umf":{"Na2O":0.158,"K2O":0.0149,"MgO":0.2198,"CaO":0.4433,"SrO":0.0504,"ZnO":0.1137,"Al2O3":0.182,"B2O3":0.0468,"SiO2":2.6355,"CuO":0.1248},"SiO2_Al2O3_ratio":14.48,"R2O_RO_ratio":0.1729,"fluxSum":1.0001,"x":2.6355,"y":0.182,"imageUrl":null,"thumbnailUrl":null,"scrapedAt":null},{"id":"glazy_126899","name":"Carmen's Turquoise Revised","source":"glazy","cone":6,"coneRaw":"6","surface":"matte","transparency":"opaque","atmosphere":"oxidation","ingredients":[{"id":15470,"name":"Minspar 200","percentage":52.8,"isAdditional":false},{"id":15431,"name":"Strontium Carbonate","percentage":30.2,"isAdditional":false},{"id":15137,"name":"EP Kaolin","percentage":8.5,"isAdditional":false},{"id":15400,"name":"Silica","percentage":6.6,"isAdditional":false},{"id":15072,"name":"Bentonite","percentage":2,"isAdditional":false},{"id":15323,"name":"Lithium Carbonate","percentage":2,"isAdditional":false},{"id":15457,"name":"Whiting","percentage":1.9,"isAdditional":false}],"umf":{"Li2O":0.0785,"Na2O":0.1633,"K2O":0.068,"MgO":0.0035,"CaO":0.0974,"SrO":0.5893,"Al2O3":0.3782,"Fe2O3":0.003,"SiO2":2.3035,"TiO2":0.0012,"P2O5":0.0004},"SiO2_Al2O3_ratio":6.09,"R2O_RO_ratio":0.3098,"fluxSum":1.0,"x":2.3035,"y":0.3782,"imageUrl":null,"thumbnailUrl":null,"scrapedAt":null},{"id":"glazy_7609","name":"Cassie's Marsala ^6 ox. (Lilly Krakowski)","source":"glazy","cone":6,"coneRaw":"6","surface":"gloss","transparency":null,"atmosphere":"oxidation","ingredients":[{"id":15389,"name":"Redart","percentage":56.6,"isAdditional":false},{"id":15500,"name":"Johnson Matthey Frit 169","percentage":20,"isAdditional":false},{"id":15349,"name":"Nepheline Syenite","percentage":9.4,"isAdditional":false},{"id":15433,"name":"Talc","percentage":9.4,"isAdditional":false},{"id":15080,"name":"Bone Ash","percentage":5.7,"isAdditional":false}],"umf":{"Na2O":0.2698,"K2O":0.0976,"MgO":0.3204,"CaO":0.2295,"SrO":0.001,"BaO":0.0333,"ZnO":0.0484,"Al2O3":0.3588,"B2O3":0.2613,"Fe2O3":0.0828,"SiO2":3.0595,"TiO2":0.0257,"P2O5":0.0592},"SiO2_Al2O3_ratio":8.53,"R2O_RO_ratio":0.3674,"fluxSum":1.0,"x":3.0595,"y":0.3588,"imageUrl":null,"thumbnailUrl":null,"scrapedAt":null},{"id":"glazy_31212","name":"Celadon","source":"glazy","cone":6,"coneRaw":"5-7","surface":"gloss","transparency":"transparent","atmosphere":"oxidation","ingredients":[{"id":15131,"name":"Custer Feldspar","percentage":24,"isAdditional":false},{"id":15137,"name":"EP Kaolin","percentage":20,"isAdditional":false},{"id":15169,"name":"Ferro Frit 3134","percentage":20,"isAdditional":false},{"id":15458,"name":"Wollastonite","percentage":15.5,"isAdditional":false},{"id":15400,"name":"Silica","percentage":14.5,"isAdditional":false},{"id":15608,"name":"Amtalc-C98 Talc","percentage":6,"isAdditional":false},{"id":15483,"name":"Stain","percentage":4,"isAdditional":true}],"umf":{"Na2O":0.1375,"K2O":0.0815,"MgO":0.1371,"CaO":0.644,"Al2O3":0.3622,"B2O3":0.202,"Fe2O3":0.004,"SiO2":3.103,"TiO2":0.0032,"P2O5":0.0011},"SiO2_Al2O3_ratio":8.57,"R2O_RO_ratio":0.219,"fluxSum":1.0001,"x":3.103,"y":0.3622,"imageUrl":null,"thumbnailUrl":null,"scrapedAt":null},{"id":"glazy_31544","name":"Celadon - NCMC","source":"glazy","cone":6,"coneRaw":"6","surface":"unknown","transparency":null,"atmosphere":"reduction","ingredients":[{"id":15131,"name":"Custer Feldspar","percentage":40,"isAdditional":false},{"id":15400,"name":"Silica","percentage":16,"isAdditional":false},{"id":15457,"name":"Whiting","percentage":16,"isAdditional":false},{"id":15268,"name":"Grolleg Kaolin","percentage":10,"isAdditional":false},{"id":15168,"name":"Ferro Frit 3124","percentage":9,"isAdditional":false},{"id":15433,"name":"Talc","percentage":9,"isAdditional":false},{"id":15387,"name":"Red Iron Oxide","percentage":0.5,"isAdditional":false}],"umf":{"Na2O":0.0866,"K2O":0.1365,"MgO":0.2175,"CaO":0.5594,"Al2O3":0.3377,"B2O3":0.0538,"Fe2O3":0.0111,"SiO2":2.9634,"TiO2":0.0001},"SiO2_Al2O3_ratio":8.78,"R2O_RO_ratio":0.2231,"fluxSum":1.0,"x":2.9634,"y":0.3377,"imageUrl":null,"thumbnailUrl":null,"scrapedAt":null},{"id":"glazy_137964","name":"Celadon Clear","source":"glazy","cone":6,"coneRaw":"6","surface":"gloss","transparency":"translucent","atmosphere":"oxidation","ingredients":[{"id":15400,"name":"Silica","percentage":21.5,"isAdditional":false},{"id":15137,"name":"EP Kaolin","percentage":19.8,"isAdditional":false},{"id":15470,"name":"Minspar 200","percentage":19.6,"isAdditional":false},{"id":15458,"name":"Wollastonite","percentage":17.6,"isAdditional":false},{"id":15168,"name":"Ferro Frit 3124","percentage":10,"isAdditional":false},{"id":15169,"name":"Ferro Frit 3134","percentage":10,"isAdditional":false},{"id":15457,"name":"Whiting","percentage":1.5,"isAdditional":false}],"umf":{"Na2O":0.1632,"K2O":0.0345,"MgO":0.0018,"CaO":0.8005,"Al2O3":0.4133,"B2O3":0.1809,"Fe2O3":0.0035,"SiO2":3.6272,"TiO2":0.0032,"P2O5":0.0013},"SiO2_Al2O3_ratio":8.78,"R2O_RO_ratio":0.1977,"fluxSum":1.0,"x":3.6272,"y":0.4133,"imageUrl":null,"thumbnailUrl":null,"scrapedAt":null},{"id":"glazy_47981","name":"Celadon Clear +2% Mason #6028","source":"glazy","cone":6,"coneRaw":"6","surface":"gloss","transparency":"transparent","atmosphere":"unknown","ingredients":[],"umf":{"Na2O":0.1632,"K2O":0.0345,"MgO":0.0018,"CaO":0.8005,"Al2O3":0.4133,"B2O3":0.1809,"Fe2O3":0.0035,"SiO2":3.6272,"TiO2":0.0032,"P2O5":0.0013},"SiO2_Al2O3_ratio":8.78,"R2O_RO_ratio":0.1977,"fluxSum":1.0,"x":3.6272,"y":0.4133,"imageUrl":null,"thumbnailUrl":null,"scrapedAt":null},{"id":"glazy_47975","name":"Celadon Clear +2% Mason #6101","source":"glazy","cone":6,"coneRaw":"6","surface":"gloss","transparency":"transparent","atmosphere":"unknown","ingredients":[],"umf":{"Na2O":0.1632,"K2O":0.0345,"MgO":0.0018,"CaO":0.8005,"Al2O3":0.4133,"B2O3":0.1809,"Fe2O3":0.0035,"SiO2":3.6272,"TiO2":0.0032,"P2O5":0.0013},"SiO2_Al2O3_ratio":8.78,"R2O_RO_ratio":0.1977,"fluxSum":1.0,"x":3.6272,"y":0.4133,"imageUrl":null,"thumbnailUrl":null,"scrapedAt":null},{"id":"glazy_47982","name":"Celadon Clear +4% Mason #6028","source":"glazy","cone":6,"coneRaw":"6","surface":"gloss","transparency":"transparent","atmosphere":"unknown","ingredients":[],"umf":{"Na2O":0.1632,"K2O":0.0345,"MgO":0.0018,"CaO":0.8005,"Al2O3":0.4133,"B2O3":0.1809,"Fe2O3":0.0035,"SiO2":3.6272,"TiO2":0.0032,"P2O5":0.0013},"SiO2_Al2O3_ratio":8.78,"R2O_RO_ratio":0.1977,"fluxSum":1.0,"x":3.6272,"y":0.4133,"imageUrl":null,"thumbnailUrl":null,"scrapedAt":null},{"id":"glazy_47976","name":"Celadon Clear +4% Mason #6101","source":"glazy","cone":6,"coneRaw":"6","surface":"gloss","transparency":"transparent","atmosphere":"unknown","ingredients":[],"umf":{"Na2O":0.1632,"K2O":0.0345,"MgO":0.0018,"CaO":0.8005,"Al2O3":0.4133,"B2O3":0.1809,"Fe2O3":0.0035,"SiO2":3.6272,"TiO2":0.0032,"P2O5":0.0013},"SiO2_Al2O3_ratio":8.78,"R2O_RO_ratio":0.1977,"fluxSum":1.0,"x":3.6272,"y":0.4133,"imageUrl":null,"thumbnailUrl":null,"scrapedAt":null},{"id":"glazy_47983","name":"Celadon Clear +8% Mason #6028","source":"glazy","cone":6,"coneRaw":"6","surface":"gloss","transparency":"transparent","atmosphere":"unknown","ingredients":[],"umf":{"Na2O":0.1632,"K2O":0.0345,"MgO":0.0018,"CaO":0.8005,"Al2O3":0.4133,"B2O3":0.1809,"Fe2O3":0.0035,"SiO2":3.6272,"TiO2":0.0032,"P2O5":0.0013},"SiO2_Al2O3_ratio":8.78,"R2O_RO_ratio":0.1977,"fluxSum":1.0,"x":3.6272,"y":0.4133,"imageUrl":null,"thumbnailUrl":null,"scrapedAt":null},{"id":"glazy_47977","name":"Celadon Clear +8% Mason #6101","source":"glazy","cone":6,"coneRaw":"6","surface":"gloss","transparency":"transparent","atmosphere":"unknown","ingredients":[],"umf":{"Na2O":0.1632,"K2O":0.0345,"MgO":0.0018,"CaO":0.8005,"Al2O3":0.4133,"B2O3":0.1809,"Fe2O3":0.0035,"SiO2":3.6272,"TiO2":0.0032,"P2O5":0.0013},"SiO2_Al2O3_ratio":8.78,"R2O_RO_ratio":0.1977,"fluxSum":1.0,"x":3.6272,"y":0.4133,"imageUrl":null,"thumbnailUrl":null,"scrapedAt":null},{"id":"glazy_137965","name":"Celadon Clear +8% Mason Stain 6020 (pink)","source":"glazy","cone":6,"coneRaw":"6","surface":"unknown","transparency":"translucent","atmosphere":"unknown","ingredients":[],"umf":{"Na2O":0.1632,"K2O":0.0345,"MgO":0.0018,"CaO":0.8005,"Al2O3":0.4133,"B2O3":0.1809,"Fe2O3":0.0035,"SiO2":3.6272,"TiO2":0.0032,"P2O5":0.0013},"SiO2_Al2O3_ratio":8.78,"R2O_RO_ratio":0.1977,"fluxSum":1.0,"x":3.6272,"y":0.4133,"imageUrl":null,"thumbnailUrl":null,"scrapedAt":null},{"id":"glazy_98449","name":"Celadon G2926B","source":"glazy","cone":6,"coneRaw":"6","surface":"unknown","transparency":null,"atmosphere":"oxidation","ingredients":[{"id":15400,"name":"Silica","percentage":34.2,"isAdditional":false},{"id":15169,"name":"Ferro Frit 3134","percentage":23.1,"isAdditional":false},{"id":15137,"name":"EP Kaolin","percentage":17.8,"isAdditional":false},{"id":15349,"name":"Nepheline Syenite","percentage":16.6,"isAdditional":false},{"id":15458,"name":"Wollastonite","percentage":6.3,"isAdditional":false},{"id":15433,"name":"Talc","percentage":2.1,"isAdditional":false},{"id":15072,"name":"Bentonite","percentage":2,"isAdditional":true},{"id":15120,"name":"Copper Carbonate","percentage":0.5,"isAdditional":true}],"umf":{"Na2O":0.2832,"K2O":0.039,"MgO":0.0802,"CaO":0.5976,"Al2O3":0.4848,"B2O3":0.3284,"Fe2O3":0.006,"SiO2":4.9665,"TiO2":0.0037,"P2O5":0.0014,"CuO":0.0176},"SiO2_Al2O3_ratio":10.24,"R2O_RO_ratio":0.3222,"fluxSum":1.0,"x":4.9665,"y":0.4848,"imageUrl":null,"thumbnailUrl":null,"scrapedAt":null},{"id":"glazy_58946","name":"Cerberus Oil Spot","source":"glazy","cone":6,"coneRaw":"6","surface":"unknown","transparency":null,"atmosphere":"oxidation","ingredients":[{"id":26952,"name":"Nephelin Syenite (Sepctrum N, Minerco)","percentage":35,"isAdditional":false},{"id":15400,"name":"Silica","percentage":19,"isAdditional":false},{"id":15169,"name":"Ferro Frit 3134","percentage":18,"isAdditional":false},{"id":26943,"name":"Kaolin (WBH,Minerco)","percentage":17,"isAdditional":false},{"id":15433,"name":"Talc","percentage":7,"isAdditional":false},{"id":15457,"name":"Whiting","percentage":4,"isAdditional":false},{"id":15387,"name":"Red Iron Oxide","percentage":8,"isAdditional":true},{"id":15114,"name":"Cobalt Carbonate","percentage":4,"isAdditional":true}],"umf":{"Na2O":0.267,"K2O":0.1355,"MgO":0.2018,"CaO":0.3885,"SrO":0.0048,"BaO":0.0024,"Al2O3":0.5325,"B2O3":0.2085,"Fe2O3":0.1726,"SiO2":3.605,"TiO2":0.0031,"CoO":0.119},"SiO2_Al2O3_ratio":6.77,"R2O_RO_ratio":0.4025,"fluxSum":1.0,"x":3.605,"y":0.5325,"imageUrl":null,"thumbnailUrl":null,"scrapedAt":null},{"id":"glazy_18180","name":"Chameleon 2","source":"glazy","cone":6,"coneRaw":"6","surface":"gloss","transparency":"transparent","atmosphere":"oxidation","ingredients":[{"id":15349,"name":"Nepheline Syenite","percentage":40.2,"isAdditional":false},{"id":15252,"name":"Gerstley Borate","percentage":21.1,"isAdditional":false},{"id":15400,"name":"Silica","percentage":20.6,"isAdditional":false},{"id":15298,"name":"Kentucky OM #4 Ball Clay","percentage":5.7,"isAdditional":false},{"id":15137,"name":"EP Kaolin","percentage":5.2,"isAdditional":false},{"id":15433,"name":"Talc","percentage":3.9,"isAdditional":false},{"id":15457,"name":"Whiting","percentage":3.3,"isAdditional":false},{"id":15443,"name":"Titanium Dioxide","percentage":3.5,"isAdditional":true},{"id":15120,"name":"Copper Carbonate","percentage":2.3,"isAdditional":true},{"id":15072,"name":"Bentonite","percentage":2,"isAdditional":true}],"umf":{"Na2O":0.2976,"K2O":0.0817,"MgO":0.1966,"CaO":0.4241,"Al2O3":0.5025,"B2O3":0.308,"Fe2O3":0.0071,"SiO2":3.6163,"TiO2":0.1713,"P2O5":0.0009,"CuO":0.0706},"SiO2_Al2O3_ratio":7.2,"R2O_RO_ratio":0.3793,"fluxSum":1.0,"x":3.6163,"y":0.5025,"imageUrl":null,"thumbnailUrl":null,"scrapedAt":null},{"id":"glazy_34450","name":"Charcoal Matte w/ Ti-Rio","source":"glazy","cone":6,"coneRaw":"6","surface":"matte","transparency":"opaque","atmosphere":"unknown","ingredients":[],"umf":{"Na2O":0.2528,"K2O":0.0025,"MgO":0.004,"CaO":0.4791,"ZnO":0.2615,"Al2O3":0.4541,"Fe2O3":0.0353,"SiO2":2.1745,"TiO2":0.1358,"P2O5":0.001},"SiO2_Al2O3_ratio":4.79,"R2O_RO_ratio":0.2553,"fluxSum":0.9999,"x":2.1745,"y":0.4541,"imageUrl":null,"thumbnailUrl":null,"scrapedAt":null},{"id":"glazy_64093","name":"Charcoal Satin Matte","source":"glazy","cone":6,"coneRaw":"6","surface":"matte","transparency":"opaque","atmosphere":"oxidation","ingredients":[{"id":26010,"name":"Feldspar Forshammar","percentage":49.2,"isAdditional":false},{"id":15137,"name":"EP Kaolin","percentage":19.9,"isAdditional":false},{"id":15457,"name":"Whiting","percentage":17.9,"isAdditional":false},{"id":15467,"name":"Zinc Oxide","percentage":8,"isAdditional":false},{"id":15400,"name":"Silica","percentage":5,"isAdditional":false},{"id":15387,"name":"Red Iron Oxide","percentage":6.7,"isAdditional":true},{"id":15114,"name":"Cobalt Carbonate","percentage":1.3,"isAdditional":true}],"umf":{"Na2O":0.1129,"K2O":0.0668,"MgO":0.0015,"CaO":0.5294,"ZnO":0.2895,"Al2O3":0.4208,"Fe2O3":0.1215,"SiO2":2.5144,"TiO2":0.0032,"P2O5":0.0011,"CoO":0.0322},"SiO2_Al2O3_ratio":5.98,"R2O_RO_ratio":0.1797,"fluxSum":1.0001,"x":2.5144,"y":0.4208,"imageUrl":null,"thumbnailUrl":null,"scrapedAt":null},{"id":"glazy_82206","name":"Charles Titanium","source":"glazy","cone":6,"coneRaw":"6","surface":"unknown","transparency":null,"atmosphere":"unknown","ingredients":[],"umf":{"Li2O":0.1218,"Na2O":0.1224,"K2O":0.0022,"MgO":0.1943,"CaO":0.5593,"Al2O3":0.2348,"B2O3":0.2437,"Fe2O3":0.0029,"SiO2":2.3732,"TiO2":0.3418,"P2O5":0.0011},"SiO2_Al2O3_ratio":10.11,"R2O_RO_ratio":0.2464,"fluxSum":1.0,"x":2.3732,"y":0.2348,"imageUrl":null,"thumbnailUrl":null,"scrapedAt":null},{"id":"glazy_82208","name":"Charles Titanium (Spodumene)","source":"glazy","cone":6,"coneRaw":"6","surface":"unknown","transparency":null,"atmosphere":"unknown","ingredients":[],"umf":{"Li2O":0.1232,"Na2O":0.1228,"K2O":0.0011,"MgO":0.1935,"CaO":0.5594,"Al2O3":0.2442,"B2O3":0.2451,"Fe2O3":0.0014,"SiO2":2.3968,"TiO2":0.3303,"P2O5":0.0005},"SiO2_Al2O3_ratio":9.81,"R2O_RO_ratio":0.2471,"fluxSum":1.0,"x":2.3968,"y":0.2442,"imageUrl":null,"thumbnailUrl":null,"scrapedAt":null},{"id":"glazy_38583","name":"Chartreuse (stain 6236)","source":"glazy","cone":6,"coneRaw":"6","surface":"unknown","transparency":"transparent","atmosphere":"oxidation","ingredients":[{"id":15349,"name":"Nepheline Syenite","percentage":30,"isAdditional":false},{"id":15400,"name":"Silica","percentage":30,"isAdditional":false},{"id":15252,"name":"Gerstley Borate","percentage":20,"isAdditional":false},{"id":15137,"name":"EP Kaolin","percentage":10,"isAdditional":false},{"id":15457,"name":"Whiting","percentage":10,"isAdditional":false},{"id":15483,"name":"Stain","percentage":7.5,"isAdditional":false}],"umf":{"Na2O":0.2256,"K2O":0.0592,"MgO":0.0685,"CaO":0.6467,"Al2O3":0.3999,"B2O3":0.2873,"Fe2O3":0.0043,"SiO2":3.4618,"TiO2":0.0027,"P2O5":0.0012},"SiO2_Al2O3_ratio":8.66,"R2O_RO_ratio":0.2848,"fluxSum":1.0,"x":3.4618,"y":0.3999,"imageUrl":null,"thumbnailUrl":null,"scrapedAt":null},{"id":"glazy_6225","name":"Chartreuse - Pates Rev. Barium-free","source":"glazy","cone":6,"coneRaw":"6","surface":"gloss","transparency":"translucent","atmosphere":"unknown","ingredients":[],"umf":{"Li2O":0.4644,"Na2O":0.1033,"K2O":0.0318,"MgO":0.0059,"CaO":0.0885,"SrO":0.3061,"Al2O3":0.181,"Fe2O3":0.0025,"SiO2":2.1283,"TiO2":0.0016,"Cr2O3":0.0079},"SiO2_Al2O3_ratio":11.76,"R2O_RO_ratio":0.5995,"fluxSum":1.0,"x":2.1283,"y":0.181,"imageUrl":null,"thumbnailUrl":null,"scrapedAt":null},{"id":"glazy_40961","name":"Chartruse","source":"glazy","cone":6,"coneRaw":"6","surface":"unknown","transparency":null,"atmosphere":"unknown","ingredients":[],"umf":{"Na2O":0.2063,"K2O":0.0813,"MgO":0.0013,"CaO":0.0098,"BaO":0.6932,"ZnO":0.0082,"Al2O3":0.4015,"B2O3":0.1481,"Fe2O3":0.0021,"SiO2":3.6478,"TiO2":0.0019,"P2O5":0.0007,"Cr2O3":0.0287},"SiO2_Al2O3_ratio":9.09,"R2O_RO_ratio":0.2876,"fluxSum":1.0001,"x":3.6478,"y":0.4015,"imageUrl":null,"thumbnailUrl":null,"scrapedAt":null},{"id":"glazy_38591","name":"Cherry Garcia (stain 6021)","source":"glazy","cone":6,"coneRaw":"6","surface":"unknown","transparency":"translucent","atmosphere":"oxidation","ingredients":[{"id":15349,"name":"Nepheline Syenite","percentage":30.15,"isAdditional":false},{"id":15168,"name":"Ferro Frit 3124","percentage":19.92,"isAdditional":false},{"id":15400,"name":"Silica","percentage":19.36,"isAdditional":false},{"id":15137,"name":"EP Kaolin","percentage":13.31,"isAdditional":false},{"id":15457,"name":"Whiting","percentage":10.65,"isAdditional":false},{"id":15252,"name":"Gerstley Borate","percentage":4.91,"isAdditional":false},{"id":15132,"name":"Darvan","percentage":1,"isAdditional":false},{"id":15483,"name":"Stain","percentage":10,"isAdditional":true}],"umf":{"Na2O":0.2626,"K2O":0.0622,"MgO":0.0197,"CaO":0.6555,"Al2O3":0.5071,"B2O3":0.215,"Fe2O3":0.0035,"SiO2":3.4065,"TiO2":0.0026,"P2O5":0.001},"SiO2_Al2O3_ratio":6.72,"R2O_RO_ratio":0.3248,"fluxSum":1.0,"x":3.4065,"y":0.5071,"imageUrl":null,"thumbnailUrl":null,"scrapedAt":null},{"id":"glazy_148323","name":"Chocolate (Randy's Variation)","source":"glazy","cone":6,"coneRaw":"6","surface":"unknown","transparency":null,"atmosphere":"oxidation","ingredients":[{"id":15252,"name":"Gerstley Borate","percentage":31.7,"isAdditional":false},{"id":15400,"name":"Silica","percentage":29.7,"isAdditional":false},{"id":15305,"name":"Kona F-4 feldspar","percentage":19.8,"isAdditional":false},{"id":15433,"name":"Talc","percentage":13.8,"isAdditional":false},{"id":15137,"name":"EP Kaolin","percentage":5,"isAdditional":false},{"id":15387,"name":"Red Iron Oxide","percentage":10.1,"isAdditional":true},{"id":15336,"name":"Manganese Dioxide","percentage":6.4,"isAdditional":true},{"id":15442,"name":"Tin Oxide","percentage":3.7,"isAdditional":true}],"umf":{"Na2O":0.1386,"K2O":0.0378,"MgO":0.4463,"CaO":0.3773,"Al2O3":0.1937,"B2O3":0.3975,"Fe2O3":0.1993,"SiO2":3.179,"TiO2":0.0021,"SnO2":0.08,"P2O5":0.001},"SiO2_Al2O3_ratio":16.41,"R2O_RO_ratio":0.1764,"fluxSum":1.0,"x":3.179,"y":0.1937,"imageUrl":null,"thumbnailUrl":null,"scrapedAt":null},{"id":"glazy_82549","name":"Chrome LB2","source":"glazy","cone":6,"coneRaw":"6","surface":"unknown","transparency":"opaque","atmosphere":"oxidation","ingredients":[{"id":15407,"name":"Soda Feldspar","percentage":45,"isAdditional":false},{"id":15400,"name":"Silica","percentage":17,"isAdditional":false},{"id":15169,"name":"Ferro Frit 3134","percentage":15,"isAdditional":false},{"id":15457,"name":"Whiting","percentage":14,"isAdditional":false},{"id":15137,"name":"EP Kaolin","percentage":5,"isAdditional":false},{"id":15072,"name":"Bentonite","percentage":4,"isAdditional":false},{"id":15108,"name":"Chrome Oxide","percentage":2,"isAdditional":true}],"umf":{"Na2O":0.3646,"K2O":0.002,"MgO":0.0069,"CaO":0.6266,"Al2O3":0.3729,"B2O3":0.1593,"Fe2O3":0.0036,"SiO2":3.2088,"TiO2":0.0008,"P2O5":0.0003,"Cr2O3":0.0427},"SiO2_Al2O3_ratio":8.6,"R2O_RO_ratio":0.3666,"fluxSum":1.0001,"x":3.2088,"y":0.3729,"imageUrl":null,"thumbnailUrl":null,"scrapedAt":null},{"id":"glazy_26787","name":"Chrome tin red to pink","source":"glazy","cone":6,"coneRaw":"5-7","surface":"gloss","transparency":"translucent","atmosphere":"oxidation","ingredients":[{"id":15457,"name":"Whiting","percentage":24.5,"isAdditional":false},{"id":15400,"name":"Silica","percentage":24,"isAdditional":false},{"id":16050,"name":"Neph Sye A270","percentage":22.5,"isAdditional":false},{"id":15169,"name":"Ferro Frit 3134","percentage":17,"isAdditional":false},{"id":15137,"name":"EP Kaolin","percentage":12,"isAdditional":false},{"id":15442,"name":"Tin Oxide","percentage":5,"isAdditional":true},{"id":15108,"name":"Chrome Oxide","percentage":0.2,"isAdditional":true}],"umf":{"Na2O":0.1709,"K2O":0.0313,"MgO":0.0011,"CaO":0.7967,"Al2O3":0.2586,"B2O3":0.1448,"Fe2O3":0.0018,"SiO2":2.1988,"TiO2":0.0015,"SnO2":0.0863,"P2O5":0.0006,"Cr2O3":0.0034},"SiO2_Al2O3_ratio":8.5,"R2O_RO_ratio":0.2022,"fluxSum":1.0,"x":2.1988,"y":0.2586,"imageUrl":null,"thumbnailUrl":null,"scrapedAt":null},{"id":"glazy_146453","name":"Chromium Shiny Green","source":"glazy","cone":6,"coneRaw":"6","surface":"unknown","transparency":null,"atmosphere":"unknown","ingredients":[],"umf":{"Na2O":0.1632,"K2O":0.0345,"MgO":0.0018,"CaO":0.8005,"Al2O3":0.4133,"B2O3":0.1809,"Fe2O3":0.0035,"SiO2":3.6272,"TiO2":0.0032,"P2O5":0.0013,"Cr2O3":0.2267},"SiO2_Al2O3_ratio":8.78,"R2O_RO_ratio":0.1977,"fluxSum":1.0,"x":3.6272,"y":0.4133,"imageUrl":null,"thumbnailUrl":null,"scrapedAt":null},{"id":"glazy_19372","name":"Chun","source":"glazy","cone":6,"coneRaw":"6","surface":"gloss","transparency":"translucent","atmosphere":"reduction","ingredients":[{"id":15131,"name":"Custer Feldspar","percentage":42.1,"isAdditional":false},{"id":15400,"name":"Silica","percentage":27.2,"isAdditional":false},{"id":15135,"name":"Dolomite","percentage":8.8,"isAdditional":false},{"id":15252,"name":"Gerstley Borate","percentage":8.8,"isAdditional":false},{"id":15062,
