Repository: ryanlack616/stull-atlas

# stull-atlas
R.T. Stull in 1912 the Stull graph, trying to understand and improve on with new tools

File: data/glazes/glazy-processed.json (part 15 of 55)
"name":"Barium Carbonate","percentage":4.4,"isAdditional":false},{"id":15457,"name":"Whiting","percentage":2.6,"isAdditional":false},{"id":15288,"name":"Kaolin","percentage":1.8,"isAdditional":false},{"id":15467,"name":"Zinc Oxide","percentage":1.7,"isAdditional":false}],"umf":{"Na2O":0.1055,"K2O":0.1445,"MgO":0.0793,"CaO":0.5149,"ZnO":0.1558,"Al2O3":0.3273,"B2O3":0.0746,"Fe2O3":0.0029,"SiO2":2.9262,"TiO2":0.0008,"SnO2":0.0431,"P2O5":0.0003,"CuO":0.025},"SiO2_Al2O3_ratio":8.94,"R2O_RO_ratio":0.25,"fluxSum":1.0,"x":2.9262,"y":0.3273,"imageUrl":null,"thumbnailUrl":null,"scrapedAt":null},{"id":"glazy_107711","name":"Chun Blue - Mahavir","source":"glazy","cone":6,"coneRaw":"6","surface":"unknown","transparency":null,"atmosphere":"unknown","ingredients":[],"umf":{"Na2O":0.0742,"K2O":0.1849,"MgO":0.2446,"CaO":0.4962,"Al2O3":0.344,"Fe2O3":0.012,"SiO2":3.8233,"TiO2":0.1679,"CuO":0.2934},"SiO2_Al2O3_ratio":11.11,"R2O_RO_ratio":0.2591,"fluxSum":0.9999,"x":3.8233,"y":0.344,"imageUrl":null,"thumbnailUrl":null,"scrapedAt":null},{"id":"glazy_148356","name":"Chun Blue Shift","source":"glazy","cone":6,"coneRaw":"6","surface":"unknown","transparency":null,"atmosphere":"oxidation","ingredients":[{"id":15305,"name":"Kona F-4 feldspar","percentage":41,"isAdditional":false},{"id":15400,"name":"Silica","percentage":27,"isAdditional":false},{"id":15457,"name":"Whiting","percentage":15,"isAdditional":false},{"id":15467,"name":"Zinc Oxide","percentage":12,"isAdditional":false},{"id":15137,"name":"EP Kaolin","percentage":5,"isAdditional":false},{"id":15393,"name":"Rutile","percentage":3.7,"isAdditional":true},{"id":15122,"name":"Black Copper Oxide","percentage":0.8,"isAdditional":true},{"id":15114,"name":"Cobalt Carbonate","percentage":0.3,"isAdditional":true}],"umf":{"Na2O":0.121,"K2O":0.0558,"MgO":0.0017,"CaO":0.4309,"ZnO":0.3906,"Al2O3":0.2572,"Fe2O3":0.007,"SiO2":2.498,"TiO2":0.1111,"P2O5":0.0002,"CuO":0.0266,"CoO":0.0067},"SiO2_Al2O3_ratio":9.71,"R2O_RO_ratio":0.1768,"fluxSum":1.0,"x":2.498,"y":0.2572,"imageUrl":null,"thumbnailUrl":null,"scrapedAt":null},{"id":"glazy_147167","name":"Chun Celadon","source":"glazy","cone":6,"coneRaw":"6","surface":"gloss","transparency":"translucent","atmosphere":"unknown","ingredients":[{"name":"Minspar 200","percentage":38,"isAdditional":false},{"name":"Silica","percentage":30,"isAdditional":false},{"name":"Whiting","percentage":14,"isAdditional":false},{"name":"Zinc Oxide","percentage":12,"isAdditional":false},{"name":"EP Kaolin","percentage":6,"isAdditional":false},{"name":"Copper Carbonate","percentage":1.5,"isAdditional":true},{"name":"Bentonite","percentage":1,"isAdditional":true}],"umf":{"Na2O":0.1149,"K2O":0.0471,"MgO":0.0028,"CaO":0.422,"ZnO":0.4131,"Al2O3":0.2714,"Fe2O3":0.0016,"SiO2":2.8077,"CuO":0.0068,"CoO":0.0071},"SiO2_Al2O3_ratio":10.35,"R2O_RO_ratio":0.162,"fluxSum":0.9999,"x":2.8077,"y":0.2714,"imageUrl":"https://ddms6z64wp3a6.cloudfront.net/uploads/recipes/41/m_58641.66707fc823bac.jpg","thumbnailUrl":"https://ddms6z64wp3a6.cloudfront.net/uploads/recipes/41/s_58641.66707fc823bac.jpg","scrapedAt":null,"imageUrls":["https://ddms6z64wp3a6.cloudfront.net/uploads/recipes/41/m_58641.66707fc823bac.jpg","https://ddms6z64wp3a6.cloudfront.net/uploads/recipes/41/m_58641.680c5eb8cfd2c.jpg","https://ddms6z64wp3a6.cloudfront.net/uploads/recipes/41/m_58641.680c5edf70df2.jpg","https://ddms6z64wp3a6.cloudfront.net/uploads/recipes/41/m_58641.68664d1d199ad.jpg","https://ddms6z64wp3a6.cloudfront.net/uploads/recipes/41/s_58641.66707fc823bac.jpg","https://ddms6z64wp3a6.cloudfront.net/uploads/recipes/41/s_58641.680c5eb8cfd2c.jpg","https://ddms6z64wp3a6.cloudfront.net/uploads/recipes/41/s_58641.680c5edf70df2.jpg","https://ddms6z64wp3a6.cloudfront.net/uploads/recipes/41/s_58641.68664d1d199ad.jpg"]},{"id":"glazy_91882","name":"Chun Clear from Sebastian Moh","source":"glazy","cone":6,"coneRaw":"6","surface":"unknown","transparency":"opaque","atmosphere":"unknown","ingredients":[],"umf":{"Na2O":0.117,"K2O":0.0536,"MgO":0.0013,"CaO":0.4198,"ZnO":0.4083,"Al2O3":0.2021,"Fe2O3":0.0003,"SiO2":2.5517,"CuO":0.0157},"SiO2_Al2O3_ratio":12.63,"R2O_RO_ratio":0.1706,"fluxSum":1.0,"x":2.5517,"y":0.2021,"imageUrl":null,"thumbnailUrl":null,"scrapedAt":null},{"id":"glazy_148353","name":"Chun Cobalt Blue","source":"glazy","cone":6,"coneRaw":"6","surface":"unknown","transparency":null,"atmosphere":"oxidation","ingredients":[{"id":15305,"name":"Kona F-4 feldspar","percentage":41,"isAdditional":false},{"id":15400,"name":"Silica","percentage":27,"isAdditional":false},{"id":15457,"name":"Whiting","percentage":15,"isAdditional":false},{"id":15467,"name":"Zinc Oxide","percentage":12,"isAdditional":false},{"id":15137,"name":"EP Kaolin","percentage":5,"isAdditional":false},{"id":15443,"name":"Titanium Dioxide","percentage":3.5,"isAdditional":true},{"id":15114,"name":"Cobalt Carbonate","percentage":2.5,"isAdditional":true}],"umf":{"Na2O":0.121,"K2O":0.0558,"MgO":0.0017,"CaO":0.4309,"ZnO":0.3906,"Al2O3":0.2572,"Fe2O3":0.0009,"SiO2":2.498,"TiO2":0.1167,"P2O5":0.0002,"CoO":0.0557},"SiO2_Al2O3_ratio":9.71,"R2O_RO_ratio":0.1768,"fluxSum":1.0,"x":2.498,"y":0.2572,"imageUrl":null,"thumbnailUrl":null,"scrapedAt":null},{"id":"glazy_148350","name":"Chun Cornflower Blue","source":"glazy","cone":6,"coneRaw":"6","surface":"unknown","transparency":null,"atmosphere":"oxidation","ingredients":[{"id":15305,"name":"Kona F-4 feldspar","percentage":41,"isAdditional":false},{"id":15400,"name":"Silica","percentage":27,"isAdditional":false},{"id":15457,"name":"Whiting","percentage":15,"isAdditional":false},{"id":15467,"name":"Zinc Oxide","percentage":12,"isAdditional":false},{"id":15137,"name":"EP Kaolin","percentage":5,"isAdditional":false},{"id":15443,"name":"Titanium Dioxide","percentage":4,"isAdditional":true},{"id":15114,"name":"Cobalt Carbonate","percentage":3,"isAdditional":true},{"id":15393,"name":"Rutile","percentage":1,"isAdditional":true}],"umf":{"Na2O":0.121,"K2O":0.0558,"MgO":0.0017,"CaO":0.4309,"ZnO":0.3906,"Al2O3":0.2572,"Fe2O3":0.0025,"SiO2":2.498,"TiO2":0.1632,"P2O5":0.0002,"CoO":0.0668},"SiO2_Al2O3_ratio":9.71,"R2O_RO_ratio":0.1768,"fluxSum":1.0,"x":2.498,"y":0.2572,"imageUrl":null,"thumbnailUrl":null,"scrapedAt":null},{"id":"glazy_148357","name":"Chun Gunmetal Green","source":"glazy","cone":6,"coneRaw":"6","surface":"unknown","transparency":null,"atmosphere":"oxidation","ingredients":[{"id":15305,"name":"Kona F-4 feldspar","percentage":41,"isAdditional":false},{"id":15400,"name":"Silica","percentage":27,"isAdditional":false},{"id":15457,"name":"Whiting","percentage":15,"isAdditional":false},{"id":15467,"name":"Zinc Oxide","percentage":12,"isAdditional":false},{"id":15137,"name":"EP Kaolin","percentage":5,"isAdditional":false},{"id":15122,"name":"Black Copper Oxide","percentage":4.6,"isAdditional":true},{"id":15108,"name":"Chrome Oxide","percentage":1.5,"isAdditional":true}],"umf":{"Na2O":0.121,"K2O":0.0558,"MgO":0.0017,"CaO":0.4309,"ZnO":0.3906,"Al2O3":0.2572,"Fe2O3":0.0009,"SiO2":2.498,"TiO2":0.0006,"P2O5":0.0002,"CuO":0.1532,"Cr2O3":0.0261},"SiO2_Al2O3_ratio":9.71,"R2O_RO_ratio":0.1768,"fluxSum":1.0,"x":2.498,"y":0.2572,"imageUrl":null,"thumbnailUrl":null,"scrapedAt":null},{"id":"glazy_148354","name":"Chun Iron Shift","source":"glazy","cone":6,"coneRaw":"6","surface":"unknown","transparency":null,"atmosphere":"oxidation","ingredients":[{"id":15305,"name":"Kona F-4 feldspar","percentage":41,"isAdditional":false},{"id":15400,"name":"Silica","percentage":27,"isAdditional":false},{"id":15457,"name":"Whiting","percentage":15,"isAdditional":false},{"id":15467,"name":"Zinc Oxide","percentage":12,"isAdditional":false},{"id":15137,"name":"EP Kaolin","percentage":5,"isAdditional":false},{"id":15387,"name":"Red Iron Oxide","percentage":8,"isAdditional":true},{"id":15443,"name":"Titanium Dioxide","percentage":3,"isAdditional":true}],"umf":{"Na2O":0.121,"K2O":0.0558,"MgO":0.0017,"CaO":0.4309,"ZnO":0.3906,"Al2O3":0.2572,"Fe2O3":0.127,"SiO2":2.498,"TiO2":0.1002,"P2O5":0.0002},"SiO2_Al2O3_ratio":9.71,"R2O_RO_ratio":0.1768,"fluxSum":1.0,"x":2.498,"y":0.2572,"imageUrl":null,"thumbnailUrl":null,"scrapedAt":null},{"id":"glazy_31543","name":"Chun Jun -NCMC","source":"glazy","cone":6,"coneRaw":"6","surface":"gloss","transparency":null,"atmosphere":"oxidation","ingredients":[{"id":15470,"name":"Minspar 200","percentage":34,"isAdditional":false},{"id":15400,"name":"Silica","percentage":30,"isAdditional":false},{"id":15169,"name":"Ferro Frit 3134","percentage":17,"isAdditional":false},{"id":15457,"name":"Whiting","percentage":10,"isAdditional":false},{"id":15135,"name":"Dolomite","percentage":6,"isAdditional":false},{"id":15467,"name":"Zinc Oxide","percentage":3,"isAdditional":false}],"umf":{"Na2O":0.1824,"K2O":0.0426,"MgO":0.0935,"CaO":0.5759,"ZnO":0.1056,"Al2O3":0.1872,"B2O3":0.1595,"Fe2O3":0.0004,"SiO2":2.918},"SiO2_Al2O3_ratio":15.59,"R2O_RO_ratio":0.225,"fluxSum":1.0,"x":2.918,"y":0.1872,"imageUrl":null,"thumbnailUrl":null,"scrapedAt":null},{"id":"glazy_148358","name":"Chun Metallic Teal","source":"glazy","cone":6,"coneRaw":"6","surface":"unknown","transparency":null,"atmosphere":"oxidation","ingredients":[{"id":15305,"name":"Kona F-4 feldspar","percentage":41,"isAdditional":false},{"id":15400,"name":"Silica","percentage":27,"isAdditional":false},{"id":15457,"name":"Whiting","percentage":15,"isAdditional":false},{"id":15467,"name":"Zinc Oxide","percentage":12,"isAdditional":false},{"id":15137,"name":"EP Kaolin","percentage":5,"isAdditional":false},{"id":15120,"name":"Copper Carbonate","percentage":5,"isAdditional":true},{"id":15443,"name":"Titanium Dioxide","percentage":5,"isAdditional":true},{"id":15114,"name":"Cobalt Carbonate","percentage":3,"isAdditional":true}],"umf":{"Na2O":0.121,"K2O":0.0558,"MgO":0.0017,"CaO":0.4309,"ZnO":0.3906,"Al2O3":0.2572,"Fe2O3":0.0009,"SiO2":2.498,"TiO2":0.1665,"P2O5":0.0002,"CuO":0.1072,"CoO":0.0668},"SiO2_Al2O3_ratio":9.71,"R2O_RO_ratio":0.1768,"fluxSum":1.0,"x":2.498,"y":0.2572,"imageUrl":null,"thumbnailUrl":null,"scrapedAt":null},{"id":"glazy_38149","name":"Chun Seafaom","source":"glazy","cone":6,"coneRaw":"6","surface":"gloss","transparency":"opaque","atmosphere":"unknown","ingredients":[{"id":24751,"name":"Forshammar Feldspar","percentage":41,"isAdditional":false},{"id":15400,"name":"Silica","percentage":27,"isAdditional":false},{"id":15457,"name":"Whiting","percentage":15,"isAdditional":false},{"id":15467,"name":"Zinc Oxide","percentage":12,"isAdditional":false},{"id":15288,"name":"Kaolin","percentage":5,"isAdditional":false},{"id":15120,"name":"Copper Carbonate","percentage":5,"isAdditional":true},{"id":15443,"name":"Titanium Dioxide","percentage":5,"isAdditional":true}],"umf":{"Na2O":0.0914,"K2O":0.0526,"CaO":0.4318,"ZnO":0.4242,"Al2O3":0.2245,"Fe2O3":0.001,"SiO2":2.8906,"TiO2":0.1802,"CuO":0.1164},"SiO2_Al2O3_ratio":12.88,"R2O_RO_ratio":0.144,"fluxSum":1.0,"x":2.8906,"y":0.2245,"imageUrl":null,"thumbnailUrl":null,"scrapedAt":null},{"id":"glazy_18178","name":"Chun Seafoam","source":"glazy","cone":6,"coneRaw":"6","surface":"gloss","transparency":"opaque","atmosphere":"oxidation","ingredients":[{"id":15470,"name":"Minspar 200","percentage":41,"isAdditional":false},{"id":15400,"name":"Silica","percentage":27,"isAdditional":false},{"id":15457,"name":"Whiting","percentage":15,"isAdditional":false},{"id":15467,"name":"Zinc Oxide","percentage":12,"isAdditional":false},{"id":15137,"name":"EP Kaolin","percentage":5,"isAdditional":false},{"id":15120,"name":"Copper Carbonate","percentage":5,"isAdditional":true},{"id":15443,"name":"Titanium Dioxide","percentage":5,"isAdditional":true},{"id":15072,"name":"Bentonite","percentage":2,"isAdditional":true}],"umf":{"Na2O":0.1186,"K2O":0.0492,"MgO":0.003,"CaO":0.4336,"ZnO":0.3956,"Al2O3":0.2602,"Fe2O3":0.0022,"SiO2":2.6223,"TiO2":0.1686,"P2O5":0.0002,"CuO":0.1086},"SiO2_Al2O3_ratio":10.08,"R2O_RO_ratio":0.1678,"fluxSum":1.0,"x":2.6223,"y":0.2602,"imageUrl":null,"thumbnailUrl":null,"scrapedAt":null},{"id":"glazy_136987","name":"Chun Seafoam Mod 1","source":"glazy","cone":6,"coneRaw":"6","surface":"unknown","transparency":null,"atmosphere":"unknown","ingredients":[],"umf":{"Na2O":0.0523,"K2O":0.1145,"MgO":0.0047,"CaO":0.4258,"ZnO":0.4027,"Al2O3":0.2897,"Fe2O3":0.003,"SiO2":2.5766,"TiO2":0.1723,"P2O5":0.0005,"CuO":0.1105},"SiO2_Al2O3_ratio":8.89,"R2O_RO_ratio":0.1668,"fluxSum":1.0,"x":2.5766,"y":0.2897,"imageUrl":null,"thumbnailUrl":null,"scrapedAt":null},{"id":"glazy_148355","name":"Chun Sky Blue","source":"glazy","cone":6,"coneRaw":"6","surface":"unknown","transparency":null,"atmosphere":"oxidation","ingredients":[{"id":15305,"name":"Kona F-4 feldspar","percentage":41,"isAdditional":false},{"id":15400,"name":"Silica","percentage":27,"isAdditional":false},{"id":15457,"name":"Whiting","percentage":15,"isAdditional":false},{"id":15467,"name":"Zinc Oxide","percentage":12,"isAdditional":false},{"id":15137,"name":"EP Kaolin","percentage":5,"isAdditional":false},{"id":15393,"name":"Rutile","percentage":3.7,"isAdditional":true},{"id":15443,"name":"Titanium Dioxide","percentage":3,"isAdditional":true},{"id":15122,"name":"Black Copper Oxide","percentage":0.8,"isAdditional":true},{"id":15114,"name":"Cobalt Carbonate","percentage":0.3,"isAdditional":true}],"umf":{"Na2O":0.121,"K2O":0.0558,"MgO":0.0017,"CaO":0.4309,"ZnO":0.3906,"Al2O3":0.2572,"Fe2O3":0.007,"SiO2":2.498,"TiO2":0.2106,"P2O5":0.0002,"CuO":0.0266,"CoO":0.0067},"SiO2_Al2O3_ratio":9.71,"R2O_RO_ratio":0.1768,"fluxSum":1.0,"x":2.498,"y":0.2572,"imageUrl":null,"thumbnailUrl":null,"scrapedAt":null},{"id":"glazy_148351","name":"Chun Starry Night","source":"glazy","cone":6,"coneRaw":"6","surface":"unknown","transparency":null,"atmosphere":"oxidation","ingredients":[{"id":15305,"name":"Kona F-4 feldspar","percentage":41,"isAdditional":false},{"id":15400,"name":"Silica","percentage":27,"isAdditional":false},{"id":15457,"name":"Whiting","percentage":15,"isAdditional":false},{"id":15467,"name":"Zinc Oxide","percentage":12,"isAdditional":false},{"id":15137,"name":"EP Kaolin","percentage":5,"isAdditional":false},{"id":15387,"name":"Red Iron Oxide","percentage":4,"isAdditional":true},{"id":15443,"name":"Titanium Dioxide","percentage":3,"isAdditional":true},{"id":15114,"name":"Cobalt Carbonate","percentage":2,"isAdditional":true}],"umf":{"Na2O":0.121,"K2O":0.0558,"MgO":0.0017,"CaO":0.4309,"ZnO":0.3906,"Al2O3":0.2572,"Fe2O3":0.064,"SiO2":2.498,"TiO2":0.1002,"P2O5":0.0002,"CoO":0.0446},"SiO2_Al2O3_ratio":9.71,"R2O_RO_ratio":0.1768,"fluxSum":1.0,"x":2.498,"y":0.2572,"imageUrl":null,"thumbnailUrl":null,"scrapedAt":null},{"id":"glazy_125298","name":"Cinza azulado","source":"glazy","cone":6,"coneRaw":"5-7","surface":"unknown","transparency":null,"atmosphere":"unknown","ingredients":[],"umf":{"Na2O":0.1798,"K2O":0.1508,"MgO":0.0083,"CaO":0.6611,"Al2O3":0.3463,"B2O3":0.0172,"Fe2O3":0.0529,"SiO2":3.5908,"TiO2":0.2728,"CoO":0.0282},"SiO2_Al2O3_ratio":10.37,"R2O_RO_ratio":0.3306,"fluxSum":1.0,"x":3.5908,"y":0.3463,"imageUrl":null,"thumbnailUrl":null,"scrapedAt":null},{"id":"glazy_128996","name":"Clara\u2019s Brain \u2014 A3","source":"glazy","cone":6,"coneRaw":"6","surface":"unknown","transparency":null,"atmosphere":"unknown","ingredients":[],"umf":{"Na2O":0.2041,"K2O":0.0618,"MgO":0.4611,"CaO":0.1259,"SrO":0.1471,"Al2O3":0.299,"B2O3":0.0397,"Fe2O3":0.0015,"SiO2":1.4693,"TiO2":0.0694,"P2O5":0.0001,"CuO":0.0439},"SiO2_Al2O3_ratio":4.91,"R2O_RO_ratio":0.2659,"fluxSum":1.0,"x":1.4693,"y":0.299,"imageUrl":null,"thumbnailUrl":null,"scrapedAt":null},{"id":"glazy_2670","name":"Clausen Snowflake","source":"glazy","cone":6,"coneRaw":"6","surface":"gloss","transparency":null,"atmosphere":"unknown","ingredients":[{"id":15142,"name":"Feldspar","percentage":35,"isAdditional":false},{"id":15458,"name":"Wollastonite","percentage":20,"isAdditional":false},{"id":15467,"name":"Zinc Oxide","percentage":17,"isAdditional":false},{"id":15400,"name":"Silica","percentage":16,"isAdditional":false},{"id":15058,"name":"Ball Clay","percentage":12,"isAdditional":false},{"id":15120,"name":"Copper Carbonate","percentage":3,"isAdditional":true},{"id":15393,"name":"Rutile","percentage":2,"isAdditional":true},{"id":15468,"name":"Zirconium dioxide","percentage":1,"isAdditional":true}],"umf":{"Na2O":0.0017,"K2O":0.1431,"MgO":0.002,"CaO":0.3863,"ZnO":0.4669,"Al2O3":0.2064,"Fe2O3":0.0045,"SiO2":2.0869,"TiO2":0.0537,"ZrO2":0.0181,"CuO":0.0543},"SiO2_Al2O3_ratio":10.11,"R2O_RO_ratio":0.1448,"fluxSum":1.0,"x":2.0869,"y":0.2064,"imageUrl":null,"thumbnailUrl":null,"scrapedAt":null},{"id":"glazy_10996","name":"Clear -old (Cedar Hill)","source":"glazy","cone":6,"coneRaw":"6","surface":"gloss","transparency":"transparent","atmosphere":"unknown","ingredients":[],"umf":{"Na2O":0.1246,"K2O":0.1107,"MgO":0.1578,"CaO":0.6069,"Al2O3":0.3967,"B2O3":0.2082,"Fe2O3":0.0175,"SiO2":2.883,"TiO2":0.0127},"SiO2_Al2O3_ratio":7.27,"R2O_RO_ratio":0.2353,"fluxSum":1.0,"x":2.883,"y":0.3967,"imageUrl":null,"thumbnailUrl":null,"scrapedAt":null},{"id":"glazy_11424","name":"Clear Gloss G2926B","source":"glazy","cone":6,"coneRaw":"6","surface":"gloss","transparency":"transparent","atmosphere":"reduction","ingredients":[{"id":15400,"name":"Silica","percentage":34.15,"isAdditional":false},{"id":15169,"name":"Ferro Frit 3134","percentage":23.07,"isAdditional":false},{"id":15137,"name":"EP Kaolin","percentage":17.8,"isAdditional":false},{"id":16050,"name":"Neph Sye A270","percentage":16.62,"isAdditional":false},{"id":15607,"name":"Vansil W-30 Wollastonite","percentage":6.27,"isAdditional":false},{"id":15608,"name":"Amtalc-C98 Talc","percentage":2.09,"isAdditional":false},{"id":15469,"name":"Zircopax","percentage":2,"isAdditional":true}],"umf":{"Na2O":0.2903,"K2O":0.0408,"MgO":0.08,"CaO":0.5884,"Al2O3":0.4787,"B2O3":0.3326,"Fe2O3":0.0047,"SiO2":4.9627,"TiO2":0.0038,"ZrO2":0.048,"P2O5":0.0014,"MnO":0.0004},"SiO2_Al2O3_ratio":10.37,"R2O_RO_ratio":0.3313,"fluxSum":0.9995,"x":4.9627,"y":0.4787,"imageUrl":null,"thumbnailUrl":null,"scrapedAt":null},{"id":"glazy_28234","name":"Clear Powder Blue","source":"glazy","cone":6,"coneRaw":"6","surface":"gloss","transparency":null,"atmosphere":"oxidation","ingredients":[{"id":15137,"name":"EP Kaolin","percentage":20,"isAdditional":false},{"id":15168,"name":"Ferro Frit 3124","percentage":20,"isAdditional":false},{"id":15249,"name":"G-200 Feldspar","percentage":20,"isAdditional":false},{"id":15400,"name":"Silica","percentage":19,"isAdditional":false},{"id":15433,"name":"Talc","percentage":12,"isAdditional":false},{"id":15458,"name":"Wollastonite","percentage":10,"isAdditional":false},{"id":15393,"name":"Rutile","percentage":6,"isAdditional":false},{"id":15264,"name":"Green nickel oxide","percentage":0.8,"isAdditional":false},{"id":15114,"name":"Cobalt Carbonate","percentage":0.75,"isAdditional":false}],"umf":{"Na2O":0.1049,"K2O":0.0864,"MgO":0.3286,"CaO":0.4802,"Al2O3":0.4433,"B2O3":0.1359,"Fe2O3":0.0164,"SiO2":3.7315,"TiO2":0.2355,"P2O5":0.0013,"CoO":0.0217,"NiO":0.0368},"SiO2_Al2O3_ratio":8.42,"R2O_RO_ratio":0.1913,"fluxSum":1.0001,"x":3.7315,"y":0.4433,"imageUrl":null,"thumbnailUrl":null,"scrapedAt":null},{"id":"glazy_18179","name":"Clear/V.C. Transparent Glossy 3 revised","source":"glazy","cone":6,"coneRaw":"6","surface":"gloss","transparency":"transparent","atmosphere":"oxidation","ingredients":[{"id":15131,"name":"Custer Feldspar","percentage":40,"isAdditional":false},{"id":15252,"name":"Gerstley Borate","percentage":18,"isAdditional":false},{"id":15400,"name":"Silica","percentage":16,"isAdditional":false},{"id":15457,"name":"Whiting","percentage":16,"isAdditional":false},{"id":15268,"name":"Grolleg Kaolin","percentage":10,"isAdditional":false},{"id":15072,"name":"Bentonite","percentage":2,"isAdditional":true}],"umf":{"Na2O":0.1004,"K2O":0.1421,"MgO":0.0543,"CaO":0.7033,"Al2O3":0.3396,"B2O3":0.2166,"Fe2O3":0.0049,"SiO2":2.7072,"TiO2":0.0008,"P2O5":0.0004},"SiO2_Al2O3_ratio":7.97,"R2O_RO_ratio":0.2425,"fluxSum":1.0001,"x":2.7072,"y":0.3396,"imageUrl":null,"thumbnailUrl":null,"scrapedAt":null},{"id":"glazy_119551","name":"Clifford Brown ^6 V3","source":"glazy","cone":6,"coneRaw":"5-7","surface":"gloss","transparency":"translucent","atmosphere":"unknown","ingredients":[],"umf":{"Na2O":0.2082,"K2O":0.0462,"MgO":0.0329,"CaO":0.3918,"BaO":0.2877,"ZnO":0.0332,"Al2O3":0.5092,"B2O3":0.1398,"Fe2O3":0.0031,"SiO2":3.6064,"TiO2":0.0022,"P2O5":0.0009},"SiO2_Al2O3_ratio":7.08,"R2O_RO_ratio":0.2544,"fluxSum":1.0,"x":3.6064,"y":0.5092,"imageUrl":null,"thumbnailUrl":null,"scrapedAt":null},{"id":"glazy_146462","name":"Cobalt Mid Blue","source":"glazy","cone":6,"coneRaw":"6","surface":"unknown","transparency":null,"atmosphere":"unknown","ingredients":[],"umf":{"Na2O":0.1632,"K2O":0.0345,"MgO":0.0018,"CaO":0.8005,"Al2O3":0.4133,"B2O3":0.1809,"Fe2O3":0.0035,"SiO2":3.6272,"TiO2":0.0032,"P2O5":0.0013,"CoO":0.0145},"SiO2_Al2O3_ratio":8.78,"R2O_RO_ratio":0.1977,"fluxSum":1.0,"x":3.6272,"y":0.4133,"imageUrl":null,"thumbnailUrl":null,"scrapedAt":null},{"id":"glazy_36467","name":"Cobalt Red","source":"glazy","cone":6,"coneRaw":"6","surface":"unknown","transparency":null,"atmosphere":"unknown","ingredients":[],"umf":{"Na2O":0.0926,"MgO":0.9074,"B2O3":0.1852,"SiO2":1.2104,"CoO":0.2968},"SiO2_Al2O3_ratio":0,"R2O_RO_ratio":0.0926,"fluxSum":1.0,"x":1.2104,"y":0,"imageUrl":null,"thumbnailUrl":null,"scrapedAt":null},{"id":"glazy_2556","name":"Colemanite Cream Gloss","source":"glazy","cone":6,"coneRaw":"6","surface":"gloss","transparency":null,"atmosphere":"unknown","ingredients":[{"id":15131,"name":"Custer Feldspar","percentage":35,"isAdditional":false},{"id":15119,"name":"Colemanite","percentage":30,"isAdditional":false},{"id":15369,"name":"Plastic Vitrox","percentage":15,"isAdditional":false},{"id":15400,"name":"Silica","percentage":10,"isAdditional":false},{"id":15457,"name":"Whiting","percentage":10,"isAdditional":false},{"id":15393,"name":"Rutile","percentage":3,"isAdditional":true},{"id":15387,"name":"Red Iron Oxide","percentage":2,"isAdditional":true}],"umf":{"Na2O":0.0604,"K2O":0.1424,"MgO":0.0059,"CaO":0.7913,"Al2O3":0.2432,"B2O3":0.6911,"Fe2O3":0.0456,"SiO2":2.3882,"TiO2":0.1073},"SiO2_Al2O3_ratio":9.82,"R2O_RO_ratio":0.2028,"fluxSum":1.0,"x":2.3882,"y":0.2432,"imageUrl":null,"thumbnailUrl":null,"scrapedAt":null},{"id":"glazy_2464","name":"Cooper Rutile","source":"glazy","cone":6,"coneRaw":"6","surface":"unknown","transparency":null,"atmosphere":"unknown","ingredients":[{"id":15131,"name":"Custer Feldspar","percentage":36,"isAdditional":false},{"id":15400,"name":"Silica","percentage":28,"isAdditional":false},{"id":15135,"name":"Dolomite","percentage":22,"isAdditional":false},{"id":15393,"name":"Rutile","percentage":10,"isAdditional":false},{"id":15457,"name":"Whiting","percentage":9,"isAdditional":false},{"id":15072,"name":"Bentonite","percentage":5,"isAdditional":false}],"umf":{"Na2O":0.0505,"K2O":0.0986,"MgO":0.3105,"CaO":0.5404,"Al2O3":0.1778,"Fe2O3":0.0191,"SiO2":2.3549,"TiO2":0.2866},"SiO2_Al2O3_ratio":13.24,"R2O_RO_ratio":0.1491,"fluxSum":1.0,"x":2.3549,"y":0.1778,"imageUrl":null,"thumbnailUrl":null,"scrapedAt":null},{"id":"glazy_146461","name":"Copper Green Clear","source":"glazy","cone":6,"coneRaw":"6","surface":"unknown","transparency":null,"atmosphere":"oxidation","ingredients":[{"id":15400,"name":"Silica","percentage":21.5,"isAdditional":false},{"id":15137,"name":"EP Kaolin","percentage":19.8,"isAdditional":false},{"id":15470,"name":"Minspar 200","percentage":19.6,"isAdditional":false},{"id":15458,"name":"Wollastonite","percentage":17.6,"isAdditional":false},{"id":15168,"name":"Ferro Frit 3124","percentage":10,"isAdditional":false},{"id":15169,"name":"Ferro Frit 3134","percentage":10,"isAdditional":false},{"id":15457,"name":"Whiting","percentage":1.5,"isAdditional":false},{"id":15120,"name":"Copper Carbonate","percentage":2,"isAdditional":true}],"umf":{"Na2O":0.1632,"K2O":0.0345,"MgO":0.0018,"CaO":0.8005,"Al2O3":0.4133,"B2O3":0.1809,"Fe2O3":0.0035,"SiO2":3.6272,"TiO2":0.0032,"P2O5":0.0013,"CuO":0.0558},"SiO2_Al2O3_ratio":8.78,"R2O_RO_ratio":0.1977,"fluxSum":1.0,"x":3.6272,"y":0.4133,"imageUrl":null,"thumbnailUrl":null,"scrapedAt":null},{"id":"glazy_60660","name":"Copper Hunter","source":"glazy","cone":6,"coneRaw":"6","surface":"unknown","transparency":null,"atmosphere":"unknown","ingredients":[{"id":15131,"name":"Custer Feldspar","percentage":36,"isAdditional":false},{"id":15137,"name":"EP Kaolin","percentage":27,"isAdditional":false},{"id":15135,"name":"Dolomite","percentage":15,"isAdditional":false},{"id":15252,"name":"Gerstley Borate","percentage":14,"isAdditional":false},{"id":15120,"name":"Copper Carbonate","percentage":4,"isAdditional":false},{"id":15400,"name":"Silica","percentage":4,"isAdditional":false}],"umf":{"Na2O":0.0911,"K2O":0.1355,"MgO":0.3213,"CaO":0.4521,"Al2O3":0.5459,"B2O3":0.1835,"Fe2O3":0.0063,"SiO2":2.4409,"TiO2":0.005,"P2O5":0.002,"CuO":0.1102},"SiO2_Al2O3_ratio":4.47,"R2O_RO_ratio":0.2266,"fluxSum":1.0,"x":2.4409,"y":0.5459,"imageUrl":null,"thumbnailUrl":null,"scrapedAt":null},{"id":"glazy_141310","name":"Copper Penny","source":"glazy","cone":6,"coneRaw":"6","surface":"gloss","transparency":null,"atmosphere":"oxidation","ingredients":[{"id":15349,"name":"Nepheline Syenite","percentage":61.55,"isAdditional":false},{"id":15137,"name":"EP Kaolin","percentage":17.45,"isAdditional":false},{"id":15080,"name":"Bone Ash","percentage":10.5,"isAdditional":false},{"id":15323,"name":"Lithium Carbonate","percentage":10.5,"isAdditional":false},{"id":15387,"name":"Red Iron Oxide","percentage":10.5,"isAdditional":true}],"umf":{"Li2O":0.3708,"Na2O":0.2525,"K2O":0.0795,"MgO":0.0051,"CaO":0.2921,"Al2O3":0.5299,"Fe2O3":0.1649,"SiO2":1.9543,"TiO2":0.0022,"P2O5":0.082},"SiO2_Al2O3_ratio":3.69,"R2O_RO_ratio":0.7028,"fluxSum":1.0,"x":1.9543,"y":0.5299,"imageUrl":null,"thumbnailUrl":null,"scrapedAt":null},{"id":"glazy_145058","name":"Copper Penny (c/6)","source":"glazy","cone":6,"coneRaw":"6","surface":"gloss","transparency":null,"atmosphere":"unknown","ingredients":[],"umf":{"Li2O":0.3708,"Na2O":0.2525,"K2O":0.0795,"MgO":0.0051,"CaO":0.2921,"Al2O3":0.5299,"Fe2O3":0.1649,"SiO2":1.9543,"TiO2":0.0022,"P2O5":0.082},"SiO2_Al2O3_ratio":3.69,"R2O_RO_ratio":0.7028,"fluxSum":1.0,"x":1.9543,"y":0.5299,"imageUrl":null,"thumbnailUrl":null,"scrapedAt":null},{"id":"glazy_136928","name":"Copper Red","source":"glazy","cone":6,"coneRaw":"6","surface":"gloss","transparency":null,"atmosphere":"reduction","ingredients":[{"id":15371,"name":"Potash Feldspar","percentage":59.81,"isAdditional":false},{"id":15457,"name":"Whiting","percentage":16.49,"isAdditional":false},{"id":15167,"name":"Ferro Frit 3110","percentage":11.34,"isAdditional":false},{"id":15467,"name":"Zinc Oxide","percentage":5.15,"isAdditional":false},{"id":15433,"name":"Talc","percentage":4.12,"isAdditional":false},{"id":15137,"name":"EP Kaolin","percentage":3.09,"isAdditional":false},{"id":15442,"name":"Tin Oxide","percentage":2.06,"isAdditional":true},{"id":15120,"name":"Copper Carbonate","percentage":1.03,"isAdditional":true}],"umf":{"Na2O":0.0417,"K2O":0.2562,"MgO":0.0012,"CaO":0.5365,"ZnO":0.1643,"Al2O3":0.3318,"B2O3":0.0793,"Fe2O3":0.0011,"SiO2":2.8788,"TiO2":0.0021,"SnO2":0.0403,"CuO":0.0246},"SiO2_Al2O3_ratio":8.68,"R2O_RO_ratio":0.2979,"fluxSum":0.9999,"x":2.8788,"y":0.3318,"imageUrl":null,"thumbnailUrl":null,"scrapedAt":null},{"id":"glazy_64127","name":"Copper Salt MAC C6","source":"glazy","cone":6,"coneRaw":"6","surface":"unknown","transparency":null,"atmosphere":"unknown","ingredients":[],"umf":{"Li2O":0.3093,"Na2O":0.4715,"K2O":0.1514,"MgO":0.0241,"CaO":0.0436,"Al2O3":0.8998,"Fe2O3":0.1191,"SiO2":4.3115,"TiO2":0.0109,"ZrO2":0.5223,"CuO":0.0404},"SiO2_Al2O3_ratio":4.79,"R2O_RO_ratio":0.9323,"fluxSum":0.9999,"x":4.3115,"y":0.8998,"imageUrl":null,"thumbnailUrl":null,"scrapedAt":null},{"id":"glazy_57191","name":"Cotton Candy","source":"glazy","cone":6,"coneRaw":"6","surface":"unknown","transparency":null,"atmosphere":"oxidation","ingredients":[{"id":15400,"name":"Silica","percentage":38.9,"isAdditional":false},{"id":15252,"name":"Gerstley Borate","percentage":22.1,"isAdditional":false},{"id":15349,"name":"Nepheline Syenite","percentage":22,"isAdditional":false},{"id":15137,"name":"EP Kaolin","percentage":7.2,"isAdditional":false},{"id":15431,"name":"Strontium Carbonate","percentage":6.3,"isAdditional":false},{"id":15458,"name":"Wollastonite","percentage":2.8,"isAdditional":false},{"id":15135,"name":"Dolomite","percentage":0.7,"isAdditional":false},{"id":15443,"name":"Titanium Dioxide","percentage":4,"isAdditional":true},{"id":15114,"name":"Cobalt Carbonate","percentage":0.25,"isAdditional":true}],"umf":{"Na2O":0.2092,"K2O":0.0509,"MgO":0.101,"CaO":0.4571,"SrO":0.1818,"Al2O3":0.3357,"B2O3":0.3623,"Fe2O3":0.0044,"SiO2":4.2713,"TiO2":0.2159,"P2O5":0.0012,"CoO":0.009},"SiO2_Al2O3_ratio":12.72,"R2O_RO_ratio":0.2601,"fluxSum":1.0,"x":4.2713,"y":0.3357,"imageUrl":null,"thumbnailUrl":null,"scrapedAt":null},{"id":"glazy_148338","name":"Cotton Candy (Randy's Variation)","source":"glazy","cone":6,"coneRaw":"6","surface":"unknown","transparency":null,"atmosphere":"oxidation","ingredients":[{"id":15252,"name":"Gerstley Borate","percentage":31.7,"isAdditional":false},{"id":15400,"name":"Silica","percentage":29.7,"isAdditional":false},{"id":15305,"name":"Kona F-4 feldspar","percentage":19.8,"isAdditional":false},{"id":15433,"name":"Talc","percentage":13.8,"isAdditional":false},{"id":15137,"name":"EP Kaolin","percentage":5,"isAdditional":false},{"id":15442,"name":"Tin Oxide","percentage":2,"isAdditional":true},{"id":15120,"name":"Copper Carbonate","percentage":1.5,"isAdditional":true},{"id":15401,"name":"Silicon carbide","percentage":0.8,"isAdditional":true}],"umf":{"Na2O":0.1386,"K2O":0.0378,"MgO":0.4463,"CaO":0.3773,"Al2O3":0.1937,"B2O3":0.3975,"Fe2O3":0.0035,"SiO2":3.179,"TiO2":0.0021,"SnO2":0.0432,"P2O5":0.001,"CuO":0.0395},"SiO2_Al2O3_ratio":16.41,"R2O_RO_ratio":0.1764,"fluxSum":1.0,"x":3.179,"y":0.1937,"imageUrl":null,"thumbnailUrl":null,"scrapedAt":null},{"id":"glazy_27166","name":"Cover AC CMB15 Red base + 10 Titan  over AC CMB15 Red + 2 Co. Carb.","source":"glazy","cone":6,"coneRaw":"6","surface":"unknown","transparency":"opaque","atmosphere":"unknown","ingredients":[],"umf":{"Na2O":0.0806,"K2O":0.0742,"MgO":0.0269,"CaO":0.4962,"ZnO":0.3222,"Al2O3":0.3837,"Fe2O3":0.0317,"SiO2":3.0634,"TiO2":0.0108,"P2O5":0.0017,"CoO":0.0551},"SiO2_Al2O3_ratio":7.98,"R2O_RO_ratio":0.1548,"fluxSum":1.0001,"x":3.0634,"y":0.3837,"imageUrl":null,"thumbnailUrl":null,"scrapedAt":null},{"id":"glazy_10821","name":"Cowan Amber with added Cobalt Ox., Rutile and Wood Ash","source":"glazy","cone":6,"coneRaw":"6","surface":"unknown","transparency":null,"atmosphere":"oxidation","ingredients":[{"id":15131,"name":"Custer Feldspar","percentage":44,"isAdditional":false},{"id":15457,"name":"Whiting","percentage":17.7,"isAdditional":false},{"id":15400,"name":"Silica","percentage":12.8,"isAdditional":false},{"id":15389,"name":"Redart","percentage":11.1,"isAdditional":false},{"id":15058,"name":"Ball Clay","percentage":6.1,"isAdditional":false},{"id":15433,"name":"Talc","percentage":3.8,"isAdditional":false},{"id":15252,"name":"Gerstley Borate","percentage":2.5,"isAdditional":false},{"id":15080,"name":"Bone Ash","percentage":2,"isAdditional":false},{"id":15038,"name":"Hardwood ash","percentage":50,"isAdditional":true},{"id":15387,"name":"Red Iron Oxide","percentage":4.1,"isAdditional":true},{"id":15393,"name":"Rutile","percentage":3,"isAdditional":true},{"id":15117,"name":"Cobalt Oxide","percentage":1,"isAdditional":true}],"umf":{"Na2O":0.046,"K2O":0.2484,"MgO":0.2526,"CaO":0.4331,"Al2O3":0.114,"B2O3":0.0104,"Fe2O3":0.0364,"SiO2":1.0232,"TiO2":0.039,"P2O5":0.0689,"MnO":0.0198,"CoO":0.0135},"SiO2_Al2O3_ratio":8.98,"R2O_RO_ratio":0.3004,"fluxSum":0.9801,"x":1.0232,"y":0.114,"imageUrl":null,"thumbnailUrl":null,"scrapedAt":null},{"id":"glazy_10820","name":"Cowan Celadon with added Cobalt Ox., Rutile and Wood Ash","source":"glazy","cone":6,"coneRaw":"6","surface":"unknown","transparency":null,"atmosphere":"oxidation","ingredients":[{"id":15131,"name":"Custer Feldspar","percentage":25.6,"isAdditional":false},{"id":15457,"name":"Whiting","percentage":25.6,"isAdditional":false},{"id":15058,"name":"Ball Clay","percentage":20.6,"isAdditional":false},{"id":15400,"name":"Silica","percentage":20.6,"isAdditional":false},{"id":15137,"name":"EP Kaolin","percentage":6.9,"isAdditional":false},{"id":15080,"name":"Bone Ash","percentage":0.7,"isAdditional":false},{"id":15393,"name":"Rutile","percentage":3,"isAdditional":true},{"id":15072,"name":"Bentonite","percentage":2,"isAdditional":true},{"id":15465,"name":"Yellow Ochre","percentage":2,"isAdditional":true},{"id":15387,"name":"Red Iron Oxide","percentage":1.5,"isAdditional":true},{"id":15117,"name":"Cobalt Oxide","percentage":1,"isAdditional":true}],"umf":{"Na2O":0.0471,"K2O":0.0945,"MgO":0.0087,"CaO":0.8497,"Al2O3":0.4034,"Fe2O3":0.0504,"SiO2":2.9641,"TiO2":0.1172,"P2O5":0.0071,"CoO":0.0398},"SiO2_Al2O3_ratio":7.35,"R2O_RO_ratio":0.1416,"fluxSum":1.0,"x":2.9641,"y":0.4034,"imageUrl":null,"thumbnailUrl":null,"scrapedAt":null},{"id":"glazy_140118","name":"Crater Puff (B5)","source":"glazy","cone":6,"coneRaw":"6","surface":"unknown","transparency":null,"atmosphere":"unknown","ingredients":[],"umf":{"Na2O":0.065,"K2O":0.1486,"MgO":0.0016,"CaO":0.504,"BaO":0.0819,"ZnO":0.1988,"Al2O3":0.363,"Fe2O3":0.0007,"SiO2":3.0322},"SiO2_Al2O3_ratio":8.35,"R2O_RO_ratio":0.2136,"fluxSum":0.9999,"x":3.0322,"y":0.363,"imageUrl":null,"thumbnailUrl":null,"scrapedAt":null},{"id":"glazy_91952","name":"Crawl ^6","source":"glazy","cone":6,"coneRaw":"6","surface":"unknown","transparency":null,"atmosphere":"unknown","ingredients":[],"umf":{"Na2O":0.2447,"K2O":0.0766,"MgO":0.6589,"CaO":0.0198,"Al2O3":0.383,"Fe2O3":0.0017,"SiO2":1.7213,"TiO2":0.0017,"ZrO2":0.0602},"SiO2_Al2O3_ratio":4.49,"R2O_RO_ratio":0.3213,"fluxSum":1.0,"x":1.7213,"y":0.383,"imageUrl":null,"thumbnailUrl":null,"scrapedAt":null},{"id":"glazy_91953","name":"Cream Breaking Red ^6","source":"glazy","cone":6,"coneRaw":"6","surface":"unknown","transparency":null,"atmosphere":"unknown","ingredients":[],"umf":{"Na2O":0.19,"K2O":0.086,"MgO":0.0555,"CaO":0.6011,"SrO":0.0674,"Al2O3":0.2446,"B2O3":0.3019,"Fe2O3":0.1093,"SiO2":3.0674,"TiO2":0.0012,"SnO2":0.26,"P2O5":0.0005},"SiO2_Al2O3_ratio":12.54,"R2O_RO_ratio":0.276,"fluxSum":1.0,"x":3.0674,"y":0.2446,"imageUrl":null,"thumbnailUrl":null,"scrapedAt":null},{"id":"glazy_41763","name":"Cream Cheese Matt Glaze","source":"glazy","cone":6,"coneRaw":"6","surface":"satin","transparency":"opaque","atmosphere":"oxidation","ingredients":[{"id":15131,"name":"Custer Feldspar","percentage":40,"isAdditional":false},{"id":15457,"name":"Whiting","percentage":29,"isAdditional":false},{"id":15137,"name":"EP Kaolin","percentage":27,"isAdditional":false},{"id":15422,"name":"Spodumene","percentage":4,"isAdditional":false}],"umf":{"Li2O":0.0292,"Na2O":0.0535,"K2O":0.1182,"MgO":0.0019,"CaO":0.7973,"Al2O3":0.4797,"Fe2O3":0.0042,"SiO2":1.9161,"TiO2":0.0035,"P2O5":0.0013},"SiO2_Al2O3_ratio":3.99,"R2O_RO_ratio":0.2009,"fluxSum":1.0001,"x":1.9161,"y":0.4797,"imageUrl":null,"thumbnailUrl":null,"scrapedAt":null},{"id":"glazy_97120","name":"Cream Gloss","source":"glazy","cone":6,"coneRaw":"6","surface":"unknown","transparency":null,"atmosphere":"oxidation","ingredients":[{"id":15131,"name":"Custer Feldspar","percentage":35,"isAdditional":false},{"id":15252,"name":"Gerstley Borate","percentage":30,"isAdditional":false},{"id":15369,"name":"Plastic Vitrox","percentage":15,"isAdditional":false},{"id":15400,"name":"Silica","percentage":10,"isAdditional":false},{"id":15457,"name":"Whiting","percentage":10,"isAdditional":false},{"id":15393,"name":"Rutile","percentage":3,"isAdditional":true},{"id":15387,"name":"Red Iron Oxide","percentage":2,"isAdditional":true}],"umf":{"Na2O":0.1198,"K2O":0.1445,"MgO":0.0869,"CaO":0.6488,"Al2O3":0.2491,"B2O3":0.3596,"Fe2O3":0.0473,"SiO2":2.5855,"TiO2":0.107,"P2O5":0.0007},"SiO2_Al2O3_ratio":10.38,"R2O_RO_ratio":0.2643,"fluxSum":1.0,"x":2.5855,"y":0.2491,"imageUrl":null,"thumbnailUrl":null,"scrapedAt":null},{"id":"glazy_31540","name":"Cream Rust - NCMC","source":"glazy","cone":6,"coneRaw":"6","surface":"unknown","transparency":null,"atmosphere":"oxidation","ingredients":[{"id":15169,"name":"Ferro Frit 3134","percentage":30.6,"isAdditional":false},{"id":15131,"name":"Custer Feldspar","percentage":26.6,"isAdditional":false},{"id":15400,"name":"Silica","percentage":18.2,"isAdditional":false},{"id":15442,"name":"Tin Oxide","percentage":13,"isAdditional":false},{"id":15458,"name":"Wollastonite","percentage":10.6,"isAdditional":false},{"id":15137,"name":"EP Kaolin","percentage":8.4,"isAdditional":false},{"id":15387,"name":"Red Iron Oxide","percentage":6,"isAdditional":false},{"id":15431,"name":"Strontium Carbonate","percentage":3.3,"isAdditional":false},{"id":15433,"name":"Talc","percentage":2.3,"isAdditional":false}],"umf":{"Na2O":0.19,"K2O":0.086,"MgO":0.0555,"CaO":0.6011,"SrO":0.0674,"Al2O3":0.2446,"B2O3":0.3019,"Fe2O3":0.1093,"SiO2":3.0674,"TiO2":0.0012,"SnO2":0.26,"P2O5":0.0005},"SiO2_Al2O3_ratio":12.54,"R2O_RO_ratio":0.276,"fluxSum":1.0,"x":3.0674,"y":0.2446,"imageUrl":null,"thumbnailUrl":null,"scrapedAt":null},{"id":"glazy_101011","name":"Cream break brown","source":"glazy","cone":6,"coneRaw":"5-7","surface":"unknown","transparency":"opaque","atmosphere":"oxidation","ingredients":[{"id":15137,"name":"EP Kaolin","percentage":31.7,"isAdditional":false},{"id":15168,"name":"Ferro Frit 3124","percentage":31,"isAdditional":false},{"id":15458,"name":"Wollastonite","percentage":23.2,"isAdditional":false},{"id":15400,"name":"Silica","percentage":14.1,"isAdditional":false},{"id":15442,"name":"Tin Oxide","percentage":13,"isAdditional":false}],"umf":{"Na2O":0.101,"K2O":0.0108,"MgO":0.0026,"CaO":0.8856,"Al2O3":0.4649,"B2O3":0.1949,"Fe2O3":0.0048,"SiO2":3.0551,"TiO2":0.0048,"SnO2":0.2742,"P2O5":0.0018},"SiO2_Al2O3_ratio":6.57,"R2O_RO_ratio":0.1118,"fluxSum":1.0,"x":3.0551,"y":0.4649,"imageUrl":null,"thumbnailUrl":null,"scrapedAt":null},{"id":"glazy_12751","name":"Cream breaking brown  WWW 264","source":"glazy","cone":6,"coneRaw":"6","surface":"gloss","transparency":null,"atmosphere":"oxidation","ingredients":[{"id":15371,"name":"Potash Feldspar","percentage":41,"isAdditional":false},{"id":15400,"name":"Silica","percentage":25,"isAdditional":false},{"id":15252,"name":"Gerstley Borate","percentage":22,"isAdditional":false},{"id":15457,"name":"Whiting","percentage":9,"isAdditional":false},{"id":15431,"name":"Strontium Carbonate","percentage":3,"isAdditional":false},{"id":15442,"name":"Tin Oxide","percentage":13,"isAdditional":true},{"id":15281,"name":"Iron oxide","percentage":2,"isAdditional":true}],"umf":{"Na2O":0.0482,"K2O":0.2534,"MgO":0.0649,"CaO":0.5644,"SrO":0.069,"Al2O3":0.2576,"B2O3":0.2877,"Fe2O3":0.0423,"SiO2":3.099,"TiO2":0.0009,"SnO2":0.2931,"P2O5":0.0005},"SiO2_Al2O3_ratio":12.03,"R2O_RO_ratio":0.3016,"fluxSum":0.9999,"x":3.099,"y":0.2576,"imageUrl":null,"thumbnailUrl":null,"scrapedAt":null},{"id":"glazy_57192","name":"Cream of Wheat","source":"glazy","cone":6,"coneRaw":"6","surface":"unknown","transparency":null,"atmosphere":"oxidation","ingredients":[{"id":15349,"name":"Nepheline Syenite","percentage":63.9,"isAdditional":false},{"id":15135,"name":"Dolomite","percentage":21.1,"isAdditional":false},{"id":15469,"name":"Zircopax","percentage":16,"isAdditional":false},{"id":15132,"name":"Darvan","percentage":5,"isAdditional":false},{"id":15252,"name":"Gerstley Borate","percentage":5,"isAdditional":false},{"id":15298,"name":"Kentucky OM #4 Ball Clay","percentage":4.3,"isAdditional":false},{"id":15072,"name":"Bentonite","percentage":2,"isAdditional":false},{"id":15387,"name":"Red Iron Oxide","percentage":1.5,"isAdditional":true}],"umf":{"Na2O":0.2635,"K2O":0.0802,"MgO":0.305,"CaO":0.3513,"Al2O3":0.4054,"B2O3":0.0481,"Fe2O3":0.0254,"SiO2":2.0103,"TiO2":0.0018,"ZrO2":0.2181,"P2O5":0.0001},"SiO2_Al2O3_ratio":4.96,
