Repository: ryanlack616/stull-atlas

# stull-atlas
R.T. Stull in 1912 the Stull graph, trying to understand and improve on with new tools

File: data/glazes/glazy-processed.json (part 16 of 55)
"R2O_RO_ratio":0.3437,"fluxSum":1.0,"x":2.0103,"y":0.4054,"imageUrl":null,"thumbnailUrl":null,"scrapedAt":null},{"id":"glazy_20016","name":"Creamy Matte Orange","source":"glazy","cone":6,"coneRaw":"6","surface":"matte","transparency":"opaque","atmosphere":"oxidation","ingredients":[{"id":15252,"name":"Gerstley Borate","percentage":35,"isAdditional":false},{"id":15369,"name":"Plastic Vitrox","percentage":35,"isAdditional":false},{"id":15393,"name":"Rutile","percentage":20,"isAdditional":false},{"id":15135,"name":"Dolomite","percentage":10,"isAdditional":false}],"umf":{"Na2O":0.0869,"K2O":0.063,"MgO":0.2797,"CaO":0.5704,"Al2O3":0.1477,"B2O3":0.423,"Fe2O3":0.0451,"SiO2":1.6698,"TiO2":0.7104,"P2O5":0.0008},"SiO2_Al2O3_ratio":11.31,"R2O_RO_ratio":0.1499,"fluxSum":1.0,"x":1.6698,"y":0.1477,"imageUrl":null,"thumbnailUrl":null,"scrapedAt":null},{"id":"glazy_18345","name":"D2 Dragon Brown","source":"glazy","cone":6,"coneRaw":"6","surface":"matte","transparency":"opaque","atmosphere":"oxidation","ingredients":[{"id":15470,"name":"Minspar 200","percentage":42,"isAdditional":false},{"id":15125,"name":"Cornwall Stone","percentage":22,"isAdditional":false},{"id":15457,"name":"Whiting","percentage":18,"isAdditional":false},{"id":15467,"name":"Zinc Oxide","percentage":8,"isAdditional":false},{"id":15137,"name":"EP Kaolin","percentage":5,"isAdditional":false},{"id":15443,"name":"Titanium Dioxide","percentage":4,"isAdditional":false}],"umf":{"Na2O":0.1464,"K2O":0.0748,"MgO":0.0024,"CaO":0.5194,"ZnO":0.257,"Al2O3":0.3402,"Fe2O3":0.0017,"SiO2":2.0654,"TiO2":0.1327,"P2O5":0.0002},"SiO2_Al2O3_ratio":6.07,"R2O_RO_ratio":0.2212,"fluxSum":1.0,"x":2.0654,"y":0.3402,"imageUrl":null,"thumbnailUrl":null,"scrapedAt":null},{"id":"glazy_18346","name":"D2-V2 Dragon Red","source":"glazy","cone":6,"coneRaw":"6","surface":"unknown","transparency":"opaque","atmosphere":"oxidation","ingredients":[{"id":15470,"name":"Minspar 200","percentage":42,"isAdditional":false},{"id":15125,"name":"Cornwall Stone","percentage":22,"isAdditional":false},{"id":15457,"name":"Whiting","percentage":18,"isAdditional":false},{"id":15467,"name":"Zinc Oxide","percentage":8,"isAdditional":false},{"id":15137,"name":"EP Kaolin","percentage":5,"isAdditional":false},{"id":15443,"name":"Titanium Dioxide","percentage":4,"isAdditional":false}],"umf":{"Na2O":0.1464,"K2O":0.0748,"MgO":0.0024,"CaO":0.5194,"ZnO":0.257,"Al2O3":0.3402,"Fe2O3":0.0017,"SiO2":2.0654,"TiO2":0.1327,"P2O5":0.0002},"SiO2_Al2O3_ratio":6.07,"R2O_RO_ratio":0.2212,"fluxSum":1.0,"x":2.0654,"y":0.3402,"imageUrl":null,"thumbnailUrl":null,"scrapedAt":null},{"id":"glazy_18347","name":"D2-V4 Dragon Flesh","source":"glazy","cone":6,"coneRaw":"6","surface":"unknown","transparency":"opaque","atmosphere":"unknown","ingredients":[{"id":15470,"name":"Minspar 200","percentage":42,"isAdditional":false},{"id":15125,"name":"Cornwall Stone","percentage":22,"isAdditional":false},{"id":15457,"name":"Whiting","percentage":18,"isAdditional":false},{"id":15467,"name":"Zinc Oxide","percentage":8,"isAdditional":false},{"id":15137,"name":"EP Kaolin","percentage":5,"isAdditional":false},{"id":15443,"name":"Titanium Dioxide","percentage":4,"isAdditional":false}],"umf":{"Na2O":0.1464,"K2O":0.0748,"MgO":0.0024,"CaO":0.5194,"ZnO":0.257,"Al2O3":0.3402,"Fe2O3":0.0017,"SiO2":2.0654,"TiO2":0.1327,"P2O5":0.0002},"SiO2_Al2O3_ratio":6.07,"R2O_RO_ratio":0.2212,"fluxSum":1.0,"x":2.0654,"y":0.3402,"imageUrl":null,"thumbnailUrl":null,"scrapedAt":null},{"id":"glazy_115113","name":"D8 test","source":"glazy","cone":6,"coneRaw":"6","surface":"gloss","transparency":null,"atmosphere":"unknown","ingredients":[],"umf":{"Na2O":0.2353,"K2O":0.0662,"MgO":0.0044,"CaO":0.6941,"Al2O3":0.5047,"B2O3":0.1779,"Fe2O3":0.0031,"SiO2":3.5282,"TiO2":0.0009,"P2O5":0.0004,"CoO":0.0163},"SiO2_Al2O3_ratio":6.99,"R2O_RO_ratio":0.3015,"fluxSum":1.0,"x":3.5282,"y":0.5047,"imageUrl":null,"thumbnailUrl":null,"scrapedAt":null},{"id":"glazy_36387","name":"DDM222 Iron BLue 0 (adapt a MP locales con GB) (170419 2)-0","source":"glazy","cone":6,"coneRaw":"6","surface":"unknown","transparency":null,"atmosphere":"unknown","ingredients":[],"umf":{"Na2O":0.1198,"K2O":0.1781,"MgO":0.0474,"CaO":0.6547,"Al2O3":0.3342,"B2O3":0.1882,"Fe2O3":0.139,"SiO2":3.6721,"TiO2":0.0014,"P2O5":0.0298},"SiO2_Al2O3_ratio":10.99,"R2O_RO_ratio":0.2979,"fluxSum":1.0,"x":3.6721,"y":0.3342,"imageUrl":null,"thumbnailUrl":null,"scrapedAt":null},{"id":"glazy_34613","name":"DDM222 Iron BLue original cone 10(adapt a MP locales)","source":"glazy","cone":6,"coneRaw":"6","surface":"unknown","transparency":null,"atmosphere":"unknown","ingredients":[],"umf":{"Na2O":0.0991,"K2O":0.1995,"MgO":0.0043,"CaO":0.6971,"Al2O3":0.3269,"Fe2O3":0.1365,"SiO2":3.6481,"TiO2":0.0009,"P2O5":0.0308},"SiO2_Al2O3_ratio":11.16,"R2O_RO_ratio":0.2986,"fluxSum":1.0,"x":3.6481,"y":0.3269,"imageUrl":null,"thumbnailUrl":null,"scrapedAt":null},{"id":"glazy_94061","name":"DIY cone 6 (local materials)","source":"glazy","cone":6,"coneRaw":"6","surface":"unknown","transparency":null,"atmosphere":"reduction","ingredients":[{"id":15400,"name":"Silica","percentage":38.8,"isAdditional":false},{"id":26949,"name":"Potash Feldspar (Norflux LIS, Minerco)","percentage":32.58,"isAdditional":false},{"id":26943,"name":"Kaolin (WBH,Minerco)","percentage":15.79,"isAdditional":false},{"id":15457,"name":"Whiting","percentage":12.84,"isAdditional":false}],"umf":{"Na2O":0.083,"K2O":0.2185,"MgO":0.011,"CaO":0.6875,"Al2O3":0.6001,"Fe2O3":0.0057,"SiO2":5.9976,"TiO2":0.0029},"SiO2_Al2O3_ratio":9.99,"R2O_RO_ratio":0.3015,"fluxSum":1.0,"x":5.9976,"y":0.6001,"imageUrl":null,"thumbnailUrl":null,"scrapedAt":null},{"id":"glazy_52991","name":"DM 1","source":"glazy","cone":6,"coneRaw":"6","surface":"unknown","transparency":"transparent","atmosphere":"oxidation","ingredients":[{"id":15371,"name":"Potash Feldspar","percentage":50,"isAdditional":false},{"id":15400,"name":"Silica","percentage":26,"isAdditional":false},{"id":15135,"name":"Dolomite","percentage":10,"isAdditional":false},{"id":48363,"name":"Frit 3221 Calciumboraat","percentage":8,"isAdditional":false},{"id":15467,"name":"Zinc Oxide","percentage":6,"isAdditional":false}],"umf":{"K2O":0.2674,"MgO":0.1618,"CaO":0.3513,"ZnO":0.2195,"Al2O3":0.2675,"B2O3":0.1895,"SiO2":2.8927},"SiO2_Al2O3_ratio":10.81,"R2O_RO_ratio":0.2674,"fluxSum":1.0,"x":2.8927,"y":0.2675,"imageUrl":null,"thumbnailUrl":null,"scrapedAt":null},{"id":"glazy_58811","name":"DM 2","source":"glazy","cone":6,"coneRaw":"6","surface":"unknown","transparency":null,"atmosphere":"oxidation","ingredients":[{"id":15407,"name":"Soda Feldspar","percentage":44,"isAdditional":false},{"id":15400,"name":"Silica","percentage":24,"isAdditional":false},{"id":15457,"name":"Whiting","percentage":15,"isAdditional":false},{"id":48363,"name":"Frit 3221 Calciumboraat","percentage":10,"isAdditional":false},{"id":15288,"name":"Kaolin","percentage":7,"isAdditional":false}],"umf":{"Na2O":0.2676,"CaO":0.7324,"Al2O3":0.3556,"B2O3":0.2537,"SiO2":3.0552},"SiO2_Al2O3_ratio":8.59,"R2O_RO_ratio":0.2676,"fluxSum":1.0,"x":3.0552,"y":0.3556,"imageUrl":null,"thumbnailUrl":null,"scrapedAt":null},{"id":"glazy_54678","name":"DM 3","source":"glazy","cone":6,"coneRaw":"6","surface":"unknown","transparency":null,"atmosphere":"unknown","ingredients":[],"umf":{"Li2O":0.3001,"CaO":0.2055,"BaO":0.4944,"Al2O3":0.4142,"B2O3":0.2055,"SiO2":1.8116},"SiO2_Al2O3_ratio":4.37,"R2O_RO_ratio":0.3001,"fluxSum":1.0,"x":1.8116,"y":0.4142,"imageUrl":null,"thumbnailUrl":null,"scrapedAt":null},{"id":"glazy_145418","name":"Daly\u2019s Oilspot and glaze for over oilspot","source":"glazy","cone":6,"coneRaw":"6","surface":"unknown","transparency":null,"atmosphere":"unknown","ingredients":[],"umf":{"Na2O":0.1175,"K2O":0.1429,"MgO":0.2722,"CaO":0.4674,"Al2O3":0.4154,"B2O3":0.1858,"Fe2O3":0.2066,"SiO2":4.2544,"TiO2":0.0016,"P2O5":0.0006,"CoO":0.0641},"SiO2_Al2O3_ratio":10.24,"R2O_RO_ratio":0.2604,"fluxSum":1.0,"x":4.2544,"y":0.4154,"imageUrl":null,"thumbnailUrl":null,"scrapedAt":null},{"id":"glazy_142864","name":"Dark Matte DSP^6 (adjusted from ^9)","source":"glazy","cone":6,"coneRaw":"6","surface":"unknown","transparency":null,"atmosphere":"unknown","ingredients":[],"umf":{"Na2O":0.0798,"K2O":0.1867,"CaO":0.7334,"Al2O3":0.5061,"B2O3":0.1557,"Fe2O3":0.075,"SiO2":2.6219,"CoO":0.053,"NiO":0.1687},"SiO2_Al2O3_ratio":5.18,"R2O_RO_ratio":0.2665,"fluxSum":0.9999,"x":2.6219,"y":0.5061,"imageUrl":null,"thumbnailUrl":null,"scrapedAt":null},{"id":"glazy_26403","name":"Dark Rain","source":"glazy","cone":6,"coneRaw":"6","surface":"unknown","transparency":null,"atmosphere":"unknown","ingredients":[],"umf":{"Na2O":0.383,"K2O":0.1015,"MgO":0.1027,"CaO":0.4128,"Al2O3":0.5417,"B2O3":0.4313,"Fe2O3":0.2767,"SiO2":3.8318,"TiO2":0.0025,"P2O5":0.0012,"CoO":0.0872},"SiO2_Al2O3_ratio":7.07,"R2O_RO_ratio":0.4845,"fluxSum":1.0,"x":3.8318,"y":0.5417,"imageUrl":null,"thumbnailUrl":null,"scrapedAt":null},{"id":"glazy_148324","name":"Dark Sand (Randy's Variation)","source":"glazy","cone":6,"coneRaw":"6","surface":"unknown","transparency":null,"atmosphere":"oxidation","ingredients":[{"id":15252,"name":"Gerstley Borate","percentage":31.7,"isAdditional":false},{"id":15400,"name":"Silica","percentage":29.7,"isAdditional":false},{"id":15305,"name":"Kona F-4 feldspar","percentage":19.8,"isAdditional":false},{"id":15433,"name":"Talc","percentage":13.8,"isAdditional":false},{"id":15137,"name":"EP Kaolin","percentage":5,"isAdditional":false},{"id":15387,"name":"Red Iron Oxide","percentage":10,"isAdditional":true}],"umf":{"Na2O":0.1386,"K2O":0.0378,"MgO":0.4463,"CaO":0.3773,"Al2O3":0.1937,"B2O3":0.3975,"Fe2O3":0.1973,"SiO2":3.179,"TiO2":0.0021,"P2O5":0.001},"SiO2_Al2O3_ratio":16.41,"R2O_RO_ratio":0.1764,"fluxSum":1.0,"x":3.179,"y":0.1937,"imageUrl":null,"thumbnailUrl":null,"scrapedAt":null},{"id":"glazy_31527","name":"Dark Satin - NCMC","source":"glazy","cone":6,"coneRaw":"6","surface":"unknown","transparency":null,"atmosphere":"oxidation","ingredients":[{"id":15470,"name":"Minspar 200","percentage":48,"isAdditional":false},{"id":15457,"name":"Whiting","percentage":16,"isAdditional":false},{"id":15298,"name":"Kentucky OM #4 Ball Clay","percentage":12,"isAdditional":false},{"id":15400,"name":"Silica","percentage":11,"isAdditional":false},{"id":15137,"name":"EP Kaolin","percentage":7,"isAdditional":false},{"id":15169,"name":"Ferro Frit 3134","percentage":6,"isAdditional":false},{"id":15387,"name":"Red Iron Oxide","percentage":5,"isAdditional":false},{"id":15114,"name":"Cobalt Carbonate","percentage":3,"isAdditional":false},{"id":15072,"name":"Bentonite","percentage":2,"isAdditional":false}],"umf":{"Na2O":0.2198,"K2O":0.0805,"MgO":0.0084,"CaO":0.6913,"Al2O3":0.5354,"B2O3":0.0696,"Fe2O3":0.1117,"SiO2":3.4102,"TiO2":0.0076,"P2O5":0.0005,"CoO":0.0894},"SiO2_Al2O3_ratio":6.37,"R2O_RO_ratio":0.3003,"fluxSum":1.0,"x":3.4102,"y":0.5354,"imageUrl":null,"thumbnailUrl":null,"scrapedAt":null},{"id":"glazy_25980","name":"Dark Silver","source":"glazy","cone":6,"coneRaw":"6","surface":"unknown","transparency":"opaque","atmosphere":"unknown","ingredients":[],"umf":{"Li2O":0.2817,"Na2O":0.5052,"K2O":0.1073,"MgO":0.0074,"CaO":0.0983,"Al2O3":0.7908,"Fe2O3":0.0176,"SiO2":2.7863,"TiO2":0.0039,"SnO2":0.0457,"P2O5":0.0015,"CuO":0.0836},"SiO2_Al2O3_ratio":3.52,"R2O_RO_ratio":0.8943,"fluxSum":0.9999,"x":2.7863,"y":0.7908,"imageUrl":null,"thumbnailUrl":null,"scrapedAt":null},{"id":"glazy_38593","name":"Darooj","source":"glazy","cone":6,"coneRaw":"6","surface":"gloss","transparency":"opaque","atmosphere":"oxidation","ingredients":[{"id":15470,"name":"Minspar 200","percentage":34,"isAdditional":false},{"id":15400,"name":"Silica","percentage":21,"isAdditional":false},{"id":15169,"name":"Ferro Frit 3134","percentage":16,"isAdditional":false},{"id":15137,"name":"EP Kaolin","percentage":13,"isAdditional":false},{"id":15457,"name":"Whiting","percentage":10,"isAdditional":false},{"id":15433,"name":"Talc","percentage":3,"isAdditional":false},{"id":15467,"name":"Zinc Oxide","percentage":3,"isAdditional":false},{"id":15442,"name":"Tin Oxide","percentage":2,"isAdditional":true},{"id":15122,"name":"Black Copper Oxide","percentage":1,"isAdditional":true}],"umf":{"Na2O":0.2046,"K2O":0.0505,"MgO":0.0792,"CaO":0.5443,"ZnO":0.1214,"Al2O3":0.3713,"B2O3":0.1725,"Fe2O3":0.0025,"SiO2":3.2645,"TiO2":0.002,"SnO2":0.0437,"P2O5":0.0008,"CuO":0.0414},"SiO2_Al2O3_ratio":8.79,"R2O_RO_ratio":0.2551,"fluxSum":1.0,"x":3.2645,"y":0.3713,"imageUrl":null,"thumbnailUrl":null,"scrapedAt":null},{"id":"glazy_22033","name":"Daylene's Red","source":"glazy","cone":6,"coneRaw":"5-7","surface":"unknown","transparency":null,"atmosphere":"unknown","ingredients":[],"umf":{"Na2O":0.1846,"K2O":0.0421,"MgO":0.3622,"CaO":0.4104,"SrO":0.0001,"BaO":0.0003,"Al2O3":0.2784,"B2O3":0.2523,"Fe2O3":0.2081,"SiO2":2.4835,"TiO2":0.0099,"P2O5":0.0416,"MnO":0.0003,"Cr2O3":0.0001},"SiO2_Al2O3_ratio":8.92,"R2O_RO_ratio":0.2268,"fluxSum":0.9997,"x":2.4835,"y":0.2784,"imageUrl":null,"thumbnailUrl":null,"scrapedAt":null},{"id":"glazy_37141","name":"Daylene's Red oak ash 6","source":"glazy","cone":6,"coneRaw":"5-7","surface":"unknown","transparency":null,"atmosphere":"unknown","ingredients":[],"umf":{"Na2O":0.0418,"K2O":0.2021,"MgO":0.2903,"CaO":0.4652,"SrO":0.0001,"BaO":0.0002,"Al2O3":0.2222,"B2O3":0.0007,"Fe2O3":0.2566,"SiO2":2.471,"TiO2":0.0092,"P2O5":0.1045,"MnO":0.0002,"Cr2O3":0.0001},"SiO2_Al2O3_ratio":11.12,"R2O_RO_ratio":0.244,"fluxSum":0.9997,"x":2.471,"y":0.2222,"imageUrl":null,"thumbnailUrl":null,"scrapedAt":null},{"id":"glazy_37149","name":"Daylene's Red oak ash 7","source":"glazy","cone":6,"coneRaw":"5-7","surface":"unknown","transparency":null,"atmosphere":"unknown","ingredients":[],"umf":{"Na2O":0.1372,"K2O":0.1491,"MgO":0.2626,"CaO":0.4511,"Al2O3":0.1695,"B2O3":0.0188,"Fe2O3":0.2358,"SiO2":1.6556,"TiO2":0.0115,"P2O5":0.0842},"SiO2_Al2O3_ratio":9.77,"R2O_RO_ratio":0.2863,"fluxSum":1.0,"x":1.6556,"y":0.1695,"imageUrl":null,"thumbnailUrl":null,"scrapedAt":null},{"id":"glazy_35835","name":"Daylene's Red oak ash test 5","source":"glazy","cone":6,"coneRaw":"5-7","surface":"unknown","transparency":null,"atmosphere":"unknown","ingredients":[],"umf":{"Na2O":0.0679,"K2O":0.2762,"MgO":0.433,"CaO":0.2229,"Al2O3":0.3626,"B2O3":0.0011,"Fe2O3":0.4263,"SiO2":3.7605,"TiO2":0.0196,"P2O5":0.0096},"SiO2_Al2O3_ratio":10.37,"R2O_RO_ratio":0.3441,"fluxSum":1.0,"x":3.7605,"y":0.3626,"imageUrl":null,"thumbnailUrl":null,"scrapedAt":null},{"id":"glazy_37245","name":"Daylene's Red oak ash w/quarry  test 7","source":"glazy","cone":6,"coneRaw":"5-7","surface":"unknown","transparency":null,"atmosphere":"unknown","ingredients":[],"umf":{"Na2O":0.0373,"K2O":0.1928,"MgO":0.3632,"CaO":0.4063,"SrO":0.0001,"BaO":0.0002,"Al2O3":0.185,"B2O3":0.0007,"Fe2O3":0.2061,"SiO2":1.6857,"TiO2":0.008,"P2O5":0.0849,"MnO":0.0002},"SiO2_Al2O3_ratio":9.11,"R2O_RO_ratio":0.2301,"fluxSum":0.9999,"x":1.6857,"y":0.185,"imageUrl":null,"thumbnailUrl":null,"scrapedAt":null},{"id":"glazy_31519","name":"Daylene's Red oak ash w/quarry clay 142","source":"glazy","cone":6,"coneRaw":"5-7","surface":"unknown","transparency":null,"atmosphere":"unknown","ingredients":[],"umf":{"Na2O":0.0457,"K2O":0.2509,"MgO":0.1181,"CaO":0.5842,"Al2O3":0.2831,"B2O3":0.0009,"Fe2O3":0.1471,"SiO2":2.4797,"TiO2":0.0109,"P2O5":0.1271,"MnO":0.001,"Cr2O3":0.0001},"SiO2_Al2O3_ratio":8.76,"R2O_RO_ratio":0.2969,"fluxSum":0.9989,"x":2.4797,"y":0.2831,"imageUrl":null,"thumbnailUrl":null,"scrapedAt":null},{"id":"glazy_37080","name":"Daylene's Red with higher iron frit 3110","source":"glazy","cone":6,"coneRaw":"5-7","surface":"unknown","transparency":null,"atmosphere":"unknown","ingredients":[],"umf":{"Na2O":0.2927,"K2O":0.0416,"MgO":0.3944,"CaO":0.2713,"Al2O3":0.3568,"B2O3":0.0335,"Fe2O3":0.3767,"SiO2":3.6045,"TiO2":0.0163,"P2O5":0.0471},"SiO2_Al2O3_ratio":10.1,"R2O_RO_ratio":0.3343,"fluxSum":1.0,"x":3.6045,"y":0.3568,"imageUrl":null,"thumbnailUrl":null,"scrapedAt":null},{"id":"glazy_37275","name":"Daylene's from Kaki Biaxial D4 (8% Bone Ash, 13% RIO)","source":"glazy","cone":6,"coneRaw":"6","surface":"unknown","transparency":null,"atmosphere":"unknown","ingredients":[],"umf":{"Na2O":0.1769,"K2O":0.187,"MgO":0.2473,"CaO":0.3884,"SrO":0.0001,"BaO":0.0002,"Al2O3":0.1541,"B2O3":0.0255,"Fe2O3":0.195,"SiO2":1.8493,"TiO2":0.0084,"P2O5":0.0584,"MnO":0.0002},"SiO2_Al2O3_ratio":12.0,"R2O_RO_ratio":0.3639,"fluxSum":0.9999,"x":1.8493,"y":0.1541,"imageUrl":null,"thumbnailUrl":null,"scrapedAt":null},{"id":"glazy_33722","name":"Deep Evening Blue","source":"glazy","cone":6,"coneRaw":"6","surface":"unknown","transparency":null,"atmosphere":"oxidation","ingredients":[{"id":15137,"name":"EP Kaolin","percentage":25,"isAdditional":false},{"id":16050,"name":"Neph Sye A270","percentage":22,"isAdditional":false},{"id":15169,"name":"Ferro Frit 3134","percentage":16,"isAdditional":false},{"id":15431,"name":"Strontium Carbonate","percentage":15,"isAdditional":false},{"id":15457,"name":"Whiting","percentage":15,"isAdditional":false},{"id":15400,"name":"Silica","percentage":7,"isAdditional":false},{"id":15114,"name":"Cobalt Carbonate","percentage":2,"isAdditional":true},{"id":15387,"name":"Red Iron Oxide","percentage":1.3,"isAdditional":true}],"umf":{"Na2O":0.1641,"K2O":0.0317,"MgO":0.0019,"CaO":0.539,"SrO":0.2632,"Al2O3":0.3773,"B2O3":0.1357,"Fe2O3":0.0234,"SiO2":1.6798,"TiO2":0.0031,"P2O5":0.0012,"CoO":0.0436},"SiO2_Al2O3_ratio":4.45,"R2O_RO_ratio":0.1958,"fluxSum":0.9999,"x":1.6798,"y":0.3773,"imageUrl":null,"thumbnailUrl":null,"scrapedAt":null},{"id":"glazy_17362","name":"Deep Purple","source":"glazy","cone":6,"coneRaw":"6","surface":"gloss","transparency":"opaque","atmosphere":"oxidation","ingredients":[{"id":15400,"name":"Silica","percentage":33,"isAdditional":false},{"id":15131,"name":"Custer Feldspar","percentage":27,"isAdditional":false},{"id":15349,"name":"Nepheline Syenite","percentage":14,"isAdditional":false},{"id":15457,"name":"Whiting","percentage":12,"isAdditional":false},{"id":15252,"name":"Gerstley Borate","percentage":8.6,"isAdditional":false},{"id":15323,"name":"Lithium Carbonate","percentage":3.7,"isAdditional":false},{"id":15331,"name":"Magnesium carbonate","percentage":1.7,"isAdditional":false},{"id":15442,"name":"Tin Oxide","percentage":4.8,"isAdditional":true},{"id":15072,"name":"Bentonite","percentage":2,"isAdditional":true},{"id":15114,"name":"Cobalt Carbonate","percentage":0.6,"isAdditional":true},{"id":15108,"name":"Chrome Oxide","percentage":0.2,"isAdditional":true}],"umf":{"Li2O":0.1624,"Na2O":0.1344,"K2O":0.1162,"MgO":0.0933,"CaO":0.4937,"Al2O3":0.2634,"B2O3":0.1066,"Fe2O3":0.0029,"SiO2":3.3467,"TiO2":0.0003,"SnO2":0.1025,"P2O5":0.0002,"CoO":0.0162,"Cr2O3":0.0042},"SiO2_Al2O3_ratio":12.71,"R2O_RO_ratio":0.413,"fluxSum":1.0,"x":3.3467,"y":0.2634,"imageUrl":null,"thumbnailUrl":null,"scrapedAt":null},{"id":"glazy_23812","name":"Deep Purple Cranberry","source":"glazy","cone":6,"coneRaw":"6","surface":"gloss","transparency":"opaque","atmosphere":"unknown","ingredients":[],"umf":{"Na2O":0.2754,"K2O":0.0018,"MgO":0.2286,"CaO":0.4942,"Al2O3":0.2922,"B2O3":0.2514,"Fe2O3":0.1786,"SiO2":2.8977,"TiO2":0.0015,"P2O5":0.0006,"CuO":0.0743},"SiO2_Al2O3_ratio":9.92,"R2O_RO_ratio":0.2772,"fluxSum":1.0,"x":2.8977,"y":0.2922,"imageUrl":null,"thumbnailUrl":null,"scrapedAt":null},{"id":"glazy_45910","name":"Deep Purple Matte Rounded","source":"glazy","cone":6,"coneRaw":"6","surface":"unknown","transparency":null,"atmosphere":"unknown","ingredients":[],"umf":{"Na2O":0.1847,"K2O":0.0511,"MgO":0.109,"CaO":0.6552,"Al2O3":0.5036,"B2O3":0.1401,"Fe2O3":0.0029,"SiO2":2.5373,"TiO2":0.0005,"SnO2":0.1006,"P2O5":0.0003,"CoO":0.0102,"Cr2O3":0.004},"SiO2_Al2O3_ratio":5.04,"R2O_RO_ratio":0.2358,"fluxSum":1.0,"x":2.5373,"y":0.5036,"imageUrl":null,"thumbnailUrl":null,"scrapedAt":null},{"id":"glazy_41764","name":"Dense Waxy White Glaze","source":"glazy","cone":6,"coneRaw":"6","surface":"satin","transparency":"opaque","atmosphere":"oxidation","ingredients":[{"id":24751,"name":"Forshammar Feldspar","percentage":46.9,"isAdditional":false},{"id":15400,"name":"Silica","percentage":30.03,"isAdditional":false},{"id":15457,"name":"Whiting","percentage":14.73,"isAdditional":false},{"id":15137,"name":"EP Kaolin","percentage":8.34,"isAdditional":false},{"id":15442,"name":"Tin Oxide","percentage":4.33,"isAdditional":true},{"id":15443,"name":"Titanium Dioxide","percentage":4.33,"isAdditional":true},{"id":15467,"name":"Zinc Oxide","percentage":3.25,"isAdditional":true}],"umf":{"Na2O":0.1484,"K2O":0.0865,"MgO":0.0009,"CaO":0.6016,"ZnO":0.1627,"Al2O3":0.3963,"Fe2O3":0.0033,"SiO2":4.6997,"TiO2":0.2226,"SnO2":0.1171,"P2O5":0.0006},"SiO2_Al2O3_ratio":11.86,"R2O_RO_ratio":0.2349,"fluxSum":1.0001,"x":4.6997,"y":0.3963,"imageUrl":null,"thumbnailUrl":null,"scrapedAt":null},{"id":"glazy_67305","name":"Denton","source":"glazy","cone":6,"coneRaw":"6","surface":"unknown","transparency":null,"atmosphere":"oxidation","ingredients":[{"id":15407,"name":"Soda Feldspar","percentage":30,"isAdditional":false},{"id":15458,"name":"Wollastonite","percentage":30,"isAdditional":false},{"id":15469,"name":"Zircopax","percentage":18,"isAdditional":false},{"id":15422,"name":"Spodumene","percentage":12,"isAdditional":false},{"id":15288,"name":"Kaolin","percentage":10,"isAdditional":false},{"id":15120,"name":"Copper Carbonate","percentage":2.5,"isAdditional":true}],"umf":{"Li2O":0.0925,"Na2O":0.1646,"CaO":0.7429,"Al2O3":0.3708,"SiO2":2.6101,"ZrO2":0.2825,"CuO":0.0582},"SiO2_Al2O3_ratio":7.04,"R2O_RO_ratio":0.2571,"fluxSum":1.0,"x":2.6101,"y":0.3708,"imageUrl":null,"thumbnailUrl":null,"scrapedAt":null},{"id":"glazy_7693","name":"Digital Fire Black cone 6 ox.","source":"glazy","cone":6,"coneRaw":"6","surface":"unknown","transparency":"opaque","atmosphere":"oxidation","ingredients":[{"id":15371,"name":"Potash Feldspar","percentage":49.2,"isAdditional":false},{"id":15137,"name":"EP Kaolin","percentage":19.9,"isAdditional":false},{"id":15457,"name":"Whiting","percentage":17.9,"isAdditional":false},{"id":15466,"name":"Zinc carbonate","percentage":8,"isAdditional":false},{"id":15400,"name":"Silica","percentage":5,"isAdditional":false},{"id":15387,"name":"Red Iron Oxide","percentage":6.7,"isAdditional":true},{"id":15117,"name":"Cobalt Oxide","percentage":2.3,"isAdditional":true}],"umf":{"Na2O":0.0007,"K2O":0.2673,"MgO":0.0015,"CaO":0.5391,"ZnO":0.1914,"Al2O3":0.4839,"Fe2O3":0.1224,"SiO2":2.2946,"TiO2":0.0028,"P2O5":0.0011,"CoO":0.086},"SiO2_Al2O3_ratio":4.74,"R2O_RO_ratio":0.268,"fluxSum":1.0,"x":2.2946,"y":0.4839,"imageUrl":null,"thumbnailUrl":null,"scrapedAt":null},{"id":"glazy_23803","name":"Digital Fire Charcoal Black Matte base +talc, 6 rutile","source":"glazy","cone":6,"coneRaw":"6","surface":"unknown","transparency":"translucent","atmosphere":"oxidation","ingredients":[{"id":15142,"name":"Feldspar","percentage":46.2,"isAdditional":false},{"id":15137,"name":"EP Kaolin","percentage":19.9,"isAdditional":false},{"id":15457,"name":"Whiting","percentage":17.9,"isAdditional":false},{"id":15467,"name":"Zinc Oxide","percentage":8,"isAdditional":false},{"id":15400,"name":"Silica","percentage":5,"isAdditional":false},{"id":15433,"name":"Talc","percentage":3,"isAdditional":false},{"id":15393,"name":"Rutile","percentage":5.13,"isAdditional":true}],"umf":{"Na2O":0.0006,"K2O":0.2168,"MgO":0.0627,"CaO":0.4654,"ZnO":0.2545,"Al2O3":0.4037,"Fe2O3":0.0107,"SiO2":1.9788,"TiO2":0.1521,"P2O5":0.0009},"SiO2_Al2O3_ratio":4.9,"R2O_RO_ratio":0.2174,"fluxSum":1.0,"x":1.9788,"y":0.4037,"imageUrl":null,"thumbnailUrl":null,"scrapedAt":null},{"id":"glazy_140543","name":"Dijon","source":"glazy","cone":6,"coneRaw":"5-7","surface":"gloss","transparency":"opaque","atmosphere":"unknown","ingredients":[],"umf":{"Na2O":0.1381,"K2O":0.0712,"MgO":0.0017,"CaO":0.789,"Al2O3":0.3583,"B2O3":0.2122,"Fe2O3":0.057,"SiO2":3.3602,"TiO2":0.0031,"SnO2":0.172,"P2O5":0.0012},"SiO2_Al2O3_ratio":9.38,"R2O_RO_ratio":0.2093,"fluxSum":1.0,"x":3.3602,"y":0.3583,"imageUrl":null,"thumbnailUrl":null,"scrapedAt":null},{"id":"glazy_9526","name":"Dirty Snow ^6 Glaze","source":"glazy","cone":6,"coneRaw":"6","surface":"unknown","transparency":null,"atmosphere":"unknown","ingredients":[],"umf":{"Na2O":0.1783,"K2O":0.0277,"MgO":0.0037,"CaO":0.1985,"BaO":0.0551,"ZnO":0.5368,"Al2O3":0.1918,"B2O3":0.1793,"Fe2O3":0.0018,"SiO2":1.5099,"TiO2":0.2275,"P2O5":0.0002},"SiO2_Al2O3_ratio":7.87,"R2O_RO_ratio":0.206,"fluxSum":1.0001,"x":1.5099,"y":0.1918,"imageUrl":null,"thumbnailUrl":null,"scrapedAt":null},{"id":"glazy_3143","name":"Dolita Base (+10 Titanium)","source":"glazy","cone":6,"coneRaw":"6","surface":"gloss","transparency":"opaque","atmosphere":"oxidation","ingredients":[{"id":15137,"name":"EP Kaolin","percentage":30,"isAdditional":false},{"id":15168,"name":"Ferro Frit 3124","percentage":30,"isAdditional":false},{"id":15135,"name":"Dolomite","percentage":15,"isAdditional":false},{"id":15400,"name":"Silica","percentage":15,"isAdditional":false},{"id":15058,"name":"Ball Clay","percentage":10,"isAdditional":false},{"id":15443,"name":"Titanium Dioxide","percentage":10,"isAdditional":true}],"umf":{"Na2O":0.1133,"K2O":0.0152,"MgO":0.2998,"CaO":0.5717,"Al2O3":0.5906,"B2O3":0.2142,"Fe2O3":0.0075,"SiO2":3.0772,"TiO2":0.4617,"P2O5":0.002},"SiO2_Al2O3_ratio":5.21,"R2O_RO_ratio":0.1285,"fluxSum":1.0,"x":3.0772,"y":0.5906,"imageUrl":null,"thumbnailUrl":null,"scrapedAt":null},{"id":"glazy_3145","name":"Dolita Base (+5 Titanium)","source":"glazy","cone":6,"coneRaw":"6","surface":"gloss","transparency":"opaque","atmosphere":"oxidation","ingredients":[{"id":15137,"name":"EP Kaolin","percentage":30,"isAdditional":false},{"id":15168,"name":"Ferro Frit 3124","percentage":30,"isAdditional":false},{"id":15135,"name":"Dolomite","percentage":15,"isAdditional":false},{"id":15400,"name":"Silica","percentage":15,"isAdditional":false},{"id":15058,"name":"Ball Clay","percentage":10,"isAdditional":false},{"id":15443,"name":"Titanium Dioxide","percentage":5,"isAdditional":true}],"umf":{"Na2O":0.1133,"K2O":0.0152,"MgO":0.2998,"CaO":0.5717,"Al2O3":0.5906,"B2O3":0.2142,"Fe2O3":0.0075,"SiO2":3.0773,"TiO2":0.2357,"P2O5":0.002},"SiO2_Al2O3_ratio":5.21,"R2O_RO_ratio":0.1285,"fluxSum":1.0,"x":3.0773,"y":0.5906,"imageUrl":null,"thumbnailUrl":null,"scrapedAt":null},{"id":"glazy_3132","name":"Dolita Field Mouse","source":"glazy","cone":6,"coneRaw":"6","surface":"gloss","transparency":"translucent","atmosphere":"oxidation","ingredients":[{"id":15137,"name":"EP Kaolin","percentage":30,"isAdditional":false},{"id":15168,"name":"Ferro Frit 3124","percentage":30,"isAdditional":false},{"id":15135,"name":"Dolomite","percentage":15,"isAdditional":false},{"id":15400,"name":"Silica","percentage":15,"isAdditional":false},{"id":15058,"name":"Ball Clay","percentage":10,"isAdditional":false},{"id":15393,"name":"Rutile","percentage":6,"isAdditional":true},{"id":15336,"name":"Manganese Dioxide","percentage":4,"isAdditional":true},{"id":15114,"name":"Cobalt Carbonate","percentage":0.4,"isAdditional":true}],"umf":{"Na2O":0.1133,"K2O":0.0152,"MgO":0.2998,"CaO":0.5717,"Al2O3":0.5906,"B2O3":0.2142,"Fe2O3":0.0209,"SiO2":3.0772,"TiO2":0.2538,"P2O5":0.002,"CoO":0.0121},"SiO2_Al2O3_ratio":5.21,"R2O_RO_ratio":0.1285,"fluxSum":1.0,"x":3.0772,"y":0.5906,"imageUrl":null,"thumbnailUrl":null,"scrapedAt":null},{"id":"glazy_31830","name":"Dolomite Gloss (Base)","source":"glazy","cone":6,"coneRaw":"6","surface":"unknown","transparency":null,"atmosphere":"oxidation","ingredients":[{"id":15349,"name":"Nepheline Syenite","percentage":28,"isAdditional":false},{"id":15400,"name":"Silica","percentage":26,"isAdditional":false},{"id":15135,"name":"Dolomite","percentage":22,"isAdditional":false},{"id":15171,"name":"Ferro Frit 3195","percentage":15.5,"isAdditional":false},{"id":15137,"name":"EP Kaolin","percentage":8.5,"isAdditional":false},{"id":15072,"name":"Bentonite","percentage":2,"isAdditional":true}],"umf":{"Na2O":0.17,"K2O":0.0405,"MgO":0.3468,"CaO":0.4427,"Al2O3":0.3347,"B2O3":0.1437,"Fe2O3":0.0029,"SiO2":2.6393,"TiO2":0.0012,"P2O5":0.0004},"SiO2_Al2O3_ratio":7.89,"R2O_RO_ratio":0.2105,"fluxSum":1.0,"x":2.6393,"y":0.3347,"imageUrl":null,"thumbnailUrl":null,"scrapedAt":null},{"id":"glazy_57581","name":"Dragonskin green","source":"glazy","cone":6,"coneRaw":"6","surface":"unknown","transparency":null,"atmosphere":"unknown","ingredients":[],"umf":{"Na2O":0.1236,"K2O":0.0722,"CaO":0.8042,"Al2O3":0.4323,"B2O3":0.0535,"Fe2O3":0.001,"SiO2":1.3924,"Cr2O3":0.0154},"SiO2_Al2O3_ratio":3.22,"R2O_RO_ratio":0.1958,"fluxSum":1.0,"x":1.3924,"y":0.4323,"imageUrl":null,"thumbnailUrl":null,"scrapedAt":null},{"id":"glazy_41759","name":"Dry Sandstone Base Glaze","source":"glazy","cone":6,"coneRaw":"6","surface":"unknown","transparency":"opaque","atmosphere":"oxidation","ingredients":[{"id":15062,"name":"Barium Carbonate","percentage":24,"isAdditional":false},{"id":15135,"name":"Dolomite","percentage":24,"isAdditional":false},{"id":15637,"name":"Nepheline Syenite Norwegian","percentage":24,"isAdditional":false},{"id":15137,"name":"EP Kaolin","percentage":17,"isAdditional":false},{"id":15400,"name":"Silica","percentage":11,"isAdditional":false}],"umf":{"Na2O":0.0677,"K2O":0.0516,"MgO":0.3006,"CaO":0.3009,"BaO":0.2792,"Al2O3":0.2685,"Fe2O3":0.0026,"SiO2":1.254,"TiO2":0.0019,"P2O5":0.0007},"SiO2_Al2O3_ratio":4.67,"R2O_RO_ratio":0.1193,"fluxSum":1.0,"x":1.254,"y":0.2685,"imageUrl":null,"thumbnailUrl":null,"scrapedAt":null},{"id":"glazy_7720","name":"EC Frosty White Speckled ^6 ox.","source":"glazy","cone":6,"coneRaw":"6","surface":"gloss","transparency":null,"atmosphere":"oxidation","ingredients":[{"id":15349,"name":"Nepheline Syenite","percentage":60,"isAdditional":false},{"id":15169,"name":"Ferro Frit 3134","percentage":20,"isAdditional":false},{"id":15457,"name":"Whiting","percentage":18,"isAdditional":false},{"id":15072,"name":"Bentonite","percentage":2,"isAdditional":false}],"umf":{"Na2O":0.3075,"K2O":0.0706,"MgO":0.006,"CaO":0.6159,"Al2O3":0.3468,"B2O3":0.1566,"Fe2O3":0.0019,"SiO2":1.8599},"SiO2_Al2O3_ratio":5.36,"R2O_RO_ratio":0.3781,"fluxSum":1.0,"x":1.8599,"y":0.3468,"imageUrl":null,"thumbnailUrl":null,"scrapedAt":null},{"id":"glazy_7722","name":"EC Wide Firing Base ^5-8 ox.","source":"glazy","cone":6,"coneRaw":"6","surface":"unknown","transparency":null,"atmosphere":"oxidation","ingredients":[{"id":15349,"name":"Nepheline Syenite","percentage":73,"isAdditional":false},{"id":15400,"name":"Silica","percentage":10,"isAdditional":false},{"id":15072,"name":"Bentonite","percentage":5,"isAdditional":false},{"id":15135,"name":"Dolomite","percentage":5,"isAdditional":false},{"id":15457,"name":"Whiting","percentage":4,"isAdditional":false},{"id":15467,"name":"Zinc Oxide","percentage":3,"isAdditional":false},{"id":15120,"name":"Copper Carbonate","percentage":1,"isAdditional":true}],"umf":{"Na2O":0.3934,"K2O":0.1208,"MgO":0.1051,"CaO":0.2577,"ZnO":0.123,"Al2O3":0.5897,"Fe2O3":0.0052,"SiO2":3.1819,"CuO":0.027},"SiO2_Al2O3_ratio":5.4,"R2O_RO_ratio":0.5142,"fluxSum":1.0,"x":3.1819,"y":0.5897,"imageUrl":null,"thumbnailUrl":null,"scrapedAt":null},{"id":"glazy_8021","name":"EC blue Speckled Mat ^5-6 ox. 2 Cu","source":"glazy","cone":6,"coneRaw":"6","surface":"gloss","transparency":null,"atmosphere":"oxidation","ingredients":[{"id":15131,"name":"Custer Feldspar","percentage":55,"isAdditional":false},{"id":15400,"name":"Silica","percentage":20,"isAdditional":false},{"id":15323,"name":"Lithium Carbonate","percentage":10,"isAdditional":false},{"id":15457,"name":"Whiting","percentage":10,"isAdditional":false},{"id":15298,"name":"Kentucky OM #4 Ball Clay","percentage":5,"isAdditional":false},{"id":15117,"name":"Cobalt Oxide","percentage":1,"isAdditional":true}],"umf":{"Li2O":0.4184,"Na2O":0.0824,"K2O":0.1808,"MgO":0.0015,"CaO":0.3168,"Al2O3":0.3234,"Fe2O3":0.0021,"SiO2":3.0865,"TiO2":0.0023,"CoO":0.0382},"SiO2_Al2O3_ratio":9.54,"R2O_RO_ratio":0.6817,"fluxSum":0.9999,"x":3.0865,"y":0.3234,"imageUrl":null,"thumbnailUrl":null,"scrapedAt":null},{"id":"glazy_18756","name":"ES: Dry Bones","source":"glazy","cone":6,"coneRaw":"6","surface":"unknown","transparency":"opaque","atmosphere":"unknown","ingredients":[{"id":15298,"name":"Kentucky OM #4 Ball Clay","percentage":31.71,"isAdditional":false},{"id":15407,"name":"Soda Feldspar","percentage":28.46,"isAdditional":false},{"id":15458,"name":"Wollastonite","percentage":28.46,"isAdditional":false},{"id":15467,"name":"Zinc Oxide","percentage":11.38,"isAdditional":false},{"id":15393,"name":"Rutile","percentage":6,"isAdditional":false}],"umf":{"Na2O":0.1243,"K2O":0.0075,"MgO":0.007,"CaO":0.5496,"ZnO":0.3115,"Al2O3":0.3142,"Fe2O3":0.0132,"SiO2":1.9202,"TiO2":0.1613},"SiO2_Al2O3_ratio":6.11,"R2O_RO_ratio":0.1318,"fluxSum":0.9999,"x":1.9202,"y":0.3142,"imageUrl":null,"thumbnailUrl":null,"scrapedAt":null},{"id":"glazy_18761","name":"ES: High Tea","source":"glazy","cone":6,"coneRaw":"6","surface":"unknown","transparency":"opaque","atmosphere":"oxidation","ingredients":[{"id":15298,"name":"Kentucky OM #4 Ball Clay","percentage":31.71,"isAdditional":false},{"id":15407,"name":"Soda Feldspar","percentage":28.46,"isAdditional":false},{"id":15458,"name":"Wollastonite","percentage":28.46,"isAdditional":false},{"id":15387,"name":"Red Iron Oxide","percentage":12,"isAdditional":false},{"id":15467,"name":"Zinc Oxide","percentage":11.38,"isAdditional":false},{"id":15443,"name":"Titanium Dioxide","percentage":2,"isAdditional":false}],"umf":{"Na2O":0.1243,"K2O":0.0075,"MgO":0.007,"CaO":0.5496,"ZnO":0.3115,"Al2O3":0.3142,"Fe2O3":0.1639,"SiO2":1.9202,"TiO2":0.0664},"SiO2_Al2O3_ratio":6.11,"R2O_RO_ratio":0.1318,"fluxSum":0.9999,"x":1.9202,"y":0.3142,"imageUrl":null,"thumbnailUrl":null,"scrapedAt":null},{"id":"glazy_18760","name":"ES: Low Tea","source":"glazy","cone":6,"coneRaw":"6","surface":"unknown","transparency":"opaque","atmosphere":"oxidation","ingredients":[{"id":15298,"name":"Kentucky OM #4 Ball Clay","percentage":31.71,"isAdditional":false},{"id":15407,"name":"Soda Feldspar","percentage":28.46,"isAdditional":false},{"id":15458,"name":"Wollastonite","percentage":28.46,"isAdditional":false},{"id":15467,"name":"Zinc Oxide","percentage":11.38,"isAdditional":false},{"id":15469,"name":"Zircopax","percentage":5,"isAdditional":false},{"id":15336,"name":"Manganese Dioxide","percentage":2.53,"isAdditional":false}],"umf":{"Na2O":0.1243,"K2O":0.0075,"MgO":0.007,"CaO":0.5496,"ZnO":0.3115,"Al2O3":0.3142,"Fe2O3":0.0049,"SiO2":1.981,"TiO2":0.0106,"ZrO2":0.0608},"SiO2_Al2O3_ratio":6.3,"R2O_RO_ratio":0.1318,"fluxSum":0.9999,"x":1.981,"y":0.3142,"imageUrl":null,"thumbnailUrl":null,"scrapedAt":null},{"id":"glazy_18754","name":"ES: Sable","source":"glazy","cone":6,"coneRaw":"6","surface":"unknown","transparency":"opaque","atmosphere":"oxidation","ingredients":[{"id":15298,"name":"Kentucky OM #4 Ball Clay","percentage":31.71,"isAdditional":false},{"id":15407,"name":"Soda Feldspar","percentage":28.46,"isAdditional":false},{"id":15458,"name":"Wollastonite","percentage":28.46,"isAdditional":false},{"id":15467,"name":"Zinc Oxide","percentage":11.38,"isAdditional":false},{"id":15387,"name":"Red Iron Oxide","percentage":9,"isAdditional":false},{"id":15114,"name":"Cobalt Carbonate","percentage":2,"isAdditional":false}],"umf":{"Na2O":0.1243,"K2O":0.0075,"MgO":0.007,"CaO":0.5496,"ZnO":0.3115,"Al2O3":0.3142,"Fe2O3":0.1242,"SiO2":1.9202,"TiO2":0.0106,"CoO":0.0375},"SiO2_Al2O3_ratio":6.11,"R2O_RO_ratio":0.1318,"fluxSum":0.9999,"x":1.9202,"y":0.3142,"imageUrl":null,"thumbnailUrl":null,"scrapedAt":null},{"id":"glazy_7430","name":"EV Autumn","source":"glazy","cone":6,"coneRaw":"6","surface":"unknown","transparency":null,"atmosphere":"unknown","ingredients":[{"id":15131,"name":"Custer Feldspar","percentage":64.4,"isAdditional":false},{"id":15252,"name":"Gerstley Borate","percentage":14.48,"isAdditional":false},{"id":15467,"name":"Zinc Oxide","percentage":5.42,"isAdditional":false},{"id":15323,"name":"Lithium Carbonate","percentage":3.11,"isAdditional":false},{"id":15457,"name":"Whiting","percentage":3.01,"isAdditional":false},{"id":15400,"name":"Silica","percentage":2.08,"isAdditional":false},{"id":15442,"name":"Tin Oxide","percentage":12.49,"isAdditional":true},{"id":15387,"name":"Red Iron Oxide","percentage":4,"isAdditional":true},{"id":15072,"name":"Bentonite","percentage":1.6,"isAdditional":true}],"umf":{"Li2O":0.1339,"Na2O":0.1304,"K2O":0.2183,"MgO":0.0422,"CaO":0.265,"ZnO":0.2102,"Al2O3":0.3534,"B2O3":0.176,"Fe2O3":0.0787,"SiO2":2.5896,"TiO2":0.0006,"SnO2":0.2616,"P2O5":0.0003},"SiO2_Al2O3_ratio":7.33,"R2O_RO_ratio":0.4826,"fluxSum":1.0,"x":2.5896,"y":0.3534,"imageUrl":null,"thumbnailUrl":null,"scrapedAt":null},{"id":"glazy_9862","name":"EV Blue","source":"glazy","cone":6,"coneRaw":"6","surface":"unknown","transparency":"opaque","atmosphere":"unknown","ingredients":[],"umf":{"Na2O":0.0301,"K2O":0.2155,"MgO":0.2136,"CaO":0.5407,"Al2O3":0.3575,"B2O3":0.0525,"Fe2O3":0.0027,"SiO2":2.864,"TiO2":0.0014,"P2O5":0.0005,"CuO":0.0477,"CoO":0.0124},"SiO2_Al2O3_ratio":8.01,"R2O_RO_ratio":0.2456,"fluxSum":0.9999,"x":2.864,"y":0.3575,"imageUrl":null,"thumbnailUrl":null,"scrapedAt":null},{"id":"glazy_118634","name":"Edit to thermal expansion of KB matte","source":"glazy","cone":6,"coneRaw":"6","surface":"unknown","transparency":null,"atmosphere":"unknown","ingredients":[],"umf":{"Na2O":0.1633,"K2O":0.0362,"MgO":0.004,"CaO":0.7965,"Al2O3":0.5769,"B2O3":0.1453,"Fe2O3":0.0053,"SiO2":2.7144,"TiO2":0.0049,"P2O5":0.0019,"CoO":0.014,"Cr2O3":0.011},"SiO2_Al2O3_ratio":4.71,"R2O_RO_ratio":0.1995,"fluxSum":1.0,"x":2.7144,"y":0.5769,"imageUrl":null,"thumbnailUrl":null,"scrapedAt":null},{"id":"glazy_10970","name":"Eggplant (Cedar Hill)","source":"glazy","cone":6,"coneRaw":"6","surface":"matte","transparency":"opaque","atmosphere":"unknown","ingredients":[],"umf":{"Na2O":0.1463,"K2O":0.0544,"MgO":0.3942,"CaO":0.2926,"Al2O3":0.2653,"B2O3":0.1274,"Fe2O3":0.0034,"SiO2":2.4786,"TiO2":0.0014,"P2O5":0.0004,"MnO":0.1125,"CoO":0.0436},"SiO2_Al2O3_ratio":9.34,"R2O_RO_ratio":0.2261,"fluxSum":0.8875,"x":2.4786,"y":0.2653,"imageUrl":null,"thumbnailUrl":null,"scrapedAt":null},{"id":"glazy_58139","name":"Eggshell (Danish material subs. for feldspar and frit","source":"glazy","cone":6,"coneRaw":"6","surface":"unknown","transparency":"opaque","atmosphere":"unknown","ingredients":[],"umf":{"Na2O":0.3867,"K2O":0.024,"MgO":0.0096,"CaO":0.2816,"SrO":0.0016,"BaO":0.0542,"ZnO":0.2424,"Al2O3":0.1542,"B2O3":0.4249,"Fe2O3":0.0482,"SiO2":1.8462,"TiO2":0.0009,"SnO2":0.1446,"P2O5":0.0002},"SiO2_Al2O3_ratio":11.97,"R2O_RO_ratio":0.4107,"fluxSum":1.0001,"x":1.8462,"y":0.1542,"imageUrl":null,"thumbnailUrl":null,"scrapedAt":null},{"id":"glazy_11318","name":"Eggshell fail","source":"glazy","cone":6,"coneRaw":"6","surface":"unknown","transparency":"opaque","atmosphere":"oxidation","ingredients":[{"id":15423,"name":"Spodumene - Australian","percentage":30,"isAdditional":false},{"id":15253,"name":"Gillespie Borate","percentage":20,"isAdditional":false},{"id":16009,"name":"BPS Soda feldspar","percentage":20,"isAdditional":false},{"id":15949,"name":"Devon China Clay","percentage":15,"isAdditional":false},{"id":15135,"name":"Dolomite","percentage":5,"isAdditional":false},{"id":15400,"name":"Silica","percentage":5,"isAdditional":false},{"id":15433,"name":"Talc","percentage":5,"isAdditional":false},{"id":15387,"name":"Red Iron Oxide","percentage":4,"isAdditional":true},{"id":15442,"name":"Tin Oxide","percentage":3.5,"isAdditional":true}],"umf":{"Li2O":0.2364,"Na2O":0.1249,"K2O":0.0309,"MgO":0.2672,"CaO":0.3377,"SrO":0.0027,"Al2O3":0.5324,"B2O3":0.2166,"Fe2O3":0.076,"SiO2":2.6104,"TiO2":0.0013,"SnO2":0.0715,"P2O5":0.0011,"MnO":0.0003},"SiO2_Al2O3_ratio":4.9,"R2O_RO_ratio":0.3923,"fluxSum":0.9998,"x":2.6104,"y":0.5324,"imageUrl":null,"thumbnailUrl":null,"scrapedAt":null},{"id":"glazy_144228","name":"Elsa Melt","source":"glazy","cone":6,"coneRaw":"6","surface":"unknown","transparency":null,"atmosphere":"reduction","ingredients":[{"id":15349,"name":"Nepheline Syenite","percentage":38,"isAdditional":false},{"id":15400,
