Repository: ryanlack616/stull-atlas

# stull-atlas
R.T. Stull in 1912 the Stull graph, trying to understand and improve on with new tools

File: data/glazes/glazy-processed.json (part 17 of 55)
"name":"Silica","percentage":23,"isAdditional":false},{"id":15168,"name":"Ferro Frit 3124","percentage":15,"isAdditional":false},{"id":15457,"name":"Whiting","percentage":10,"isAdditional":false},{"id":15467,"name":"Zinc Oxide","percentage":8,"isAdditional":false},{"id":15443,"name":"Titanium Dioxide","percentage":4,"isAdditional":false},{"id":15323,"name":"Lithium Carbonate","percentage":2,"isAdditional":false}],"umf":{"Li2O":0.0749,"Na2O":0.2069,"K2O":0.054,"MgO":0.0026,"CaO":0.3914,"ZnO":0.2701,"Al2O3":0.2787,"B2O3":0.0815,"Fe2O3":0.0006,"SiO2":2.4865,"TiO2":0.1376},"SiO2_Al2O3_ratio":8.92,"R2O_RO_ratio":0.3358,"fluxSum":0.9999,"x":2.4865,"y":0.2787,"imageUrl":null,"thumbnailUrl":null,"scrapedAt":null},{"id":"glazy_97619","name":"Emanuel Cooper V2","source":"glazy","cone":6,"coneRaw":"6","surface":"unknown","transparency":null,"atmosphere":"unknown","ingredients":[],"umf":{"Li2O":0.1692,"Na2O":0.2615,"K2O":0.0825,"MgO":0.0032,"CaO":0.0121,"BaO":0.4714,"Al2O3":0.427,"Fe2O3":0.0025,"SiO2":2.3485,"TiO2":0.0037,"ZrO2":0.1016,"CoO":0.0261},"SiO2_Al2O3_ratio":5.5,"R2O_RO_ratio":0.5133,"fluxSum":0.9999,"x":2.3485,"y":0.427,"imageUrl":null,"thumbnailUrl":null,"scrapedAt":null},{"id":"glazy_97622","name":"Emanuel Cooper V3","source":"glazy","cone":6,"coneRaw":"6","surface":"unknown","transparency":null,"atmosphere":"unknown","ingredients":[],"umf":{"Li2O":0.1692,"Na2O":0.2615,"K2O":0.0825,"MgO":0.0032,"CaO":0.0121,"BaO":0.4714,"Al2O3":0.427,"Fe2O3":0.0179,"SiO2":2.247,"TiO2":0.2834},"SiO2_Al2O3_ratio":5.26,"R2O_RO_ratio":0.5133,"fluxSum":0.9999,"x":2.247,"y":0.427,"imageUrl":null,"thumbnailUrl":null,"scrapedAt":null},{"id":"glazy_97623","name":"Emanuel Cooper V4","source":"glazy","cone":6,"coneRaw":"6","surface":"unknown","transparency":null,"atmosphere":"unknown","ingredients":[],"umf":{"Li2O":0.1692,"Na2O":0.2615,"K2O":0.0825,"MgO":0.0032,"CaO":0.0121,"BaO":0.4714,"Al2O3":0.427,"Fe2O3":0.0102,"SiO2":2.247,"TiO2":0.1436,"CoO":0.0196},"SiO2_Al2O3_ratio":5.26,"R2O_RO_ratio":0.5133,"fluxSum":0.9999,"x":2.247,"y":0.427,"imageUrl":null,"thumbnailUrl":null,"scrapedAt":null},{"id":"glazy_97624","name":"Emanuel Cooper V5","source":"glazy","cone":6,"coneRaw":"6","surface":"unknown","transparency":null,"atmosphere":"unknown","ingredients":[],"umf":{"Li2O":0.1692,"Na2O":0.2615,"K2O":0.0825,"MgO":0.0032,"CaO":0.0121,"BaO":0.4714,"Al2O3":0.427,"Fe2O3":0.0394,"SiO2":2.247,"TiO2":0.0037,"NiO":0.1662},"SiO2_Al2O3_ratio":5.26,"R2O_RO_ratio":0.5133,"fluxSum":0.9999,"x":2.247,"y":0.427,"imageUrl":null,"thumbnailUrl":null,"scrapedAt":null},{"id":"glazy_97615","name":"Emanuel Cooper turquoise","source":"glazy","cone":6,"coneRaw":"6","surface":"unknown","transparency":null,"atmosphere":"unknown","ingredients":[],"umf":{"Li2O":0.1692,"Na2O":0.2615,"K2O":0.0825,"MgO":0.0032,"CaO":0.0121,"BaO":0.4714,"Al2O3":0.427,"Fe2O3":0.0025,"SiO2":2.247,"TiO2":0.0037,"CuO":0.0502},"SiO2_Al2O3_ratio":5.26,"R2O_RO_ratio":0.5133,"fluxSum":0.9999,"x":2.247,"y":0.427,"imageUrl":null,"thumbnailUrl":null,"scrapedAt":null},{"id":"glazy_97618","name":"Emanuel Cooper- V 1","source":"glazy","cone":6,"coneRaw":"6","surface":"unknown","transparency":null,"atmosphere":"unknown","ingredients":[],"umf":{"Li2O":0.1692,"Na2O":0.2615,"K2O":0.0825,"MgO":0.0032,"CaO":0.0121,"BaO":0.4714,"Al2O3":0.427,"Fe2O3":0.014,"SiO2":2.247,"TiO2":0.2135,"Cr2O3":0.0204},"SiO2_Al2O3_ratio":5.26,"R2O_RO_ratio":0.5133,"fluxSum":0.9999,"x":2.247,"y":0.427,"imageUrl":null,"thumbnailUrl":null,"scrapedAt":null},{"id":"glazy_26396","name":"Emeralda","source":"glazy","cone":6,"coneRaw":"6","surface":"unknown","transparency":null,"atmosphere":"unknown","ingredients":[],"umf":{"Na2O":0.131,"K2O":0.012,"MgO":0.1759,"CaO":0.6811,"Al2O3":0.3216,"B2O3":0.7535,"Fe2O3":0.0104,"SiO2":3.1099,"TiO2":0.0062,"P2O5":0.0028,"CoO":0.0329,"Cr2O3":0.0515},"SiO2_Al2O3_ratio":9.67,"R2O_RO_ratio":0.143,"fluxSum":1.0,"x":3.1099,"y":0.3216,"imageUrl":null,"thumbnailUrl":null,"scrapedAt":null},{"id":"glazy_10826","name":"Emmanuel Cooper Wide-Firing Clear Base Glaze + Variations","source":"glazy","cone":6,"coneRaw":"5-7","surface":"unknown","transparency":"translucent","atmosphere":"reduction","ingredients":[{"id":15407,"name":"Soda Feldspar","percentage":38,"isAdditional":false},{"id":15400,"name":"Silica","percentage":30,"isAdditional":false},{"id":15457,"name":"Whiting","percentage":14,"isAdditional":false},{"id":15467,"name":"Zinc Oxide","percentage":12,"isAdditional":false},{"id":15058,"name":"Ball Clay","percentage":6,"isAdditional":false}],"umf":{"Na2O":0.2014,"K2O":0.0016,"MgO":0.0012,"CaO":0.3881,"ZnO":0.4076,"Al2O3":0.241,"Fe2O3":0.0011,"SiO2":2.7455,"TiO2":0.0021},"SiO2_Al2O3_ratio":11.39,"R2O_RO_ratio":0.203,"fluxSum":0.9999,"x":2.7455,"y":0.241,"imageUrl":null,"thumbnailUrl":null,"scrapedAt":null},{"id":"glazy_25545","name":"Ernestine's Chun","source":"glazy","cone":6,"coneRaw":"6","surface":"gloss","transparency":"opaque","atmosphere":"unknown","ingredients":[],"umf":{"Na2O":0.1566,"K2O":0.041,"MgO":0.1785,"CaO":0.6239,"Al2O3":0.3656,"B2O3":0.2231,"Fe2O3":0.0044,"SiO2":2.6091,"TiO2":0.0032,"SnO2":0.0823,"P2O5":0.0013,"CuO":0.0094},"SiO2_Al2O3_ratio":7.14,"R2O_RO_ratio":0.1976,"fluxSum":1.0,"x":2.6091,"y":0.3656,"imageUrl":null,"thumbnailUrl":null,"scrapedAt":null},{"id":"glazy_17016","name":"Example for How Glazes Work-shop","source":"glazy","cone":6,"coneRaw":"6","surface":"unknown","transparency":null,"atmosphere":"unknown","ingredients":[],"umf":{"Na2O":0.2334,"K2O":0.0669,"MgO":0.0391,"CaO":0.6606,"Al2O3":0.4262,"B2O3":0.1551,"Fe2O3":0.0034,"SiO2":3.0185,"TiO2":0.0021,"P2O5":0.0009},"SiO2_Al2O3_ratio":7.08,"R2O_RO_ratio":0.3003,"fluxSum":1.0,"x":3.0185,"y":0.4262,"imageUrl":null,"thumbnailUrl":null,"scrapedAt":null},{"id":"glazy_18348","name":"F5-V3 Frank Martin Matte Blue","source":"glazy","cone":6,"coneRaw":"6","surface":"matte","transparency":"opaque","atmosphere":"oxidation","ingredients":[{"id":15458,"name":"Wollastonite","percentage":50.9,"isAdditional":false},{"id":15470,"name":"Minspar 200","percentage":21.8,"isAdditional":false},{"id":15137,"name":"EP Kaolin","percentage":13.2,"isAdditional":false},{"id":15169,"name":"Ferro Frit 3134","percentage":9.1,"isAdditional":false},{"id":15252,"name":"Gerstley Borate","percentage":5,"isAdditional":false},{"id":15114,"name":"Cobalt Carbonate","percentage":0.5,"isAdditional":false}],"umf":{"Na2O":0.075,"K2O":0.0186,"MgO":0.0085,"CaO":0.8979,"Al2O3":0.1644,"B2O3":0.0892,"Fe2O3":0.0015,"SiO2":1.583,"TiO2":0.0013,"P2O5":0.0005,"CoO":0.0076},"SiO2_Al2O3_ratio":9.63,"R2O_RO_ratio":0.0936,"fluxSum":1.0,"x":1.583,"y":0.1644,"imageUrl":null,"thumbnailUrl":null,"scrapedAt":null},{"id":"glazy_8801","name":"FM Matte Ferreira 2","source":"glazy","cone":6,"coneRaw":"6","surface":"unknown","transparency":"opaque","atmosphere":"oxidation","ingredients":[{"id":15458,"name":"Wollastonite","percentage":47,"isAdditional":false},{"id":15407,"name":"Soda Feldspar","percentage":20,"isAdditional":false},{"id":15288,"name":"Kaolin","percentage":13.5,"isAdditional":false},{"id":15169,"name":"Ferro Frit 3134","percentage":13,"isAdditional":false},{"id":15400,"name":"Silica","percentage":6.5,"isAdditional":false},{"id":15393,"name":"Rutile","percentage":3.3,"isAdditional":true},{"id":15387,"name":"Red Iron Oxide","percentage":2.3,"isAdditional":true},{"id":15072,"name":"Bentonite","percentage":2,"isAdditional":true}],"umf":{"Na2O":0.118,"K2O":0.0004,"MgO":0.0019,"CaO":0.8796,"Al2O3":0.1912,"B2O3":0.0831,"Fe2O3":0.0316,"SiO2":1.8878,"TiO2":0.0727},"SiO2_Al2O3_ratio":9.87,"R2O_RO_ratio":0.1184,"fluxSum":0.9999,"x":1.8878,"y":0.1912,"imageUrl":null,"thumbnailUrl":null,"scrapedAt":null},{"id":"glazy_36778","name":"False Shino","source":"glazy","cone":6,"coneRaw":"6","surface":"unknown","transparency":null,"atmosphere":"unknown","ingredients":[],"umf":{"Li2O":0.2317,"Na2O":0.0387,"K2O":0.0233,"MgO":0.3238,"CaO":0.3824,"Al2O3":0.4811,"B2O3":0.1205,"Fe2O3":0.0619,"SiO2":3.6354,"TiO2":0.0122,"SnO2":0.1182,"P2O5":0.0007},"SiO2_Al2O3_ratio":7.56,"R2O_RO_ratio":0.2937,"fluxSum":0.9999,"x":3.6354,"y":0.4811,"imageUrl":null,"thumbnailUrl":null,"scrapedAt":null},{"id":"glazy_22885","name":"Fat Cream","source":"glazy","cone":6,"coneRaw":"6","surface":"unknown","transparency":null,"atmosphere":"unknown","ingredients":[{"id":15349,"name":"Nepheline Syenite","percentage":45,"isAdditional":false},{"id":15252,"name":"Gerstley Borate","percentage":25,"isAdditional":false},{"id":15400,"name":"Silica","percentage":20,"isAdditional":false},{"id":15298,"name":"Kentucky OM #4 Ball Clay","percentage":10,"isAdditional":false},{"id":15469,"name":"Zircopax","percentage":8,"isAdditional":false},{"id":15393,"name":"Rutile","percentage":1,"isAdditional":false}],"umf":{"Na2O":0.3844,"K2O":0.1056,"MgO":0.1043,"CaO":0.4057,"Al2O3":0.581,"B2O3":0.4215,"Fe2O3":0.0097,"SiO2":4.3121,"TiO2":0.0573,"ZrO2":0.1911,"P2O5":0.0008},"SiO2_Al2O3_ratio":7.42,"R2O_RO_ratio":0.49,"fluxSum":1.0,"x":4.3121,"y":0.581,"imageUrl":null,"thumbnailUrl":null,"scrapedAt":null},{"id":"glazy_38066","name":"Fat Cream Low expansion 6.6","source":"glazy","cone":6,"coneRaw":"6","surface":"unknown","transparency":null,"atmosphere":"unknown","ingredients":[],"umf":{"Li2O":0.0458,"Na2O":0.2277,"K2O":0.0567,"MgO":0.3578,"CaO":0.3089,"SrO":0.0031,"Al2O3":0.4743,"B2O3":0.2518,"Fe2O3":0.0025,"SiO2":3.6535,"TiO2":0.0003,"ZrO2":0.1952,"P2O5":0.0002,"MnO":0.0001},"SiO2_Al2O3_ratio":7.7,"R2O_RO_ratio":0.3302,"fluxSum":1.0,"x":3.6535,"y":0.4743,"imageUrl":null,"thumbnailUrl":null,"scrapedAt":null},{"id":"glazy_3381","name":"Faux Celadon Cone 6 Sugar Maples","source":"glazy","cone":6,"coneRaw":"6","surface":"satin","transparency":"translucent","atmosphere":"oxidation","ingredients":[{"id":15470,"name":"Minspar 200","percentage":41,"isAdditional":false},{"id":15400,"name":"Silica","percentage":19,"isAdditional":false},{"id":15469,"name":"Zircopax","percentage":12,"isAdditional":false},{"id":15457,"name":"Whiting","percentage":7,"isAdditional":false},{"id":15135,"name":"Dolomite","percentage":5,"isAdditional":false},{"id":15467,"name":"Zinc Oxide","percentage":2,"isAdditional":false},{"id":15439,"name":"Tennessee ball clay","percentage":1,"isAdditional":false},{"id":15120,"name":"Copper Carbonate","percentage":2.5,"isAdditional":true}],"umf":{"Na2O":0.1953,"K2O":0.0812,"MgO":0.1232,"CaO":0.4893,"ZnO":0.111,"Al2O3":0.3509,"Fe2O3":0.001,"SiO2":3.8889,"TiO2":0.0009,"ZrO2":0.2957,"CuO":0.0914},"SiO2_Al2O3_ratio":11.08,"R2O_RO_ratio":0.2765,"fluxSum":1.0,"x":3.8889,"y":0.3509,"imageUrl":null,"thumbnailUrl":null,"scrapedAt":null},{"id":"glazy_63358","name":"Fetish Ghost Crawl Glaze","source":"glazy","cone":6,"coneRaw":"6","surface":"unknown","transparency":null,"atmosphere":"unknown","ingredients":[],"umf":{"Na2O":0.2447,"K2O":0.0766,"MgO":0.6589,"CaO":0.0198,"Al2O3":0.383,"Fe2O3":0.0017,"SiO2":1.6611,"TiO2":0.0017},"SiO2_Al2O3_ratio":4.34,"R2O_RO_ratio":0.3213,"fluxSum":1.0,"x":1.6611,"y":0.383,"imageUrl":null,"thumbnailUrl":null,"scrapedAt":null},{"id":"glazy_147041","name":"Fetish Ghost Oribe","source":"glazy","cone":6,"coneRaw":"5-7","surface":"gloss","transparency":"translucent","atmosphere":"unknown","ingredients":[],"umf":{"Na2O":0.0003,"K2O":0.1458,"MgO":0.0008,"CaO":0.6056,"ZnO":0.2475,"Al2O3":0.2555,"Fe2O3":0.0014,"SiO2":2.1042,"TiO2":0.0014,"P2O5":0.0006,"CuO":0.1019},"SiO2_Al2O3_ratio":8.24,"R2O_RO_ratio":0.1461,"fluxSum":1.0,"x":2.1042,"y":0.2555,"imageUrl":null,"thumbnailUrl":null,"scrapedAt":null},{"id":"glazy_7705","name":"Field Flower 30 strontium, 1 co. ox., 3 rutile","source":"glazy","cone":6,"coneRaw":"6","surface":"unknown","transparency":null,"atmosphere":"oxidation","ingredients":[{"id":15349,"name":"Nepheline Syenite","percentage":40,"isAdditional":false},{"id":15431,"name":"Strontium Carbonate","percentage":30,"isAdditional":false},{"id":15137,"name":"EP Kaolin","percentage":20,"isAdditional":false},{"id":15400,"name":"Silica","percentage":10,"isAdditional":false},{"id":15393,"name":"Rutile","percentage":3,"isAdditional":true},{"id":15117,"name":"Cobalt Oxide","percentage":1,"isAdditional":true}],"umf":{"Na2O":0.2158,"K2O":0.0689,"MgO":0.0051,"CaO":0.0192,"SrO":0.691,"Al2O3":0.5599,"Fe2O3":0.0104,"SiO2":2.4572,"TiO2":0.1182,"P2O5":0.0012,"CoO":0.0424},"SiO2_Al2O3_ratio":4.39,"R2O_RO_ratio":0.2847,"fluxSum":1.0,"x":2.4572,"y":0.5599,"imageUrl":null,"thumbnailUrl":null,"scrapedAt":null},{"id":"glazy_64666","name":"Fiske Celadon","source":"glazy","cone":6,"coneRaw":"6","surface":"unknown","transparency":"translucent","atmosphere":"oxidation","ingredients":[{"id":15407,"name":"Soda Feldspar","percentage":34.9,"isAdditional":false},{"id":15400,"name":"Silica","percentage":27.5,"isAdditional":false},{"id":15058,"name":"Ball Clay","percentage":13.8,"isAdditional":false},{"id":15457,"name":"Whiting","percentage":12.8,"isAdditional":false},{"id":15467,"name":"Zinc Oxide","percentage":11,"isAdditional":false}],"umf":{"Na2O":0.2021,"K2O":0.004,"MgO":0.003,"CaO":0.3859,"ZnO":0.405,"Al2O3":0.3009,"Fe2O3":0.0026,"SiO2":2.9743,"TiO2":0.0052},"SiO2_Al2O3_ratio":9.88,"R2O_RO_ratio":0.2061,"fluxSum":1.0,"x":2.9743,"y":0.3009,"imageUrl":null,"thumbnailUrl":null,"scrapedAt":null},{"id":"glazy_34415","name":"Fiske Celadon w/ Ti-Rio","source":"glazy","cone":6,"coneRaw":"6","surface":"gloss","transparency":null,"atmosphere":"unknown","ingredients":[],"umf":{"Na2O":0.0027,"K2O":0.1941,"MgO":0.0031,"CaO":0.3905,"ZnO":0.4097,"Al2O3":0.2928,"Fe2O3":0.0387,"SiO2":2.939,"TiO2":0.1571},"SiO2_Al2O3_ratio":10.04,"R2O_RO_ratio":0.1968,"fluxSum":1.0001,"x":2.939,"y":0.2928,"imageUrl":null,"thumbnailUrl":null,"scrapedAt":null},{"id":"glazy_127305","name":"Fiske Sapphire Blue","source":"glazy","cone":6,"coneRaw":"6","surface":"unknown","transparency":"opaque","atmosphere":"unknown","ingredients":[],"umf":{"Na2O":0.2892,"K2O":0.0755,"MgO":0.0069,"CaO":0.5441,"BaO":0.0843,"Al2O3":0.5538,"B2O3":0.5038,"Fe2O3":0.0177,"SiO2":4.0077,"TiO2":0.1926,"P2O5":0.002,"CoO":0.0874},"SiO2_Al2O3_ratio":7.24,"R2O_RO_ratio":0.3647,"fluxSum":1.0,"x":4.0077,"y":0.5538,"imageUrl":null,"thumbnailUrl":null,"scrapedAt":null},{"id":"glazy_29875","name":"Flaming red","source":"glazy","cone":6,"coneRaw":"6","surface":"unknown","transparency":null,"atmosphere":"oxidation","ingredients":[{"id":15609,"name":"Hess Pumice","percentage":50,"isAdditional":false},{"id":15169,"name":"Ferro Frit 3134","percentage":15,"isAdditional":false},{"id":15470,"name":"Minspar 200","percentage":14,"isAdditional":false},{"id":15457,"name":"Whiting","percentage":12,"isAdditional":false},{"id":15072,"name":"Bentonite","percentage":3,"isAdditional":false},{"id":15467,"name":"Zinc Oxide","percentage":3,"isAdditional":false},{"id":15608,"name":"Amtalc-C98 Talc","percentage":2,"isAdditional":false},{"id":15401,"name":"Silicon carbide","percentage":1,"isAdditional":true},{"id":15442,"name":"Tin Oxide","percentage":1,"isAdditional":true},{"id":15594,"name":"Tricalcium Phosphate, Synthetic Bone Ash","percentage":0.5,"isAdditional":true},{"id":15120,"name":"Copper Carbonate","percentage":0.4,"isAdditional":true}],"umf":{"Na2O":0.1771,"K2O":0.0689,"MgO":0.061,"CaO":0.5799,"ZnO":0.1132,"Al2O3":0.2954,"B2O3":0.1508,"Fe2O3":0.0214,"SiO2":2.8862,"TiO2":0.002,"SnO2":0.0204,"P2O5":0.005,"CuO":0.0099},"SiO2_Al2O3_ratio":9.77,"R2O_RO_ratio":0.246,"fluxSum":1.0001,"x":2.8862,"y":0.2954,"imageUrl":null,"thumbnailUrl":null,"scrapedAt":null},{"id":"glazy_18187","name":"Floating Blue","source":"glazy","cone":6,"coneRaw":"6","surface":"gloss","transparency":"opaque","atmosphere":"oxidation","ingredients":[{"id":15349,"name":"Nepheline Syenite","percentage":45.2,"isAdditional":false},{"id":15252,"name":"Gerstley Borate","percentage":24.5,"isAdditional":false},{"id":15400,"name":"Silica","percentage":18.9,"isAdditional":false},{"id":15137,"name":"EP Kaolin","percentage":5.7,"isAdditional":false},{"id":15457,"name":"Whiting","percentage":3.8,"isAdditional":false},{"id":15433,"name":"Talc","percentage":1.9,"isAdditional":false},{"id":15393,"name":"Rutile","percentage":4,"isAdditional":true},{"id":15072,"name":"Bentonite","percentage":2,"isAdditional":true},{"id":15387,"name":"Red Iron Oxide","percentage":2,"isAdditional":true},{"id":15114,"name":"Cobalt Carbonate","percentage":1,"isAdditional":true}],"umf":{"Na2O":0.3161,"K2O":0.0843,"MgO":0.138,"CaO":0.4616,"Al2O3":0.4672,"B2O3":0.3376,"Fe2O3":0.0572,"SiO2":3.2741,"TiO2":0.1634,"P2O5":0.001,"CoO":0.0301},"SiO2_Al2O3_ratio":7.01,"R2O_RO_ratio":0.4004,"fluxSum":1.0,"x":3.2741,"y":0.4672,"imageUrl":null,"thumbnailUrl":null,"scrapedAt":null},{"id":"glazy_136982","name":"Floating Blue 0","source":"glazy","cone":6,"coneRaw":"6","surface":"unknown","transparency":null,"atmosphere":"unknown","ingredients":[],"umf":{"Na2O":0.3292,"K2O":0.0879,"MgO":0.1338,"CaO":0.4491,"Al2O3":0.4683,"B2O3":0.335,"Fe2O3":0.0566,"SiO2":3.2354,"TiO2":0.1622,"P2O5":0.001,"CoO":0.0299},"SiO2_Al2O3_ratio":6.91,"R2O_RO_ratio":0.4171,"fluxSum":1.0,"x":3.2354,"y":0.4683,"imageUrl":null,"thumbnailUrl":null,"scrapedAt":null},{"id":"glazy_136977","name":"Floating Blue 1","source":"glazy","cone":6,"coneRaw":"6","surface":"unknown","transparency":null,"atmosphere":"unknown","ingredients":[],"umf":{"Na2O":0.4111,"K2O":0.0904,"MgO":0.0654,"CaO":0.4331,"Al2O3":0.5771,"B2O3":0.4347,"Fe2O3":0.0423,"SiO2":3.8411,"TiO2":0.003,"P2O5":0.0013,"CoO":0.0508},"SiO2_Al2O3_ratio":6.66,"R2O_RO_ratio":0.5015,"fluxSum":1.0,"x":3.8411,"y":0.5771,"imageUrl":null,"thumbnailUrl":null,"scrapedAt":null},{"id":"glazy_136976","name":"Floating Blue 2","source":"glazy","cone":6,"coneRaw":"6","surface":"gloss","transparency":null,"atmosphere":"oxidation","ingredients":[{"id":15349,"name":"Nepheline Syenite","percentage":35.5,"isAdditional":false},{"id":15169,"name":"Ferro Frit 3134","percentage":24.5,"isAdditional":false},{"id":15400,"name":"Silica","percentage":16,"isAdditional":false},{"id":15137,"name":"EP Kaolin","percentage":15.5,"isAdditional":false},{"id":15252,"name":"Gerstley Borate","percentage":8.5,"isAdditional":false},{"id":15393,"name":"Rutile","percentage":4,"isAdditional":true},{"id":15387,"name":"Red Iron Oxide","percentage":2,"isAdditional":true},{"id":15114,"name":"Cobalt Carbonate","percentage":1.5,"isAdditional":true},{"id":15072,"name":"Bentonite","percentage":1,"isAdditional":true}],"umf":{"Na2O":0.4207,"K2O":0.0769,"MgO":0.0354,"CaO":0.467,"Al2O3":0.588,"B2O3":0.447,"Fe2O3":0.0631,"SiO2":3.8252,"TiO2":0.1818,"P2O5":0.0014,"CoO":0.0499},"SiO2_Al2O3_ratio":6.51,"R2O_RO_ratio":0.4976,"fluxSum":1.0,"x":3.8252,"y":0.588,"imageUrl":null,"thumbnailUrl":null,"scrapedAt":null},{"id":"glazy_136979","name":"Floating Blue 3","source":"glazy","cone":6,"coneRaw":"6","surface":"unknown","transparency":null,"atmosphere":"unknown","ingredients":[],"umf":{"Na2O":0.43,"K2O":0.0638,"MgO":0.0065,"CaO":0.4997,"Al2O3":0.5985,"B2O3":0.4588,"Fe2O3":0.062,"SiO2":3.8098,"TiO2":0.1792,"P2O5":0.0014,"CoO":0.0491},"SiO2_Al2O3_ratio":6.37,"R2O_RO_ratio":0.4938,"fluxSum":1.0,"x":3.8098,"y":0.5985,"imageUrl":null,"thumbnailUrl":null,"scrapedAt":null},{"id":"glazy_8026","name":"Floating Green","source":"glazy","cone":6,"coneRaw":"6","surface":"gloss","transparency":null,"atmosphere":"oxidation","ingredients":[{"id":15400,"name":"Silica","percentage":31,"isAdditional":false},{"id":15349,"name":"Nepheline Syenite","percentage":30,"isAdditional":false},{"id":15252,"name":"Gerstley Borate","percentage":21,"isAdditional":false},{"id":15137,"name":"EP Kaolin","percentage":10,"isAdditional":false},{"id":15457,"name":"Whiting","percentage":8,"isAdditional":false},{"id":15108,"name":"Chrome Oxide","percentage":2,"isAdditional":true},{"id":15117,"name":"Cobalt Oxide","percentage":1,"isAdditional":true}],"umf":{"Na2O":0.2415,"K2O":0.0629,"MgO":0.076,"CaO":0.6196,"Al2O3":0.424,"B2O3":0.3195,"Fe2O3":0.0047,"SiO2":3.7425,"TiO2":0.0029,"P2O5":0.0013,"CoO":0.0492,"Cr2O3":0.052},"SiO2_Al2O3_ratio":8.83,"R2O_RO_ratio":0.3044,"fluxSum":1.0,"x":3.7425,"y":0.424,"imageUrl":null,"thumbnailUrl":null,"scrapedAt":null},{"id":"glazy_8024","name":"Floating Green ^6 ox.over MC6G Spearmint","source":"glazy","cone":6,"coneRaw":"6","surface":"gloss","transparency":null,"atmosphere":"oxidation","ingredients":[{"id":15400,"name":"Silica","percentage":31,"isAdditional":false},{"id":15349,"name":"Nepheline Syenite","percentage":30,"isAdditional":false},{"id":15252,"name":"Gerstley Borate","percentage":21,"isAdditional":false},{"id":15137,"name":"EP Kaolin","percentage":10,"isAdditional":false},{"id":15457,"name":"Whiting","percentage":8,"isAdditional":false},{"id":15108,"name":"Chrome Oxide","percentage":2,"isAdditional":true},{"id":15117,"name":"Cobalt Oxide","percentage":1,"isAdditional":true}],"umf":{"Na2O":0.2415,"K2O":0.0629,"MgO":0.076,"CaO":0.6196,"Al2O3":0.424,"B2O3":0.3195,"Fe2O3":0.0047,"SiO2":3.7425,"TiO2":0.0029,"P2O5":0.0013,"CoO":0.0492,"Cr2O3":0.052},"SiO2_Al2O3_ratio":8.83,"R2O_RO_ratio":0.3044,"fluxSum":1.0,"x":3.7425,"y":0.424,"imageUrl":null,"thumbnailUrl":null,"scrapedAt":null},{"id":"glazy_111471","name":"Floating Orange","source":"glazy","cone":6,"coneRaw":"6","surface":"unknown","transparency":"translucent","atmosphere":"unknown","ingredients":[],"umf":{"Na2O":0.2865,"K2O":0.0753,"MgO":0.1483,"CaO":0.4899,"Al2O3":0.5143,"B2O3":0.3524,"Fe2O3":0.0619,"SiO2":3.489,"TiO2":0.1753,"P2O5":0.0015},"SiO2_Al2O3_ratio":6.78,"R2O_RO_ratio":0.3618,"fluxSum":1.0,"x":3.489,"y":0.5143,"imageUrl":null,"thumbnailUrl":null,"scrapedAt":null},{"id":"glazy_26203","name":"Floating peacock","source":"glazy","cone":6,"coneRaw":"5-7","surface":"unknown","transparency":null,"atmosphere":"oxidation","ingredients":[{"id":15470,"name":"Minspar 200","percentage":46,"isAdditional":false},{"id":15400,"name":"Silica","percentage":20,"isAdditional":false},{"id":15169,"name":"Ferro Frit 3134","percentage":13,"isAdditional":false},{"id":15607,"name":"Vansil W-30 Wollastonite","percentage":13,"isAdditional":false},{"id":15072,"name":"Bentonite","percentage":3,"isAdditional":false},{"id":15467,"name":"Zinc Oxide","percentage":3,"isAdditional":false},{"id":15594,"name":"Tricalcium Phosphate, Synthetic Bone Ash","percentage":2,"isAdditional":false},{"id":15120,"name":"Copper Carbonate","percentage":1,"isAdditional":false},{"id":15401,"name":"Silicon carbide","percentage":1,"isAdditional":false}],"umf":{"Na2O":0.2252,"K2O":0.0645,"MgO":0.02,"CaO":0.5735,"ZnO":0.1163,"Al2O3":0.294,"B2O3":0.1342,"Fe2O3":0.0031,"SiO2":3.4599,"P2O5":0.0203,"MnO":0.0006,"CuO":0.0255},"SiO2_Al2O3_ratio":11.77,"R2O_RO_ratio":0.2898,"fluxSum":0.9995,"x":3.4599,"y":0.294,"imageUrl":null,"thumbnailUrl":null,"scrapedAt":null},{"id":"glazy_26402","name":"Floating sky","source":"glazy","cone":6,"coneRaw":"6","surface":"unknown","transparency":null,"atmosphere":"unknown","ingredients":[],"umf":{"Na2O":0.383,"K2O":0.1015,"MgO":0.1027,"CaO":0.4128,"Al2O3":0.5417,"B2O3":0.4313,"Fe2O3":0.0895,"SiO2":3.8318,"TiO2":0.1895,"P2O5":0.0012,"CoO":0.0174},"SiO2_Al2O3_ratio":7.07,"R2O_RO_ratio":0.4845,"fluxSum":1.0,"x":3.8318,"y":0.5417,"imageUrl":null,"thumbnailUrl":null,"scrapedAt":null},{"id":"glazy_140115","name":"Flux Set Base (B2)","source":"glazy","cone":6,"coneRaw":"6","surface":"unknown","transparency":null,"atmosphere":"unknown","ingredients":[],"umf":{"Na2O":0.2118,"K2O":0.0237,"MgO":0.0007,"CaO":0.7637,"Al2O3":0.1532,"B2O3":0.1553,"Fe2O3":0.0002,"SiO2":1.2002},"SiO2_Al2O3_ratio":7.83,"R2O_RO_ratio":0.2355,"fluxSum":0.9999,"x":1.2002,"y":0.1532,"imageUrl":null,"thumbnailUrl":null,"scrapedAt":null},{"id":"glazy_125021","name":"Folk Art Guild White Frit JM169 revision.","source":"glazy","cone":6,"coneRaw":"6","surface":"gloss","transparency":"opaque","atmosphere":"unknown","ingredients":[],"umf":{"Li2O":0.0658,"Na2O":0.1712,"K2O":0.0376,"MgO":0.2791,"CaO":0.3921,"SrO":0.0006,"BaO":0.0218,"ZnO":0.0317,"Al2O3":0.3551,"B2O3":0.1712,"Fe2O3":0.0375,"SiO2":2.2682,"TiO2":0.0001,"SnO2":0.1831},"SiO2_Al2O3_ratio":6.39,"R2O_RO_ratio":0.2746,"fluxSum":0.9999,"x":2.2682,"y":0.3551,"imageUrl":null,"thumbnailUrl":null,"scrapedAt":null},{"id":"glazy_16573","name":"French Red","source":"glazy","cone":6,"coneRaw":"6","surface":"unknown","transparency":"opaque","atmosphere":"oxidation","ingredients":[{"id":15349,"name":"Nepheline Syenite","percentage":65,"isAdditional":false},{"id":15400,"name":"Silica","percentage":10,"isAdditional":false},{"id":15135,"name":"Dolomite","percentage":7,"isAdditional":false},{"id":15288,"name":"Kaolin","percentage":7,"isAdditional":false},{"id":15457,"name":"Whiting","percentage":5,"isAdditional":false},{"id":15467,"name":"Zinc Oxide","percentage":4,"isAdditional":false},{"id":15072,"name":"Bentonite","percentage":2,"isAdditional":false},{"id":15483,"name":"Stain","percentage":10,"isAdditional":true}],"umf":{"Na2O":0.3221,"K2O":0.0992,"MgO":0.1263,"CaO":0.2997,"ZnO":0.1526,"Al2O3":0.5592,"Fe2O3":0.0026,"SiO2":2.7881},"SiO2_Al2O3_ratio":4.99,"R2O_RO_ratio":0.4213,"fluxSum":0.9999,"x":2.7881,"y":0.5592,"imageUrl":null,"thumbnailUrl":null,"scrapedAt":null},{"id":"glazy_8330","name":"Frog Pond Green Matte","source":"glazy","cone":6,"coneRaw":"6","surface":"unknown","transparency":null,"atmosphere":"unknown","ingredients":[],"umf":{"Na2O":0.101,"K2O":0.0108,"MgO":0.0026,"CaO":0.8856,"Al2O3":0.4649,"B2O3":0.1949,"Fe2O3":0.0156,"SiO2":3.055,"TiO2":0.2018,"P2O5":0.0018,"CuO":0.0901},"SiO2_Al2O3_ratio":6.57,"R2O_RO_ratio":0.1118,"fluxSum":1.0,"x":3.055,"y":0.4649,"imageUrl":null,"thumbnailUrl":null,"scrapedAt":null},{"id":"glazy_84850","name":"Frost","source":"glazy","cone":6,"coneRaw":"6","surface":"unknown","transparency":null,"atmosphere":"unknown","ingredients":[],"umf":{"Na2O":0.2001,"K2O":0.0378,"MgO":0.3353,"CaO":0.4267,"Al2O3":0.3085,"B2O3":0.1603,"Fe2O3":0.0097,"SiO2":2.4075,"TiO2":0.1119,"ZrO2":0.1335,"P2O5":0.0006,"CuO":0.0198,"CoO":0.0103},"SiO2_Al2O3_ratio":7.8,"R2O_RO_ratio":0.2379,"fluxSum":0.9999,"x":2.4075,"y":0.3085,"imageUrl":null,"thumbnailUrl":null,"scrapedAt":null},{"id":"glazy_126930","name":"Frost Black","source":"glazy","cone":6,"coneRaw":"6","surface":"unknown","transparency":"opaque","atmosphere":"oxidation","ingredients":[{"id":16050,"name":"Neph Sye A270","percentage":31.8,"isAdditional":false},{"id":15400,"name":"Silica","percentage":22.7,"isAdditional":false},{"id":15457,"name":"Whiting","percentage":22.7,"isAdditional":false},{"id":15298,"name":"Kentucky OM #4 Ball Clay","percentage":13.6,"isAdditional":false},{"id":15467,"name":"Zinc Oxide","percentage":9.1,"isAdditional":false},{"id":15072,"name":"Bentonite","percentage":2,"isAdditional":false},{"id":15077,"name":"Black Iron Oxide","percentage":4.3,"isAdditional":true},{"id":15117,"name":"Cobalt Oxide","percentage":3,"isAdditional":true},{"id":15122,"name":"Black Copper Oxide","percentage":1.8,"isAdditional":true},{"id":15336,"name":"Manganese Dioxide","percentage":1.8,"isAdditional":true}],"umf":{"Na2O":0.1316,"K2O":0.0432,"MgO":0.006,"CaO":0.5515,"ZnO":0.2677,"Al2O3":0.2747,"Fe2O3":0.0462,"SiO2":2.0135,"TiO2":0.0049,"CuO":0.0542,"CoO":0.0895},"SiO2_Al2O3_ratio":7.33,"R2O_RO_ratio":0.1748,"fluxSum":1.0,"x":2.0135,"y":0.2747,"imageUrl":null,"thumbnailUrl":null,"scrapedAt":null},{"id":"glazy_126931","name":"Frost Green","source":"glazy","cone":6,"coneRaw":"6","surface":"unknown","transparency":null,"atmosphere":"oxidation","ingredients":[{"id":16050,"name":"Neph Sye A270","percentage":31.8,"isAdditional":false},{"id":15400,"name":"Silica","percentage":22.7,"isAdditional":false},{"id":15457,"name":"Whiting","percentage":22.7,"isAdditional":false},{"id":15298,"name":"Kentucky OM #4 Ball Clay","percentage":13.6,"isAdditional":false},{"id":15467,"name":"Zinc Oxide","percentage":9.1,"isAdditional":false},{"id":15120,"name":"Copper Carbonate","percentage":9,"isAdditional":true},{"id":15443,"name":"Titanium Dioxide","percentage":6,"isAdditional":true},{"id":15072,"name":"Bentonite","percentage":2,"isAdditional":true}],"umf":{"Na2O":0.1318,"K2O":0.0452,"MgO":0.0081,"CaO":0.549,"ZnO":0.2659,"Al2O3":0.3321,"Fe2O3":0.0051,"SiO2":1.3005,"TiO2":0.1868,"CuO":0.1732},"SiO2_Al2O3_ratio":3.92,"R2O_RO_ratio":0.177,"fluxSum":1.0,"x":1.3005,"y":0.3321,"imageUrl":null,"thumbnailUrl":null,"scrapedAt":null},{"id":"glazy_12119","name":"Frosty Matte","source":"glazy","cone":6,"coneRaw":"6","surface":"matte","transparency":"opaque","atmosphere":"neutral","ingredients":[{"id":15349,"name":"Nepheline Syenite","percentage":60,"isAdditional":false},{"id":15062,"name":"Barium Carbonate","percentage":22,"isAdditional":false},{"id":15137,"name":"EP Kaolin","percentage":8,"isAdditional":false},{"id":15323,"name":"Lithium Carbonate","percentage":5,"isAdditional":false},{"id":15400,"name":"Silica","percentage":5,"isAdditional":false}],"umf":{"Li2O":0.2174,"Na2O":0.3028,"K2O":0.0944,"MgO":0.0054,"CaO":0.0247,"BaO":0.3553,"Al2O3":0.5307,"Fe2O3":0.0024,"SiO2":2.3924,"TiO2":0.0012,"P2O5":0.0005},"SiO2_Al2O3_ratio":4.51,"R2O_RO_ratio":0.6146,"fluxSum":1.0,"x":2.3924,"y":0.5307,"imageUrl":null,"thumbnailUrl":null,"scrapedAt":null},{"id":"glazy_38592","name":"Fros\u00e9","source":"glazy","cone":6,"coneRaw":"6","surface":"gloss","transparency":"transparent","atmosphere":"oxidation","ingredients":[{"id":15349,"name":"Nepheline Syenite","percentage":21.8,"isAdditional":false},{"id":15168,"name":"Ferro Frit 3124","percentage":21.72,"isAdditional":false},{"id":15400,"name":"Silica","percentage":21.11,"isAdditional":false},{"id":15137,"name":"EP Kaolin","percentage":14.51,"isAdditional":false},{"id":15457,"name":"Whiting","percentage":11.61,"isAdditional":false},{"id":15252,"name":"Gerstley Borate","percentage":4.26,"isAdditional":false},{"id":15483,"name":"Stain","percentage":5,"isAdditional":true},{"id":15132,"name":"Darvan","percentage":4,"isAdditional":true}],"umf":{"Na2O":0.2237,"K2O":0.0487,"MgO":0.0174,"CaO":0.7103,"Al2O3":0.4688,"B2O3":0.2235,"Fe2O3":0.0035,"SiO2":3.3609,"TiO2":0.0028,"P2O5":0.0011},"SiO2_Al2O3_ratio":7.17,"R2O_RO_ratio":0.2724,"fluxSum":1.0001,"x":3.3609,"y":0.4688,"imageUrl":null,"thumbnailUrl":null,"scrapedAt":null},{"id":"glazy_23727","name":"Functional Matte Base","source":"glazy","cone":6,"coneRaw":"5-7","surface":"unknown","transparency":null,"atmosphere":"oxidation","ingredients":[{"id":16050,"name":"Neph Sye A270","percentage":48.57,"isAdditional":false},{"id":15331,"name":"Magnesium carbonate","percentage":20.95,"isAdditional":false},{"id":15137,"name":"EP Kaolin","percentage":19.05,"isAdditional":false},{"id":15400,"name":"Silica","percentage":11.43,"isAdditional":false}],"umf":{"Na2O":0.2266,"K2O":0.0713,"MgO":0.691,"CaO":0.0111,"Al2O3":0.5053,"Fe2O3":0.0032,"SiO2":2.279,"TiO2":0.0025,"P2O5":0.001},"SiO2_Al2O3_ratio":4.51,"R2O_RO_ratio":0.2979,"fluxSum":1.0,"x":2.279,"y":0.5053,"imageUrl":null,"thumbnailUrl":null,"scrapedAt":null},{"id":"glazy_6657","name":"G1216M","source":"glazy","cone":6,"coneRaw":"6","surface":"gloss","transparency":"transparent","atmosphere":"unknown","ingredients":[],"umf":{"Na2O":0.157,"K2O":0.0155,"MgO":0.115,"CaO":0.7126,"Al2O3":0.3687,"B2O3":0.2521,"Fe2O3":0.004,"SiO2":3.4372,"TiO2":0.0039,"P2O5":0.0015},"SiO2_Al2O3_ratio":9.32,"R2O_RO_ratio":0.1725,"fluxSum":1.0001,"x":3.4372,"y":0.3687,"imageUrl":null,"thumbnailUrl":null,"scrapedAt":null},{"id":"glazy_131833","name":"G200 Matte","source":"glazy","cone":6,"coneRaw":"5-7","surface":"unknown","transparency":"opaque","atmosphere":"unknown","ingredients":[],"umf":{"Na2O":0.0078,"K2O":0.0805,"MgO":0.0128,"CaO":0.1576,"SrO":0.0877,"ZnO":0.6536,"Al2O3":0.1306,"Fe2O3":0.0008,"SiO2":1.1884,"TiO2":0.0005,"P2O5":0.0002},"SiO2_Al2O3_ratio":9.1,"R2O_RO_ratio":0.0883,"fluxSum":1.0,"x":1.1884,"y":0.1306,"imageUrl":null,"thumbnailUrl":null,"scrapedAt":null},{"id":"glazy_46392","name":"G2926B DigiFire Cone 6 Clear/white","source":"glazy","cone":6,"coneRaw":"6","surface":"gloss","transparency":null,"atmosphere":"unknown","ingredients":[],"umf":{"Na2O":0.2837,"K2O":0.0381,"MgO":0.0749,"CaO":0.6033,"Al2O3":0.4809,"B2O3":0.3383,"Fe2O3":0.0043,"SiO2":5.0701,"TiO2":0.0039,"P2O5":0.0015},"SiO2_Al2O3_ratio":10.54,"R2O_RO_ratio":0.3218,"fluxSum":1.0,"x":5.0701,"y":0.4809,"imageUrl":null,"thumbnailUrl":null,"scrapedAt":null},{"id":"glazy_145515","name":"G2934 + 2% Mason #6385","source":"glazy","cone":6,"coneRaw":"6","surface":"unknown","transparency":null,"atmosphere":"unknown","ingredients":[],"umf":{"Na2O":0.0558,"K2O":0.006,"MgO":0.4007,"CaO":0.5376,"Al2O3":0.4579,"B2O3":0.1075,"Fe2O3":0.0027,"SiO2":2.726,"TiO2":0.0027,"P2O5":0.001},"SiO2_Al2O3_ratio":5.95,"R2O_RO_ratio":0.0618,"fluxSum":1.0001,"x":2.726,"y":0.4579,"imageUrl":null,"thumbnailUrl":null,"scrapedAt":null},{"id":"glazy_3374","name":"GA 20 Cone 6 Lewings SC40E Blue Gray","source":"glazy","cone":6,"coneRaw":"6","surface":"gloss","transparency":"transparent","atmosphere":"oxidation","ingredients":[{"id":15169,"name":"Ferro Frit 3134","percentage":27,"isAdditional":false},{"id":15131,"name":"Custer Feldspar","percentage":22.3,"isAdditional":false},{"id":15400,"name":"Silica","percentage":22.3,"isAdditional":false},{"id":15457,"name":"Whiting","percentage":11.8,"isAdditional":false},{"id":15137,"name":"EP Kaolin","percentage":9.9,"isAdditional":false},{"id":15135,"name":"Dolomite","percentage":3.6,"isAdditional":false},{"id":15483,"name":"Stain","percentage":6,"isAdditional":true},{"id":15072,"name":"Bentonite","percentage":3.1,"isAdditional":true}],"umf":{"Na2O":0.1684,"K2O":0.0725,"MgO":0.0636,"CaO":0.6954,"Al2O3":0.2526,"B2O3":0.2631,"Fe2O3":0.0039,"SiO2":2.7863,"TiO2":0.0014,"P2O5":0.0005},"SiO2_Al2O3_ratio":11.03,"R2O_RO_ratio":0.2409,"fluxSum":0.9999,"x":2.7863,"y":0.2526,"imageUrl":null,"thumbnailUrl":null,"scrapedAt":null},{"id":"glazy_3372","name":"GA 5 Cone 6 Straw","source":"glazy","cone":6,"coneRaw":"6","surface":"gloss","transparency":"transparent","atmosphere":"oxidation","ingredients":[{"id":15400,"name":"Silica","percentage":29.8,"isAdditional":false},{"id":15169,"name":"Ferro Frit 3134","percentage":27.9,"isAdditional":false},{"id":15137,"name":"EP Kaolin","percentage":21.9,"isAdditional":false},{"id":15135,"name":"Dolomite","percentage":12.9,"isAdditional":false},{"id":15457,"name":"Whiting","percentage":4,"isAdditional":false},{"id":15323,"name":"Lithium Carbonate","percentage":3.5,"isAdditional":false},{"id":15120,"name":"Copper Carbonate","percentage":2.5,"isAdditional":true},{"id":15387,"name":"Red Iron Oxide","percentage":2,"isAdditional":true}],"umf":{"Li2O":0.1279,"Na2O":0.123,"K2O":0.0022,"MgO":0.1895,"CaO":0.5574,"Al2O3":0.2298,"B2O3":0.2448,"Fe2O3":0.0347,"SiO2":2.3436,"TiO2":0.0028,"P2O5":0.0011,"CuO":0.0542},"SiO2_Al2O3_ratio":10.2,"R2O_RO_ratio":0.2531,"fluxSum":1.0,"x":2.3436,"y":0.2298,"imageUrl":null,"thumbnailUrl":null,"scrapedAt":null},{"id":"glazy_21137","name":"GL M1","source":"glazy","cone":6,"coneRaw":"6","surface":"unknown","transparency":null,"atmosphere":"oxidation","ingredients":[{"id":15349,"name":"Nepheline Syenite","percentage":50,"isAdditional":false},{"id":15062,"name":"Barium Carbonate","percentage":25,"isAdditional":false},{"id":15458,"name":"Wollastonite","percentage":18,"isAdditional":false},{"id":15400,"name":"Silica","percentage":7,"isAdditional":false}],"umf":{"Na2O":0.2014,"K2O":0.0622,"MgO":0.0032,"CaO":0.4106,"BaO":0.3226,"Al2O3":0.2911,"Fe2O3":0.0008,"SiO2":1.9783},"SiO2_Al2O3_ratio":6.8,"R2O_RO_ratio":0.2636,"fluxSum":1.0,"x":1.9783,"y":0.2911,"imageUrl":null,"thumbnailUrl":null,"scrapedAt":null},{"id":"glazy_21138","name":"GL M2","source":"glazy","cone":6,"coneRaw":"6","surface":"unknown","transparency":null,"atmosphere":"unknown","ingredients":[],"umf":{"Na2O":0.1148,"K2O":0.0495,"MgO":0.0037,"CaO":0.5162,"BaO":0.3157,"Al2O3":0.3034,"Fe2O3":0.0022,"SiO2":1.8328,"TiO2":0.0022,"P2O5":0.0005},"SiO2_Al2O3_ratio":6.04,"R2O_RO_ratio":0.1643,"fluxSum":0.9999,"x":1.8328,"y":0.3034,"imageUrl":null,"thumbnailUrl":null,"scrapedAt":null},{"id":"glazy_21139","name":"GL M3 soft clear matte","source":"glazy","cone":6,"coneRaw":"6","surface":"unknown","transparency":null,"atmosphere":"oxidation","ingredients":[{"id":15131,"name":"Custer Feldspar","percentage":35,"isAdditional":false},{"id":15458,"name":"Wollastonite","percentage":20,"isAdditional":false},{"id":15400,"name":"Silica","percentage":19,"isAdditional":false},{"id":15349,"name":"Nepheline Syenite","percentage":17,"isAdditional":false},{"id":15608,"name":"Amtalc-C98 Talc","percentage":9,"isAdditional":false}],"umf":{"Na2O":0.1298,"K2O":0.1355,"MgO":0.1963,"CaO":0.5384,"Al2O3":0.2887,"Fe2O3":0.0018,"SiO2":3.3742,"TiO2":0.0003},"SiO2_Al2O3_ratio":11.69,"R2O_RO_ratio":0.2653,"fluxSum":1.0,"x":3.3742,"y":0.2887,"imageUrl":null,"thumbnailUrl":null,"scrapedAt":null},{"id":"glazy_72106","name":"GL Swamp Thing","source":"glazy","cone":6,"coneRaw":"6","surface":"unknown","transparency":null,"atmosphere":"unknown","ingredients":[],"umf":{"Na2O":0.1232,"K2O":0.1167,"MgO":0.5082,"CaO":0.2519,"Al2O3":0.282,"B2O3":0.234,"Fe2O3":0.0791,"SiO2":3.0796,"TiO2":0.1424,"P2O5":0.0003,"CuO":0.0973},"SiO2_Al2O3_ratio":10.92,"R2O_RO_ratio":0.2399,"fluxSum":1.0,"x":3.0796,"y":0.282,"imageUrl":null,"thumbnailUrl":null,"scrapedAt":null},{"id":"glazy_111155","name":"GPT-2 Rising Sun Chang","source":"glazy","cone":6,"coneRaw":"6","surface":"unknown","transparency":null,"atmosphere":"oxidation","ingredients":[{"id":15470,"name":"Minspar 200","percentage":35.7,"isAdditional":false},{"id":15252,"name":"Gerstley Borate","percentage":29.7,"isAdditional":false},{"id":15400,"name":"Silica","percentage":19.4,"isAdditional":false},{"id":15137,"name":"EP Kaolin","percentage":9.7,"isAdditional":false},{"id":15393,"name":"Rutile","percentage":7,"isAdditional":false},{"id":15457,"name":"Whiting","percentage":4.8,"isAdditional":false},{"id":15135,"name":"Dolomite","percentage":2.9,"isAdditional":false},{"id":15387,"name":"Red Iron Oxide","percentage":1,"isAdditional":false}],"umf":{"Na2O":0.1946,"K2O":0.0589,"MgO":0.143,"CaO":0.6035,"Al2O3":0.3541,"B2O3":0.3911,"Fe2O3":0.0398,"SiO2":3.0076,"TiO2":0.2727,"P2O5":0.0013},"SiO2_Al2O3_ratio":8.49,"R2O_RO_ratio":0.2535,"fluxSum":1.0,"x":3.0076,"y":0.3541,"imageUrl":null,"thumbnailUrl":null,"scrapedAt":null},{"id":"glazy_111070","name":"GPT-2 Three's Company","source":"glazy","cone":6,"coneRaw":"6","surface":"unknown","transparency":null,"atmosphere":"unknown","ingredients":[],"umf":{"Na2O":0.1845,"K2O":0.0547,"MgO":0.0929,"CaO":0.6679,"Al2O3":0.4132,"B2O3":0.3913,"Fe2O3":0.0523,"SiO2":3.086,"TiO2":0.1153,"P2O5":0.0017},"SiO2_Al2O3_ratio":7.47,"R2O_RO_ratio":0.2392,"fluxSum":1.0,"x":3.086,"y":0.4132,"imageUrl":null,"thumbnailUrl":null,"scrapedAt":null},{"id":"glazy_111067","name":"GPT-2 Yellow Textured","source":"glazy","cone":6,"coneRaw":"6","surface":"unknown","transparency":null,"atmosphere":"unknown","ingredients":[],"umf":{"Na2O":0.2301,"K2O":0.0054,"MgO":0.2111,"CaO":0.3499,"ZnO":0.2035,"Al2O3":0.3689,"B2O3":0.1092,"Fe2O3":0.0976,"SiO2":2.3762,"TiO2":0.2507,"ZrO2":0.256,"P2O5":0.0007},"SiO2_Al2O3_ratio":6.44,"R2O_RO_ratio":0.2355,"fluxSum":1.0,"x":2.3762,"y":0.3689,"imageUrl":null,"thumbnailUrl":null,"scrapedAt":null},{"id":"glazy_26043","name":"Galaxy blue","source":"glazy","cone":6,"coneRaw":"6","surface":"unknown","transparency":null,"atmosphere":"unknown","ingredients":[],"umf":{"Na2O":0.0961,"K2O":0.0272,"MgO":0.1122,"CaO":0.6414,"ZnO":0.1231,"Al2O3":0.0508,"B2O3":0.1858,"Fe2O3":0.0015,"SiO2":2.3219},"SiO2_Al2O3_ratio":45.71,"R2O_RO_ratio":0.1233,"fluxSum":1.0,"x":2.3219,"y":0.0508,"imageUrl":null,"thumbnailUrl":null,"scrapedAt":null},{"id":"glazy_7585","name":"Gartise 28 ^6 ox. 6 Copper Carb.","source":"glazy","cone":6,"coneRaw":"6","surface":"gloss","transparency":"translucent","atmosphere":"oxidation","ingredients":[{"id":15137,"name":"EP Kaolin","percentage":28.6,"isAdditional":false},{"id":15169,"name":"Ferro Frit 3134","percentage":28.6,"isAdditional":false},{"id":15131,"name":"Custer Feldspar","percentage":14.3,"isAdditional":false},{"id":15400,"name":"Silica","percentage":14.3,"isAdditional":false},{"id":15433,"name":"Talc","percentage":7.1,"isAdditional":false},
