Repository: ryanlack616/stull-atlas

# stull-atlas
R.T. Stull in 1912 the Stull graph, trying to understand and improve on with new tools

File: data/glazes/glazy-processed.json (part 18 of 55)
{"id":15457,"name":"Whiting","percentage":7.1,"isAdditional":false},{"id":15120,"name":"Copper Carbonate","percentage":6,"isAdditional":true}],"umf":{"Na2O":0.1805,"K2O":0.0542,"MgO":0.19,"CaO":0.5753,"Al2O3":0.4484,"B2O3":0.3127,"Fe2O3":0.0048,"SiO2":3.0411,"TiO2":0.0046,"P2O5":0.0018,"CuO":0.1622},"SiO2_Al2O3_ratio":6.78,"R2O_RO_ratio":0.2347,"fluxSum":1.0,"x":3.0411,"y":0.4484,"imageUrl":null,"thumbnailUrl":null,"scrapedAt":null},{"id":"glazy_8020","name":"Gartside 28 Base, 6 Copper Carb., ^6 Ox.","source":"glazy","cone":6,"coneRaw":"6","surface":"gloss","transparency":null,"atmosphere":"oxidation","ingredients":[{"id":15137,"name":"EP Kaolin","percentage":28.6,"isAdditional":false},{"id":15168,"name":"Ferro Frit 3124","percentage":28.6,"isAdditional":false},{"id":15400,"name":"Silica","percentage":14.3,"isAdditional":false},{"id":15624,"name":"G200 HP Feldspar, G200HP","percentage":14.3,"isAdditional":false},{"id":15433,"name":"Talc","percentage":7.1,"isAdditional":false},{"id":15457,"name":"Whiting","percentage":7.1,"isAdditional":false},{"id":15120,"name":"Copper Carbonate","percentage":6,"isAdditional":true}],"umf":{"Na2O":0.1219,"K2O":0.0958,"MgO":0.2209,"CaO":0.5613,"Al2O3":0.6146,"B2O3":0.2197,"Fe2O3":0.0056,"SiO2":3.6936,"TiO2":0.0053,"P2O5":0.002,"CuO":0.1886},"SiO2_Al2O3_ratio":6.01,"R2O_RO_ratio":0.2177,"fluxSum":0.9999,"x":3.6936,"y":0.6146,"imageUrl":null,"thumbnailUrl":null,"scrapedAt":null},{"id":"glazy_8014","name":"Gartside 28 Base,3 Rutile, 3 Copper Carb. ^6 Ox.","source":"glazy","cone":6,"coneRaw":"6","surface":"gloss","transparency":null,"atmosphere":"oxidation","ingredients":[{"id":15137,"name":"EP Kaolin","percentage":28.6,"isAdditional":false},{"id":15168,"name":"Ferro Frit 3124","percentage":28.6,"isAdditional":false},{"id":15400,"name":"Silica","percentage":14.3,"isAdditional":false},{"id":15624,"name":"G200 HP Feldspar, G200HP","percentage":14.3,"isAdditional":false},{"id":15433,"name":"Talc","percentage":7.1,"isAdditional":false},{"id":15457,"name":"Whiting","percentage":7.1,"isAdditional":false},{"id":15120,"name":"Copper Carbonate","percentage":3,"isAdditional":true},{"id":15393,"name":"Rutile","percentage":3,"isAdditional":true}],"umf":{"Na2O":0.1219,"K2O":0.0958,"MgO":0.2209,"CaO":0.5613,"Al2O3":0.6146,"B2O3":0.2197,"Fe2O3":0.0128,"SiO2":3.6936,"TiO2":0.1366,"P2O5":0.002,"CuO":0.0943},"SiO2_Al2O3_ratio":6.01,"R2O_RO_ratio":0.2177,"fluxSum":0.9999,"x":3.6936,"y":0.6146,"imageUrl":null,"thumbnailUrl":null,"scrapedAt":null},{"id":"glazy_7592","name":"Gartside 28 ^6 ox. 1 Cobalt Carb, 4 Rutile, 2 RIO","source":"glazy","cone":6,"coneRaw":"6","surface":"gloss","transparency":"translucent","atmosphere":"oxidation","ingredients":[{"id":15137,"name":"EP Kaolin","percentage":28.6,"isAdditional":false},{"id":15169,"name":"Ferro Frit 3134","percentage":28.6,"isAdditional":false},{"id":15131,"name":"Custer Feldspar","percentage":14.3,"isAdditional":false},{"id":15400,"name":"Silica","percentage":14.3,"isAdditional":false},{"id":15433,"name":"Talc","percentage":7.1,"isAdditional":false},{"id":15457,"name":"Whiting","percentage":7.1,"isAdditional":false},{"id":15393,"name":"Rutile","percentage":4,"isAdditional":true},{"id":15387,"name":"Red Iron Oxide","percentage":2,"isAdditional":true},{"id":15114,"name":"Cobalt Carbonate","percentage":1,"isAdditional":true}],"umf":{"Na2O":0.1805,"K2O":0.0542,"MgO":0.19,"CaO":0.5753,"Al2O3":0.4484,"B2O3":0.3127,"Fe2O3":0.0529,"SiO2":3.0411,"TiO2":0.1551,"P2O5":0.0018,"CoO":0.0281},"SiO2_Al2O3_ratio":6.78,"R2O_RO_ratio":0.2347,"fluxSum":1.0,"x":3.0411,"y":0.4484,"imageUrl":null,"thumbnailUrl":null,"scrapedAt":null},{"id":"glazy_7591","name":"Gartside 28 ^6 ox. 1 Cobalt, 3 Rutile","source":"glazy","cone":6,"coneRaw":"6","surface":"gloss","transparency":"translucent","atmosphere":"oxidation","ingredients":[{"id":15137,"name":"EP Kaolin","percentage":28.6,"isAdditional":false},{"id":15169,"name":"Ferro Frit 3134","percentage":28.6,"isAdditional":false},{"id":15131,"name":"Custer Feldspar","percentage":14.3,"isAdditional":false},{"id":15400,"name":"Silica","percentage":14.3,"isAdditional":false},{"id":15433,"name":"Talc","percentage":7.1,"isAdditional":false},{"id":15457,"name":"Whiting","percentage":7.1,"isAdditional":false},{"id":15393,"name":"Rutile","percentage":3,"isAdditional":true},{"id":15114,"name":"Cobalt Carbonate","percentage":1,"isAdditional":true}],"umf":{"Na2O":0.1805,"K2O":0.0542,"MgO":0.19,"CaO":0.5753,"Al2O3":0.4484,"B2O3":0.3127,"Fe2O3":0.0111,"SiO2":3.0411,"TiO2":0.1175,"P2O5":0.0018,"CoO":0.0281},"SiO2_Al2O3_ratio":6.78,"R2O_RO_ratio":0.2347,"fluxSum":1.0,"x":3.0411,"y":0.4484,"imageUrl":null,"thumbnailUrl":null,"scrapedAt":null},{"id":"glazy_7601","name":"Gartside 28 ^6 ox. 10 Ochre","source":"glazy","cone":6,"coneRaw":"6","surface":"gloss","transparency":"translucent","atmosphere":"oxidation","ingredients":[{"id":15137,"name":"EP Kaolin","percentage":28.6,"isAdditional":false},{"id":15169,"name":"Ferro Frit 3134","percentage":28.6,"isAdditional":false},{"id":15400,"name":"Silica","percentage":14.3,"isAdditional":false},{"id":15624,"name":"G200 HP Feldspar, G200HP","percentage":14.3,"isAdditional":false},{"id":15433,"name":"Talc","percentage":7.1,"isAdditional":false},{"id":15457,"name":"Whiting","percentage":7.1,"isAdditional":false},{"id":15465,"name":"Yellow Ochre","percentage":10,"isAdditional":true}],"umf":{"Na2O":0.1631,"K2O":0.075,"MgO":0.1892,"CaO":0.5727,"Al2O3":0.5162,"B2O3":0.3105,"Fe2O3":0.0504,"SiO2":3.3194,"TiO2":0.0045,"P2O5":0.0017},"SiO2_Al2O3_ratio":6.43,"R2O_RO_ratio":0.2381,"fluxSum":1.0,"x":3.3194,"y":0.5162,"imageUrl":null,"thumbnailUrl":null,"scrapedAt":null},{"id":"glazy_7580","name":"Gartside 28 ^6 ox. 10 Pink Stain","source":"glazy","cone":6,"coneRaw":"6","surface":"gloss","transparency":"translucent","atmosphere":"oxidation","ingredients":[{"id":15137,"name":"EP Kaolin","percentage":28.6,"isAdditional":false},{"id":15169,"name":"Ferro Frit 3134","percentage":28.6,"isAdditional":false},{"id":15131,"name":"Custer Feldspar","percentage":14.3,"isAdditional":false},{"id":15400,"name":"Silica","percentage":14.3,"isAdditional":false},{"id":15433,"name":"Talc","percentage":7.1,"isAdditional":false},{"id":15457,"name":"Whiting","percentage":7.1,"isAdditional":false},{"id":15483,"name":"Stain","percentage":10,"isAdditional":true}],"umf":{"Na2O":0.1805,"K2O":0.0542,"MgO":0.19,"CaO":0.5753,"Al2O3":0.4484,"B2O3":0.3127,"Fe2O3":0.0048,"SiO2":3.0411,"TiO2":0.0046,"P2O5":0.0018},"SiO2_Al2O3_ratio":6.78,"R2O_RO_ratio":0.2347,"fluxSum":1.0,"x":3.0411,"y":0.4484,"imageUrl":null,"thumbnailUrl":null,"scrapedAt":null},{"id":"glazy_7582","name":"Gartside 28 ^6 ox. 10 RIO","source":"glazy","cone":6,"coneRaw":"6","surface":"gloss","transparency":"translucent","atmosphere":"oxidation","ingredients":[{"id":15137,"name":"EP Kaolin","percentage":28.6,"isAdditional":false},{"id":15169,"name":"Ferro Frit 3134","percentage":28.6,"isAdditional":false},{"id":15131,"name":"Custer Feldspar","percentage":14.3,"isAdditional":false},{"id":15400,"name":"Silica","percentage":14.3,"isAdditional":false},{"id":15433,"name":"Talc","percentage":7.1,"isAdditional":false},{"id":15457,"name":"Whiting","percentage":7.1,"isAdditional":false},{"id":15387,"name":"Red Iron Oxide","percentage":10,"isAdditional":true}],"umf":{"Na2O":0.1805,"K2O":0.0542,"MgO":0.19,"CaO":0.5753,"Al2O3":0.4484,"B2O3":0.3127,"Fe2O3":0.2036,"SiO2":3.0411,"TiO2":0.0046,"P2O5":0.0018},"SiO2_Al2O3_ratio":6.78,"R2O_RO_ratio":0.2347,"fluxSum":1.0,"x":3.0411,"y":0.4484,"imageUrl":null,"thumbnailUrl":null,"scrapedAt":null},{"id":"glazy_7597","name":"Gartside 28 ^6 ox. 10 Tin","source":"glazy","cone":6,"coneRaw":"6","surface":"gloss","transparency":"translucent","atmosphere":"oxidation","ingredients":[{"id":15137,"name":"EP Kaolin","percentage":28.6,"isAdditional":false},{"id":15169,"name":"Ferro Frit 3134","percentage":28.6,"isAdditional":false},{"id":15131,"name":"Custer Feldspar","percentage":14.3,"isAdditional":false},{"id":15400,"name":"Silica","percentage":14.3,"isAdditional":false},{"id":15433,"name":"Talc","percentage":7.1,"isAdditional":false},{"id":15457,"name":"Whiting","percentage":7.1,"isAdditional":false},{"id":15442,"name":"Tin Oxide","percentage":10,"isAdditional":true}],"umf":{"Na2O":0.1805,"K2O":0.0542,"MgO":0.19,"CaO":0.5753,"Al2O3":0.4484,"B2O3":0.3127,"Fe2O3":0.0048,"SiO2":3.0411,"TiO2":0.0046,"SnO2":0.2216,"P2O5":0.0018},"SiO2_Al2O3_ratio":6.78,"R2O_RO_ratio":0.2347,"fluxSum":1.0,"x":3.0411,"y":0.4484,"imageUrl":null,"thumbnailUrl":null,"scrapedAt":null},{"id":"glazy_7590","name":"Gartside 28 ^6 ox. 2 Cobalt Carb, 3 RIO","source":"glazy","cone":6,"coneRaw":"6","surface":"gloss","transparency":"translucent","atmosphere":"oxidation","ingredients":[{"id":15137,"name":"EP Kaolin","percentage":28.6,"isAdditional":false},{"id":15169,"name":"Ferro Frit 3134","percentage":28.6,"isAdditional":false},{"id":15131,"name":"Custer Feldspar","percentage":14.3,"isAdditional":false},{"id":15400,"name":"Silica","percentage":14.3,"isAdditional":false},{"id":15433,"name":"Talc","percentage":7.1,"isAdditional":false},{"id":15457,"name":"Whiting","percentage":7.1,"isAdditional":false},{"id":15387,"name":"Red Iron Oxide","percentage":3,"isAdditional":true},{"id":15114,"name":"Cobalt Carbonate","percentage":2,"isAdditional":true}],"umf":{"Na2O":0.1805,"K2O":0.0542,"MgO":0.19,"CaO":0.5753,"Al2O3":0.4484,"B2O3":0.3127,"Fe2O3":0.0645,"SiO2":3.0411,"TiO2":0.0046,"P2O5":0.0018,"CoO":0.0562},"SiO2_Al2O3_ratio":6.78,"R2O_RO_ratio":0.2347,"fluxSum":1.0,"x":3.0411,"y":0.4484,"imageUrl":null,"thumbnailUrl":null,"scrapedAt":null},{"id":"glazy_7599","name":"Gartside 28 ^6 ox. 2 Cobalt Carb.","source":"glazy","cone":6,"coneRaw":"6","surface":"gloss","transparency":"translucent","atmosphere":"oxidation","ingredients":[{"id":15137,"name":"EP Kaolin","percentage":28.6,"isAdditional":false},{"id":15169,"name":"Ferro Frit 3134","percentage":28.6,"isAdditional":false},{"id":15131,"name":"Custer Feldspar","percentage":14.3,"isAdditional":false},{"id":15400,"name":"Silica","percentage":14.3,"isAdditional":false},{"id":15433,"name":"Talc","percentage":7.1,"isAdditional":false},{"id":15457,"name":"Whiting","percentage":7.1,"isAdditional":false},{"id":15114,"name":"Cobalt Carbonate","percentage":2,"isAdditional":true}],"umf":{"Na2O":0.1805,"K2O":0.0542,"MgO":0.19,"CaO":0.5753,"Al2O3":0.4484,"B2O3":0.3127,"Fe2O3":0.0048,"SiO2":3.0411,"TiO2":0.0046,"P2O5":0.0018,"CoO":0.0562},"SiO2_Al2O3_ratio":6.78,"R2O_RO_ratio":0.2347,"fluxSum":1.0,"x":3.0411,"y":0.4484,"imageUrl":null,"thumbnailUrl":null,"scrapedAt":null},{"id":"glazy_7583","name":"Gartside 28 ^6 ox. 5 RIO","source":"glazy","cone":6,"coneRaw":"6","surface":"gloss","transparency":"translucent","atmosphere":"oxidation","ingredients":[{"id":15137,"name":"EP Kaolin","percentage":28.6,"isAdditional":false},{"id":15169,"name":"Ferro Frit 3134","percentage":28.6,"isAdditional":false},{"id":15131,"name":"Custer Feldspar","percentage":14.3,"isAdditional":false},{"id":15400,"name":"Silica","percentage":14.3,"isAdditional":false},{"id":15433,"name":"Talc","percentage":7.1,"isAdditional":false},{"id":15457,"name":"Whiting","percentage":7.1,"isAdditional":false},{"id":15387,"name":"Red Iron Oxide","percentage":5,"isAdditional":true}],"umf":{"Na2O":0.1805,"K2O":0.0542,"MgO":0.19,"CaO":0.5753,"Al2O3":0.4484,"B2O3":0.3127,"Fe2O3":0.1042,"SiO2":3.0411,"TiO2":0.0046,"P2O5":0.0018},"SiO2_Al2O3_ratio":6.78,"R2O_RO_ratio":0.2347,"fluxSum":1.0,"x":3.0411,"y":0.4484,"imageUrl":null,"thumbnailUrl":null,"scrapedAt":null},{"id":"glazy_7587","name":"Gartside 28 ^6 ox. 5 RIO, 5 Titanium","source":"glazy","cone":6,"coneRaw":"6","surface":"gloss","transparency":"translucent","atmosphere":"unknown","ingredients":[{"name":"EP Kaolin","percentage":28.6,"isAdditional":false},{"name":"Ferro Frit 3134","percentage":28.6,"isAdditional":false},{"name":"Custer Feldspar","percentage":14.3,"isAdditional":false},{"name":"Silica","percentage":14.3,"isAdditional":false},{"name":"Talc","percentage":7.1,"isAdditional":false},{"name":"Whiting","percentage":7.1,"isAdditional":false},{"name":"Red Iron Oxide","percentage":5,"isAdditional":true},{"name":"Titanium Dioxide","percentage":5,"isAdditional":true}],"umf":{"Na2O":0.1805,"K2O":0.0542,"MgO":0.19,"CaO":0.5753,"Al2O3":0.4484,"B2O3":0.3127,"Fe2O3":0.1042,"SiO2":3.0411,"TiO2":0.2137,"P2O5":0.0018},"SiO2_Al2O3_ratio":6.78,"R2O_RO_ratio":0.2347,"fluxSum":1.0,"x":3.0411,"y":0.4484,"imageUrl":"https://ddms6z64wp3a6.cloudfront.net/uploads/recipes/87/m_7587.5896d9a33ddc4.jpg","thumbnailUrl":"https://ddms6z64wp3a6.cloudfront.net/uploads/recipes/87/s_7587.5896d9a33ddc4.jpg","scrapedAt":null,"imageUrls":["https://ddms6z64wp3a6.cloudfront.net/uploads/recipes/87/m_7587.5896d9a33ddc4.jpg","https://ddms6z64wp3a6.cloudfront.net/uploads/recipes/87/s_7587.5896d9a33ddc4.jpg"]},{"id":"glazy_7600","name":"Gartside 28, ^6 ox. 1 Co. ox.","source":"glazy","cone":6,"coneRaw":"6","surface":"gloss","transparency":"translucent","atmosphere":"oxidation","ingredients":[{"id":15137,"name":"EP Kaolin","percentage":28.6,"isAdditional":false},{"id":15169,"name":"Ferro Frit 3134","percentage":28.6,"isAdditional":false},{"id":15131,"name":"Custer Feldspar","percentage":14.3,"isAdditional":false},{"id":15400,"name":"Silica","percentage":14.3,"isAdditional":false},{"id":15433,"name":"Talc","percentage":7.1,"isAdditional":false},{"id":15457,"name":"Whiting","percentage":7.1,"isAdditional":false},{"id":15114,"name":"Cobalt Carbonate","percentage":1,"isAdditional":true}],"umf":{"Na2O":0.1805,"K2O":0.0542,"MgO":0.19,"CaO":0.5753,"Al2O3":0.4484,"B2O3":0.3127,"Fe2O3":0.0048,"SiO2":3.0411,"TiO2":0.0046,"P2O5":0.0018,"CoO":0.0281},"SiO2_Al2O3_ratio":6.78,"R2O_RO_ratio":0.2347,"fluxSum":1.0,"x":3.0411,"y":0.4484,"imageUrl":null,"thumbnailUrl":null,"scrapedAt":null},{"id":"glazy_7589","name":"Gartside 28, ^6 ox. 1 Cobalt Carb., 5 Ochre","source":"glazy","cone":6,"coneRaw":"6","surface":"gloss","transparency":"translucent","atmosphere":"oxidation","ingredients":[{"id":15137,"name":"EP Kaolin","percentage":28.6,"isAdditional":false},{"id":15169,"name":"Ferro Frit 3134","percentage":28.6,"isAdditional":false},{"id":15400,"name":"Silica","percentage":14.3,"isAdditional":false},{"id":15624,"name":"G200 HP Feldspar, G200HP","percentage":14.3,"isAdditional":false},{"id":15433,"name":"Talc","percentage":7.1,"isAdditional":false},{"id":15457,"name":"Whiting","percentage":7.1,"isAdditional":false},{"id":15465,"name":"Yellow Ochre","percentage":5,"isAdditional":true},{"id":15114,"name":"Cobalt Carbonate","percentage":1,"isAdditional":true}],"umf":{"Na2O":0.1633,"K2O":0.0751,"MgO":0.1891,"CaO":0.5726,"Al2O3":0.4842,"B2O3":0.3108,"Fe2O3":0.0276,"SiO2":3.1628,"TiO2":0.0045,"P2O5":0.0017,"CoO":0.0279},"SiO2_Al2O3_ratio":6.53,"R2O_RO_ratio":0.2384,"fluxSum":1.0001,"x":3.1628,"y":0.4842,"imageUrl":null,"thumbnailUrl":null,"scrapedAt":null},{"id":"glazy_7598","name":"Gartside 28, ^6 ox. 1 Tin, 1 Cobalt Carb.","source":"glazy","cone":6,"coneRaw":"6","surface":"gloss","transparency":"translucent","atmosphere":"oxidation","ingredients":[{"id":15137,"name":"EP Kaolin","percentage":28.6,"isAdditional":false},{"id":15169,"name":"Ferro Frit 3134","percentage":28.6,"isAdditional":false},{"id":15400,"name":"Silica","percentage":14.3,"isAdditional":false},{"id":15624,"name":"G200 HP Feldspar, G200HP","percentage":14.3,"isAdditional":false},{"id":15433,"name":"Talc","percentage":7.1,"isAdditional":false},{"id":15457,"name":"Whiting","percentage":7.1,"isAdditional":false},{"id":15114,"name":"Cobalt Carbonate","percentage":1,"isAdditional":true},{"id":15442,"name":"Tin Oxide","percentage":1,"isAdditional":true}],"umf":{"Na2O":0.1634,"K2O":0.0751,"MgO":0.189,"CaO":0.5724,"Al2O3":0.4522,"B2O3":0.3111,"Fe2O3":0.0048,"SiO2":3.0059,"TiO2":0.0045,"SnO2":0.0221,"P2O5":0.0017,"CoO":0.0279},"SiO2_Al2O3_ratio":6.65,"R2O_RO_ratio":0.2385,"fluxSum":0.9999,"x":3.0059,"y":0.4522,"imageUrl":null,"thumbnailUrl":null,"scrapedAt":null},{"id":"glazy_7595","name":"Gartside 28, ^6 ox. 10 Titanium","source":"glazy","cone":6,"coneRaw":"6","surface":"gloss","transparency":"translucent","atmosphere":"oxidation","ingredients":[{"id":15137,"name":"EP Kaolin","percentage":28.6,"isAdditional":false},{"id":15169,"name":"Ferro Frit 3134","percentage":28.6,"isAdditional":false},{"id":15400,"name":"Silica","percentage":14.3,"isAdditional":false},{"id":15624,"name":"G200 HP Feldspar, G200HP","percentage":14.3,"isAdditional":false},{"id":15433,"name":"Talc","percentage":7.1,"isAdditional":false},{"id":15457,"name":"Whiting","percentage":7.1,"isAdditional":false},{"id":15443,"name":"Titanium Dioxide","percentage":10,"isAdditional":true}],"umf":{"Na2O":0.1634,"K2O":0.0751,"MgO":0.189,"CaO":0.5724,"Al2O3":0.4522,"B2O3":0.3111,"Fe2O3":0.0048,"SiO2":3.0059,"TiO2":0.4206,"P2O5":0.0017},"SiO2_Al2O3_ratio":6.65,"R2O_RO_ratio":0.2385,"fluxSum":0.9999,"x":3.0059,"y":0.4522,"imageUrl":null,"thumbnailUrl":null,"scrapedAt":null},{"id":"glazy_7596","name":"Gartside 28, ^6 ox. 10 Zircopax","source":"glazy","cone":6,"coneRaw":"6","surface":"gloss","transparency":"translucent","atmosphere":"oxidation","ingredients":[{"id":15137,"name":"EP Kaolin","percentage":28.6,"isAdditional":false},{"id":15169,"name":"Ferro Frit 3134","percentage":28.6,"isAdditional":false},{"id":15131,"name":"Custer Feldspar","percentage":14.3,"isAdditional":false},{"id":15400,"name":"Silica","percentage":14.3,"isAdditional":false},{"id":15433,"name":"Talc","percentage":7.1,"isAdditional":false},{"id":15457,"name":"Whiting","percentage":7.1,"isAdditional":false},{"id":15469,"name":"Zircopax","percentage":10,"isAdditional":true}],"umf":{"Na2O":0.1805,"K2O":0.0542,"MgO":0.19,"CaO":0.5753,"Al2O3":0.4484,"B2O3":0.3127,"Fe2O3":0.0048,"SiO2":3.2234,"TiO2":0.0046,"ZrO2":0.1822,"P2O5":0.0018},"SiO2_Al2O3_ratio":7.19,"R2O_RO_ratio":0.2347,"fluxSum":1.0,"x":3.2234,"y":0.4484,"imageUrl":null,"thumbnailUrl":null,"scrapedAt":null},{"id":"glazy_7588","name":"Gartside 28, ^6 ox. 3 Cobalt Carb., 5 RIO","source":"glazy","cone":6,"coneRaw":"6","surface":"gloss","transparency":"translucent","atmosphere":"oxidation","ingredients":[{"id":15137,"name":"EP Kaolin","percentage":28.6,"isAdditional":false},{"id":15169,"name":"Ferro Frit 3134","percentage":28.6,"isAdditional":false},{"id":15131,"name":"Custer Feldspar","percentage":14.3,"isAdditional":false},{"id":15400,"name":"Silica","percentage":14.3,"isAdditional":false},{"id":15433,"name":"Talc","percentage":7.1,"isAdditional":false},{"id":15457,"name":"Whiting","percentage":7.1,"isAdditional":false},{"id":15387,"name":"Red Iron Oxide","percentage":5,"isAdditional":true},{"id":15114,"name":"Cobalt Carbonate","percentage":3,"isAdditional":true}],"umf":{"Na2O":0.1805,"K2O":0.0542,"MgO":0.19,"CaO":0.5753,"Al2O3":0.4484,"B2O3":0.3127,"Fe2O3":0.1042,"SiO2":3.0411,"TiO2":0.0046,"P2O5":0.0018,"CoO":0.0843},"SiO2_Al2O3_ratio":6.78,"R2O_RO_ratio":0.2347,"fluxSum":1.0,"x":3.0411,"y":0.4484,"imageUrl":null,"thumbnailUrl":null,"scrapedAt":null},{"id":"glazy_7581","name":"Gartside 28, ^6 ox. 3 Nickle","source":"glazy","cone":6,"coneRaw":"6","surface":"gloss","transparency":"translucent","atmosphere":"oxidation","ingredients":[{"id":15137,"name":"EP Kaolin","percentage":28.6,"isAdditional":false},{"id":15169,"name":"Ferro Frit 3134","percentage":28.6,"isAdditional":false},{"id":15131,"name":"Custer Feldspar","percentage":14.3,"isAdditional":false},{"id":15400,"name":"Silica","percentage":14.3,"isAdditional":false},{"id":15433,"name":"Talc","percentage":7.1,"isAdditional":false},{"id":15457,"name":"Whiting","percentage":7.1,"isAdditional":false},{"id":15351,"name":"Nickel Carbonate","percentage":3,"isAdditional":true}],"umf":{"Na2O":0.1805,"K2O":0.0542,"MgO":0.19,"CaO":0.5753,"Al2O3":0.4484,"B2O3":0.3127,"Fe2O3":0.0048,"SiO2":3.0411,"TiO2":0.0046,"P2O5":0.0018,"NiO":0.0844},"SiO2_Al2O3_ratio":6.78,"R2O_RO_ratio":0.2347,"fluxSum":1.0,"x":3.0411,"y":0.4484,"imageUrl":null,"thumbnailUrl":null,"scrapedAt":null},{"id":"glazy_7594","name":"Gartside 28, ^6 ox. 3 Rutile","source":"glazy","cone":6,"coneRaw":"6","surface":"gloss","transparency":"translucent","atmosphere":"oxidation","ingredients":[{"id":15137,"name":"EP Kaolin","percentage":28.6,"isAdditional":false},{"id":15169,"name":"Ferro Frit 3134","percentage":28.6,"isAdditional":false},{"id":15131,"name":"Custer Feldspar","percentage":14.3,"isAdditional":false},{"id":15400,"name":"Silica","percentage":14.3,"isAdditional":false},{"id":15433,"name":"Talc","percentage":7.1,"isAdditional":false},{"id":15457,"name":"Whiting","percentage":7.1,"isAdditional":false},{"id":15393,"name":"Rutile","percentage":3,"isAdditional":true}],"umf":{"Na2O":0.1805,"K2O":0.0542,"MgO":0.19,"CaO":0.5753,"Al2O3":0.4484,"B2O3":0.3127,"Fe2O3":0.0111,"SiO2":3.0411,"TiO2":0.1175,"P2O5":0.0018},"SiO2_Al2O3_ratio":6.78,"R2O_RO_ratio":0.2347,"fluxSum":1.0,"x":3.0411,"y":0.4484,"imageUrl":null,"thumbnailUrl":null,"scrapedAt":null},{"id":"glazy_7593","name":"Gartside 28, ^6 ox. 5 Rutile","source":"glazy","cone":6,"coneRaw":"6","surface":"gloss","transparency":"translucent","atmosphere":"oxidation","ingredients":[{"id":15137,"name":"EP Kaolin","percentage":28.6,"isAdditional":false},{"id":15169,"name":"Ferro Frit 3134","percentage":28.6,"isAdditional":false},{"id":15131,"name":"Custer Feldspar","percentage":14.3,"isAdditional":false},{"id":15400,"name":"Silica","percentage":14.3,"isAdditional":false},{"id":15433,"name":"Talc","percentage":7.1,"isAdditional":false},{"id":15457,"name":"Whiting","percentage":7.1,"isAdditional":false},{"id":15393,"name":"Rutile","percentage":5,"isAdditional":true}],"umf":{"Na2O":0.1805,"K2O":0.0542,"MgO":0.19,"CaO":0.5753,"Al2O3":0.4484,"B2O3":0.3127,"Fe2O3":0.0152,"SiO2":3.0411,"TiO2":0.1928,"P2O5":0.0018},"SiO2_Al2O3_ratio":6.78,"R2O_RO_ratio":0.2347,"fluxSum":1.0,"x":3.0411,"y":0.4484,"imageUrl":null,"thumbnailUrl":null,"scrapedAt":null},{"id":"glazy_7584","name":"Gartside 28, ^6 ox.3 Rutile, 3 Copper Carb.","source":"glazy","cone":6,"coneRaw":"6","surface":"gloss","transparency":"translucent","atmosphere":"oxidation","ingredients":[{"id":15137,"name":"EP Kaolin","percentage":28.6,"isAdditional":false},{"id":15169,"name":"Ferro Frit 3134","percentage":28.6,"isAdditional":false},{"id":15131,"name":"Custer Feldspar","percentage":14.3,"isAdditional":false},{"id":15400,"name":"Silica","percentage":14.3,"isAdditional":false},{"id":15433,"name":"Talc","percentage":7.1,"isAdditional":false},{"id":15457,"name":"Whiting","percentage":7.1,"isAdditional":false},{"id":15120,"name":"Copper Carbonate","percentage":3,"isAdditional":true},{"id":15393,"name":"Rutile","percentage":3,"isAdditional":true}],"umf":{"Na2O":0.1805,"K2O":0.0542,"MgO":0.19,"CaO":0.5753,"Al2O3":0.4484,"B2O3":0.3127,"Fe2O3":0.0111,"SiO2":3.0411,"TiO2":0.1175,"P2O5":0.0018,"CuO":0.0811},"SiO2_Al2O3_ratio":6.78,"R2O_RO_ratio":0.2347,"fluxSum":1.0,"x":3.0411,"y":0.4484,"imageUrl":null,"thumbnailUrl":null,"scrapedAt":null},{"id":"glazy_8319","name":"Gartside Base, 3 Cobalt Carb., 5 RIO, ^6 Ox.","source":"glazy","cone":6,"coneRaw":"6","surface":"gloss","transparency":"opaque","atmosphere":"oxidation","ingredients":[{"id":15137,"name":"EP Kaolin","percentage":28.6,"isAdditional":false},{"id":15168,"name":"Ferro Frit 3124","percentage":28.6,"isAdditional":false},{"id":15249,"name":"G-200 Feldspar","percentage":14.3,"isAdditional":false},{"id":15400,"name":"Silica","percentage":14.3,"isAdditional":false},{"id":15433,"name":"Talc","percentage":7.1,"isAdditional":false},{"id":15457,"name":"Whiting","percentage":7.1,"isAdditional":false},{"id":15387,"name":"Red Iron Oxide","percentage":5,"isAdditional":true}],"umf":{"Na2O":0.141,"K2O":0.0754,"MgO":0.2204,"CaO":0.5632,"Al2O3":0.6125,"B2O3":0.2185,"Fe2O3":0.1205,"SiO2":3.6773,"TiO2":0.0053,"P2O5":0.002},"SiO2_Al2O3_ratio":6.0,"R2O_RO_ratio":0.2164,"fluxSum":1.0,"x":3.6773,"y":0.6125,"imageUrl":null,"thumbnailUrl":null,"scrapedAt":null},{"id":"glazy_30937","name":"Gen's Satin Matte","source":"glazy","cone":6,"coneRaw":"6","surface":"unknown","transparency":null,"atmosphere":"oxidation","ingredients":[{"id":15131,"name":"Custer Feldspar","percentage":34.9,"isAdditional":false},{"id":15467,"name":"Zinc Oxide","percentage":25.8,"isAdditional":false},{"id":15400,"name":"Silica","percentage":22.6,"isAdditional":false},{"id":15457,"name":"Whiting","percentage":12.6,"isAdditional":false},{"id":15137,"name":"EP Kaolin","percentage":4.1,"isAdditional":false},{"id":15393,"name":"Rutile","percentage":6.5,"isAdditional":true},{"id":15072,"name":"Bentonite","percentage":2,"isAdditional":true}],"umf":{"Na2O":0.0357,"K2O":0.0746,"MgO":0.0022,"CaO":0.2559,"ZnO":0.6317,"Al2O3":0.1538,"Fe2O3":0.0097,"SiO2":1.6439,"TiO2":0.1464,"P2O5":0.0001},"SiO2_Al2O3_ratio":10.69,"R2O_RO_ratio":0.1103,"fluxSum":1.0001,"x":1.6439,"y":0.1538,"imageUrl":null,"thumbnailUrl":null,"scrapedAt":null},{"id":"glazy_18737","name":"George Gilland Eggshell (base and variants)","source":"glazy","cone":6,"coneRaw":"6","surface":"satin","transparency":"opaque","atmosphere":"oxidation","ingredients":[{"id":15298,"name":"Kentucky OM #4 Ball Clay","percentage":31.71,"isAdditional":false},{"id":15407,"name":"Soda Feldspar","percentage":28.46,"isAdditional":false},{"id":15458,"name":"Wollastonite","percentage":28.46,"isAdditional":false},{"id":15467,"name":"Zinc Oxide","percentage":11.38,"isAdditional":false}],"umf":{"Na2O":0.1243,"K2O":0.0075,"MgO":0.007,"CaO":0.5496,"ZnO":0.3115,"Al2O3":0.3142,"Fe2O3":0.0049,"SiO2":1.9202,"TiO2":0.0106},"SiO2_Al2O3_ratio":6.11,"R2O_RO_ratio":0.1318,"fluxSum":0.9999,"x":1.9202,"y":0.3142,"imageUrl":null,"thumbnailUrl":null,"scrapedAt":null},{"id":"glazy_150704","name":"Ginger's Pageant Hair","source":"glazy","cone":6,"coneRaw":"6","surface":"unknown","transparency":null,"atmosphere":"reduction","ingredients":[{"id":15349,"name":"Nepheline Syenite","percentage":38,"isAdditional":false},{"id":15400,"name":"Silica","percentage":23,"isAdditional":false},{"id":15168,"name":"Ferro Frit 3124","percentage":15,"isAdditional":false},{"id":15457,"name":"Whiting","percentage":10,"isAdditional":false},{"id":15467,"name":"Zinc Oxide","percentage":8,"isAdditional":false},{"id":15443,"name":"Titanium Dioxide","percentage":4,"isAdditional":false},{"id":15323,"name":"Lithium Carbonate","percentage":2,"isAdditional":false},{"id":15387,"name":"Red Iron Oxide","percentage":3,"isAdditional":true},{"id":15442,"name":"Tin Oxide","percentage":3,"isAdditional":true},{"id":15138,"name":"Epsom salts","percentage":0.25,"isAdditional":true}],"umf":{"Li2O":0.0749,"Na2O":0.2069,"K2O":0.054,"MgO":0.0026,"CaO":0.3914,"ZnO":0.2701,"Al2O3":0.2787,"B2O3":0.0815,"Fe2O3":0.0497,"SiO2":2.4865,"TiO2":0.1376,"SnO2":0.0547},"SiO2_Al2O3_ratio":8.92,"R2O_RO_ratio":0.3358,"fluxSum":0.9999,"x":2.4865,"y":0.2787,"imageUrl":null,"thumbnailUrl":null,"scrapedAt":null},{"id":"glazy_72732","name":"Glaze 12","source":"glazy","cone":6,"coneRaw":"6","surface":"unknown","transparency":"transparent","atmosphere":"oxidation","ingredients":[{"id":15407,"name":"Soda Feldspar","percentage":40,"isAdditional":false},{"id":15400,"name":"Silica","percentage":24,"isAdditional":false},{"id":15135,"name":"Dolomite","percentage":14,"isAdditional":false},{"id":15288,"name":"Kaolin","percentage":11,"isAdditional":false},{"id":15457,"name":"Whiting","percentage":7,"isAdditional":false},{"id":15171,"name":"Ferro Frit 3195","percentage":4,"isAdditional":false}],"umf":{"Na2O":0.2577,"MgO":0.2453,"CaO":0.4971,"Al2O3":0.4007,"B2O3":0.0419,"SiO2":3.1449},"SiO2_Al2O3_ratio":7.85,"R2O_RO_ratio":0.2577,"fluxSum":1.0001,"x":3.1449,"y":0.4007,"imageUrl":null,"thumbnailUrl":null,"scrapedAt":null},{"id":"glazy_72748","name":"Glaze 26","source":"glazy","cone":6,"coneRaw":"6","surface":"gloss","transparency":"transparent","atmosphere":"oxidation","ingredients":[{"id":15371,"name":"Potash Feldspar","percentage":47.3,"isAdditional":false},{"id":15400,"name":"Silica","percentage":29,"isAdditional":false},{"id":15457,"name":"Whiting","percentage":10,"isAdditional":false},{"id":15135,"name":"Dolomite","percentage":6.2,"isAdditional":false},{"id":15467,"name":"Zinc Oxide","percentage":5.8,"isAdditional":false},{"id":15072,"name":"Bentonite","percentage":1.7,"isAdditional":false}],"umf":{"Na2O":0.0025,"K2O":0.2613,"MgO":0.106,"CaO":0.4114,"ZnO":0.2187,"Al2O3":0.2711,"Fe2O3":0.0011,"SiO2":3.0974},"SiO2_Al2O3_ratio":11.43,"R2O_RO_ratio":0.2638,"fluxSum":0.9999,"x":3.0974,"y":0.2711,"imageUrl":null,"thumbnailUrl":null,"scrapedAt":null},{"id":"glazy_72726","name":"Glaze I","source":"glazy","cone":6,"coneRaw":"6","surface":"unknown","transparency":"transparent","atmosphere":"oxidation","ingredients":[{"id":15125,"name":"Cornwall Stone","percentage":83,"isAdditional":false},{"id":15457,"name":"Whiting","percentage":16,"isAdditional":false}],"umf":{"Na2O":0.1624,"K2O":0.1394,"MgO":0.0107,"CaO":0.6875,"Al2O3":0.4889,"Fe2O3":0.0037,"SiO2":3.7489,"TiO2":0.0058},"SiO2_Al2O3_ratio":7.67,"R2O_RO_ratio":0.3018,"fluxSum":1.0,"x":3.7489,"y":0.4889,"imageUrl":null,"thumbnailUrl":null,"scrapedAt":null},{"id":"glazy_72752","name":"Glaze II","source":"glazy","cone":6,"coneRaw":"6","surface":"unknown","transparency":"opaque","atmosphere":"oxidation","ingredients":[{"id":15371,"name":"Potash Feldspar","percentage":50,"isAdditional":false},{"id":15288,"name":"Kaolin","percentage":20,"isAdditional":false},{"id":15457,"name":"Whiting","percentage":20,"isAdditional":false},{"id":15400,"name":"Silica","percentage":10,"isAdditional":false}],"umf":{"K2O":0.3098,"CaO":0.6902,"Al2O3":0.582,"SiO2":2.9761},"SiO2_Al2O3_ratio":5.11,"R2O_RO_ratio":0.3098,"fluxSum":1.0,"x":2.9761,"y":0.582,"imageUrl":null,"thumbnailUrl":null,"scrapedAt":null},{"id":"glazy_72749","name":"Glaze VI","source":"glazy","cone":6,"coneRaw":"6","surface":"gloss","transparency":"transparent","atmosphere":"oxidation","ingredients":[{"id":15349,"name":"Nepheline Syenite","percentage":35,"isAdditional":false},{"id":15400,"name":"Silica","percentage":35,"isAdditional":false},{"id":15135,"name":"Dolomite","percentage":15,"isAdditional":false},{"id":15058,"name":"Ball Clay","percentage":8,"isAdditional":false},{"id":15457,"name":"Whiting","percentage":4,"isAdditional":false},{"id":15467,"name":"Zinc Oxide","percentage":3,"isAdditional":false}],"umf":{"Na2O":0.1746,"K2O":0.0558,"MgO":0.2594,"CaO":0.3949,"ZnO":0.1152,"Al2O3":0.3114,"Fe2O3":0.0023,"SiO2":3.1719,"TiO2":0.0031},"SiO2_Al2O3_ratio":10.19,"R2O_RO_ratio":0.2304,"fluxSum":0.9999,"x":3.1719,"y":0.3114,"imageUrl":null,"thumbnailUrl":null,"scrapedAt":null},{"id":"glazy_124659","name":"Gloop 1","source":"glazy","cone":6,"coneRaw":"6","surface":"unknown","transparency":null,"atmosphere":"unknown","ingredients":[],"umf":{"Na2O":0.2865,"K2O":0.006,"MgO":0.0084,"CaO":0.6991,"Al2O3":0.666,"B2O3":0.2889,"Fe2O3":0.0086,"SiO2":5.3409,"TiO2":0.0064,"P2O5":0.0025},"SiO2_Al2O3_ratio":8.02,"R2O_RO_ratio":0.2925,"fluxSum":1.0,"x":5.3409,"y":0.666,"imageUrl":null,"thumbnailUrl":null,"scrapedAt":null},{"id":"glazy_124660","name":"Gloop 2","source":"glazy","cone":6,"coneRaw":"6","surface":"unknown","transparency":null,"atmosphere":"unknown","ingredients":[],"umf":{"Na2O":0.2872,"K2O":0.0064,"MgO":0.0089,"CaO":0.6974,"Al2O3":0.7043,"B2O3":0.2891,"Fe2O3":0.0092,"SiO2":5.6665,"TiO2":0.0069,"P2O5":0.0027},"SiO2_Al2O3_ratio":8.05,"R2O_RO_ratio":0.2936,"fluxSum":0.9999,"x":5.6665,"y":0.7043,"imageUrl":null,"thumbnailUrl":null,"scrapedAt":null},{"id":"glazy_124662","name":"Gloop 4","source":"glazy","cone":6,"coneRaw":"6","surface":"unknown","transparency":null,"atmosphere":"unknown","ingredients":[],"umf":{"Na2O":0.2887,"K2O":0.0074,"MgO":0.0101,"CaO":0.6939,"Al2O3":0.7921,"B2O3":0.289,"Fe2O3":0.0105,"SiO2":6.3785,"TiO2":0.008,"P2O5":0.0031},"SiO2_Al2O3_ratio":8.05,"R2O_RO_ratio":0.2961,"fluxSum":1.0001,"x":6.3785,"y":0.7921,"imageUrl":null,"thumbnailUrl":null,"scrapedAt":null},{"id":"glazy_145043","name":"Gloss Black (c/6)","source":"glazy","cone":6,"coneRaw":"6","surface":"unknown","transparency":null,"atmosphere":"unknown","ingredients":[],"umf":{"Na2O":0.1956,"K2O":0.3642,"MgO":0.0417,"CaO":0.3985,"Al2O3":0.6512,"B2O3":0.1825,"Fe2O3":0.0043,"SiO2":4.1619,"TiO2":0.0016,"P2O5":0.0007,"CuO":0.1395,"CoO":0.1667},"SiO2_Al2O3_ratio":6.39,"R2O_RO_ratio":0.5598,"fluxSum":1.0,"x":4.1619,"y":0.6512,"imageUrl":null,"thumbnailUrl":null,"scrapedAt":null},{"id":"glazy_35051","name":"Glossy Base","source":"glazy","cone":6,"coneRaw":"6","surface":"unknown","transparency":null,"atmosphere":"unknown","ingredients":[],"umf":{"Na2O":0.2633,"K2O":0.0459,"MgO":0.0019,"CaO":0.6888,"Al2O3":0.4772,"B2O3":0.317,"Fe2O3":0.004,"SiO2":3.7085,"TiO2":0.0036,"P2O5":0.0014},"SiO2_Al2O3_ratio":7.77,"R2O_RO_ratio":0.3092,"fluxSum":0.9999,"x":3.7085,"y":0.4772,"imageUrl":null,"thumbnailUrl":null,"scrapedAt":null},{"id":"glazy_136981","name":"Glossy Base 1","source":"glazy","cone":6,"coneRaw":"6","surface":"unknown","transparency":"transparent","atmosphere":"unknown","ingredients":[],"umf":{"Na2O":0.1373,"K2O":0.0747,"MgO":0.2896,"CaO":0.4984,"Al2O3":0.3671,"B2O3":0.2045,"Fe2O3":0.0047,"SiO2":3.3116,"TiO2":0.003,"P2O5":0.0011},"SiO2_Al2O3_ratio":9.02,"R2O_RO_ratio":0.212,"fluxSum":1.0,"x":3.3116,"y":0.3671,"imageUrl":null,"thumbnailUrl":null,"scrapedAt":null},{"id":"glazy_27421","name":"Glossy Base 2 Licorice and base with colorants.","source":"glazy","cone":6,"coneRaw":"6","surface":"gloss","transparency":"opaque","atmosphere":"unknown","ingredients":[],"umf":{"Na2O":0.2478,"K2O":0.0433,"MgO":0.1657,"CaO":0.5433,"Al2O3":0.4091,"B2O3":0.3529,"Fe2O3":0.2261,"SiO2":4.514,"TiO2":0.0034,"P2O5":0.0013,"CoO":0.0697},"SiO2_Al2O3_ratio":11.03,"R2O_RO_ratio":0.2911,"fluxSum":1.0001,"x":4.514,"y":0.4091,"imageUrl":null,"thumbnailUrl":null,"scrapedAt":null},{"id":"glazy_36542","name":"Glossy Teal","source":"glazy","cone":6,"coneRaw":"6","surface":"unknown","transparency":null,"atmosphere":"unknown","ingredients":[],"umf":{"Na2O":0.17,"K2O":0.0405,"MgO":0.3468,"CaO":0.4427,"Al2O3":0.3347,"B2O3":0.1437,"Fe2O3":0.0029,"SiO2":2.7327,"TiO2":0.0012,"ZrO2":0.0934,"P2O5":0.0004,"CoO":0.0072,"Cr2O3":0.0094},"SiO2_Al2O3_ratio":8.16,"R2O_RO_ratio":0.2105,"fluxSum":1.0,"x":2.7327,"y":0.3347,"imageUrl":null,"thumbnailUrl":null,"scrapedAt":null},{"id":"glazy_94039","name":"Glossy glaze","source":"glazy","cone":6,"coneRaw":"6","surface":"gloss","transparency":null,"atmosphere":"unknown","ingredients":[{"id":15400,"name":"Silica","percentage":27.6,"isAdditional":false},{"id":16050,"name":"Neph Sye A270","percentage":21.4,"isAdditional":false},{"id":15168,"name":"Ferro Frit 3124","percentage":19.4,"isAdditional":false},{"id":15457,"name":"Whiting","percentage":12.2,"isAdditional":false},{"id":26943,"name":"Kaolin (WBH,Minerco)","percentage":10,"isAdditional":false},{"id":15094,"name":"Calcined Kaolin","percentage":9.4,"isAdditional":false}],"umf":{"Na2O":0.2276,"K2O":0.0641,"MgO":0.0045,"CaO":0.7038,"Al2O3":0.602,"B2O3":0.1566,"Fe2O3":0.0027,"SiO2":4.2158,"TiO2":0.001},"SiO2_Al2O3_ratio":7.0,"R2O_RO_ratio":0.2917,"fluxSum":1.0,"x":4.2158,"y":0.602,"imageUrl":null,"thumbnailUrl":null,"scrapedAt":null},{"id":"glazy_24042","name":"Gold Temmoku","source":"glazy","cone":6,"coneRaw":"6","surface":"unknown","transparency":"opaque","atmosphere":"unknown","ingredients":[],"umf":{"Na2O":0.1067,"K2O":0.1549,"MgO":0.1548,"CaO":0.5836,"Al2O3":0.3652,"B2O3":0.038,"Fe2O3":0.231,"SiO2":2.8407,"TiO2":0.0014,"P2O5":0.0005},"SiO2_Al2O3_ratio":7.78,"R2O_RO_ratio":0.2616,"fluxSum":1.0,"x":2.8407,"y":0.3652,"imageUrl":null,"thumbnailUrl":null,"scrapedAt":null},{"id":"glazy_17637","name":"Good matte","source":"glazy","cone":6,"coneRaw":"6","surface":"unknown","transparency":"opaque","atmosphere":"oxidation","ingredients":[{"id":15400,"name":"Silica","percentage":40,"isAdditional":false},{"id":15249,"name":"G-200 Feldspar","percentage":33.84,"isAdditional":false},{"id":15137,"name":"EP Kaolin","percentage":11.87,"isAdditional":false},{"id":15457,"name":"Whiting","percentage":10.74,"isAdditional":false},{"id":15135,"name":"Dolomite","percentage":3.55,"isAdditional":false}],"umf":{"Na2O":0.0821,"K2O":0.1886,"MgO":0.0961,"CaO":0.6332,"Al2O3":0.504,"Fe2O3":0.0036,"SiO2":5.4235,"TiO2":0.0027,"P2O5":0.001},"SiO2_Al2O3_ratio":10.76,"R2O_RO_ratio":0.2707,"fluxSum":1.0,"x":5.4235,"y":0.504,"imageUrl":null,"thumbnailUrl":null,"scrapedAt":null},{"id":"glazy_17672","name":"Good matte (Copy)","source":"glazy","cone":6,"coneRaw":"6","surface":"unknown","transparency":"opaque","atmosphere":"unknown","ingredients":[],"umf":{"Na2O":0.0821,"K2O":0.1886,"MgO":0.0961,"CaO":0.6332,"Al2O3":0.504,"Fe2O3":0.0036,"SiO2":5.4235,"TiO2":0.0027,"P2O5":0.001},"SiO2_Al2O3_ratio":10.76,"R2O_RO_ratio":0.2707,"fluxSum":1.0,"x":5.4235,"y":0.504,"imageUrl":null,"thumbnailUrl":null,"scrapedAt":null},{"id":"glazy_68859","name":"Gray & Brown Test","source":"glazy","cone":6,"coneRaw":"6","surface":"gloss","transparency":"opaque","atmosphere":"unknown","ingredients":[],"umf":{"Na2O":0.2294,"K2O":0.0537,"MgO":0.2445,"CaO":0.4724,"Al2O3":0.5234,"B2O3":0.1734,"Fe2O3":0.0162,"SiO2":2.6508,"TiO2":0.2181,"P2O5":0.0008,"CoO":0.0105},"SiO2_Al2O3_ratio":5.06,"R2O_RO_ratio":0.2831,"fluxSum":1.0,"x":2.6508,"y":0.5234,"imageUrl":null,"thumbnailUrl":null,"scrapedAt":null},{"id":"glazy_91943","name":"Great White","source":"glazy","cone":6,"coneRaw":"6","surface":"unknown","transparency":null,"atmosphere":"unknown","ingredients":[],"umf":{"Na2O":0.2066,"K2O":0.0734,"MgO":0.0784,"CaO":0.6417,"Al2O3":0.3762,"B2O3":0.3366,"Fe2O3":0.0039,"SiO2":3.2705,"TiO2":0.0025,"ZrO2":0.1982,"P2O5":0.0012},"SiO2_Al2O3_ratio":8.69,"R2O_RO_ratio":0.28,"fluxSum":1.0001,"x":3.2705,"y":0.3762,"imageUrl":null,"thumbnailUrl":null,"scrapedAt":null},{"id":"glazy_94018","name":"Great White ^6","source":"glazy","cone":6,"coneRaw":"6","surface":"unknown","transparency":null,"atmosphere":"unknown","ingredients":[],"umf":{"Na2O":0.2066,"K2O":0.0734,"MgO":0.0784,"CaO":0.6417,"Al2O3":0.3762,"B2O3":0.3366,"Fe2O3":0.0039,"SiO2":3.2705,"TiO2":0.0025,"ZrO2":0.1982,"P2O5":0.0012},"SiO2_Al2O3_ratio":8.69,"R2O_RO_ratio":0.28,"fluxSum":1.0001,"x":3.2705,"y":0.3762,"imageUrl":null,"thumbnailUrl":null,"scrapedAt":null},{"id":"glazy_10974","name":"Green -old (Cedar Hill)","source":"glazy","cone":6,"coneRaw":"6","surface":"matte","transparency":"opaque","atmosphere":"oxidation","ingredients":[{"id":15798,"name":"Ravenscrag Slip","percentage":70,"isAdditional":false},{"id":15135,"name":"Dolomite","percentage":15,"isAdditional":false},{"id":15169,"name":"Ferro Frit 3134","percentage":15,"isAdditional":false},{"id":15393,"name":"Rutile","percentage":5,"isAdditional":true},{"id":15122,"name":"Black Copper Oxide","percentage":2,"isAdditional":true},{"id":15114,"name":"Cobalt Carbonate","percentage":0.5,"isAdditional":true}],"umf":{"Na2O":0.071,"K2O":0.0716,"MgO":0.2937,"CaO":0.5637,"Al2O3":0.2554,"B2O3":0.1154,"Fe2O3":0.0186,"SiO2":1.82,"TiO2":0.1407,"CuO":0.0591,"CoO":0.0099},"SiO2_Al2O3_ratio":7.13,"R2O_RO_ratio":0.1426,"fluxSum":1.0,"x":1.82,"y":0.2554,"imageUrl":null,"thumbnailUrl":null,"scrapedAt":null},{"id":"glazy_95166","name":"Green Bottle Glass with borax","source":"glazy","cone":6,"coneRaw":"6","surface":"unknown","transparency":null,"atmosphere":"unknown","ingredients":[],"umf":{"Na2O":0.652,"CaO":0.348,"B2O3":0.2323,"SiO2":2.8423},"SiO2_Al2O3_ratio":0,"R2O_RO_ratio":0.652,"fluxSum":1.0,"x":2.8423,"y":0,"imageUrl":null,"thumbnailUrl":null,"scrapedAt":null},{"id":"glazy_138341","name":"Green Dragon - Original","source":"glazy","cone":6,"coneRaw":"6","surface":"unknown","transparency":null,"atmosphere":"unknown","ingredients":[],"umf":{"Na2O":0.1049,"K2O":0.058,"MgO":0.0072,"CaO":0.5478,"ZnO":0.2821,"Al2O3":0.2872,"Fe2O3":0.0037,"SiO2":1.7013,"TiO2":0.1456,"P2O5":0.0003,"CuO":0.1},"SiO2_Al2O3_ratio":5.92,"R2O_RO_ratio":0.1629,"fluxSum":1.0,"x":1.7013,"y":0.2872,"imageUrl":null,"thumbnailUrl":null,"scrapedAt":null},{"id":"glazy_138334","name":"Green Dragon - Test A","source":"glazy","cone":6,"coneRaw":"6",
