Repository: ryanlack616/stull-atlas

# stull-atlas
R.T. Stull in 1912 the Stull graph, trying to understand and improve on with new tools

File: data/glazes/glazy-processed.json (part 19 of 55)
"surface":"unknown","transparency":null,"atmosphere":"unknown","ingredients":[],"umf":{"Na2O":0.1811,"K2O":0.0994,"MgO":0.007,"CaO":0.3888,"ZnO":0.3238,"Al2O3":0.4581,"Fe2O3":0.0039,"SiO2":2.8037,"TiO2":0.191,"P2O5":0.0003,"CuO":0.1309},"SiO2_Al2O3_ratio":6.12,"R2O_RO_ratio":0.2805,"fluxSum":1.0001,"x":2.8037,"y":0.4581,"imageUrl":null,"thumbnailUrl":null,"scrapedAt":null},{"id":"glazy_142140","name":"Green Dragon - Test B","source":"glazy","cone":6,"coneRaw":"6","surface":"unknown","transparency":null,"atmosphere":"unknown","ingredients":[],"umf":{"Na2O":0.2084,"K2O":0.0655,"MgO":0.0041,"CaO":0.4028,"ZnO":0.3191,"Al2O3":0.4231,"Fe2O3":0.0024,"SiO2":2.4328,"TiO2":0.1818,"P2O5":0.0006,"CuO":0.1253},"SiO2_Al2O3_ratio":5.75,"R2O_RO_ratio":0.2739,"fluxSum":0.9999,"x":2.4328,"y":0.4231,"imageUrl":null,"thumbnailUrl":null,"scrapedAt":null},{"id":"glazy_140599","name":"Green Dragon - Test B-2 (Copy)","source":"glazy","cone":6,"coneRaw":"6","surface":"unknown","transparency":null,"atmosphere":"unknown","ingredients":[],"umf":{"Na2O":0.1964,"K2O":0.0813,"MgO":0.0009,"CaO":0.6072,"ZnO":0.1141,"Al2O3":0.3418,"Fe2O3":0.0011,"SiO2":2.1466,"TiO2":0.0575,"CuO":0.04},"SiO2_Al2O3_ratio":6.28,"R2O_RO_ratio":0.2777,"fluxSum":0.9999,"x":2.1466,"y":0.3418,"imageUrl":null,"thumbnailUrl":null,"scrapedAt":null},{"id":"glazy_145951","name":"Green Dragon - Test C","source":"glazy","cone":6,"coneRaw":"6","surface":"unknown","transparency":null,"atmosphere":"unknown","ingredients":[],"umf":{"Na2O":0.2249,"K2O":0.071,"MgO":0.0047,"CaO":0.3811,"ZnO":0.3183,"Al2O3":0.4874,"Fe2O3":0.003,"SiO2":3.3549,"TiO2":0.2228,"P2O5":0.0008,"CuO":0.1535},"SiO2_Al2O3_ratio":6.88,"R2O_RO_ratio":0.2959,"fluxSum":1.0,"x":3.3549,"y":0.4874,"imageUrl":null,"thumbnailUrl":null,"scrapedAt":null},{"id":"glazy_7711","name":"Green Dragon Mat ^6 Ox.","source":"glazy","cone":6,"coneRaw":"6","surface":"unknown","transparency":null,"atmosphere":"oxidation","ingredients":[{"id":15125,"name":"Cornwall Stone","percentage":44,"isAdditional":false},{"id":15457,"name":"Whiting","percentage":18,"isAdditional":false},{"id":15467,"name":"Zinc Oxide","percentage":8,"isAdditional":false},{"id":15072,"name":"Bentonite","percentage":5,"isAdditional":false},{"id":15137,"name":"EP Kaolin","percentage":3,"isAdditional":false},{"id":15120,"name":"Copper Carbonate","percentage":4,"isAdditional":true},{"id":15443,"name":"Titanium Dioxide","percentage":4,"isAdditional":true}],"umf":{"Na2O":0.0752,"K2O":0.0602,"MgO":0.0119,"CaO":0.5672,"ZnO":0.2855,"Al2O3":0.2652,"Fe2O3":0.0052,"SiO2":1.7789,"TiO2":0.1483,"P2O5":0.0002,"CuO":0.094},"SiO2_Al2O3_ratio":6.71,"R2O_RO_ratio":0.1354,"fluxSum":1.0,"x":1.7789,"y":0.2652,"imageUrl":null,"thumbnailUrl":null,"scrapedAt":null},{"id":"glazy_7992","name":"Green Glaze with pink Flecks ^6 ox.","source":"glazy","cone":6,"coneRaw":"6","surface":"gloss","transparency":null,"atmosphere":"oxidation","ingredients":[{"id":15349,"name":"Nepheline Syenite","percentage":67,"isAdditional":false},{"id":15135,"name":"Dolomite","percentage":10,"isAdditional":false},{"id":15400,"name":"Silica","percentage":9,"isAdditional":false},{"id":15137,"name":"EP Kaolin","percentage":8,"isAdditional":false},{"id":15467,"name":"Zinc Oxide","percentage":6,"isAdditional":true},{"id":15120,"name":"Copper Carbonate","percentage":3,"isAdditional":true}],"umf":{"Na2O":0.3194,"K2O":0.0995,"MgO":0.1694,"CaO":0.1897,"ZnO":0.2221,"Al2O3":0.5495,"Fe2O3":0.0024,"SiO2":2.6736,"TiO2":0.0011,"P2O5":0.0004,"CuO":0.0731},"SiO2_Al2O3_ratio":4.87,"R2O_RO_ratio":0.4189,"fluxSum":1.0001,"x":2.6736,"y":0.5495,"imageUrl":null,"thumbnailUrl":null,"scrapedAt":null},{"id":"glazy_68985","name":"Green Matte Grumpy Crystals","source":"glazy","cone":6,"coneRaw":"6","surface":"matte","transparency":"opaque","atmosphere":"unknown","ingredients":[{"id":20487,"name":"\u041d\u0435\u0444\u0435\u043b\u0438\u043d \u0421\u0438\u0435\u043d\u0438\u0442 (Altaflux-45)","percentage":32.77,"isAdditional":false},{"id":22843,"name":"\u041a\u0430\u043e\u043b\u0438\u043d \u043a\u0430\u043b\u044c\u0446\u0438\u043d\u0438\u0440\u043e\u0432\u0430\u043d\u043d\u044b\u0439 \u041c\u0418\u041a\u0410\u041e","percentage":21.61,"isAdditional":false},{"id":20486,"name":"\u041a\u0432\u0430\u0440\u0446\u0435\u0432\u0430\u044f \u043c\u0443\u043a\u0430 Silverbond 15","percentage":18.05,"isAdditional":false},{"id":20485,"name":"\u0412\u043e\u043b\u043b\u0430\u0441\u0442\u043e\u043d\u0438\u0442 (\u041c\u0418\u0412\u041e\u041b\u041b)","percentage":16.79,"isAdditional":false},{"id":15467,"name":"Zinc Oxide","percentage":6.49,"isAdditional":false},{"id":15443,"name":"Titanium Dioxide","percentage":2.81,"isAdditional":false},{"id":15122,"name":"Black Copper Oxide","percentage":2,"isAdditional":false},{"id":20668,"name":"\u041f\u043e\u043b\u0435\u0432\u043e\u0439 \u0448\u043f\u0430\u0442 FFF","percentage":1.47,"isAdditional":false},{"id":15281,"name":"Iron oxide","percentage":0.5,"isAdditional":false}],"umf":{"Na2O":0.1458,"K2O":0.1036,"MgO":0.0137,"CaO":0.4754,"ZnO":0.2615,"Al2O3":0.5993,"Fe2O3":0.0118,"SiO2":3.0095,"TiO2":0.1155,"CuO":0.0825},"SiO2_Al2O3_ratio":5.02,"R2O_RO_ratio":0.2494,"fluxSum":1.0,"x":3.0095,"y":0.5993,"imageUrl":null,"thumbnailUrl":null,"scrapedAt":null},{"id":"glazy_133829","name":"Green Rash","source":"glazy","cone":6,"coneRaw":"6","surface":"unknown","transparency":null,"atmosphere":"unknown","ingredients":[],"umf":{"Na2O":0.056,"K2O":0.1084,"MgO":0.3494,"CaO":0.4862,"Al2O3":0.2324,"B2O3":0.0402,"Fe2O3":0.0009,"SiO2":2.0588,"TiO2":0.0001,"ZrO2":0.1423,"P2O5":0.0001,"NiO":0.044},"SiO2_Al2O3_ratio":8.86,"R2O_RO_ratio":0.1644,"fluxSum":1.0,"x":2.0588,"y":0.2324,"imageUrl":null,"thumbnailUrl":null,"scrapedAt":null},{"id":"glazy_146428","name":"Greenland Ice Translation (Sub gerstley and custer)","source":"glazy","cone":6,"coneRaw":"6","surface":"unknown","transparency":null,"atmosphere":"unknown","ingredients":[],"umf":{"Na2O":0.4127,"K2O":0.1457,"MgO":0.2972,"CaO":0.0524,"BaO":0.092,"Al2O3":0.6192,"B2O3":0.0219,"Fe2O3":0.002,"SiO2":2.8512,"TiO2":0.0004,"CuO":0.0244},"SiO2_Al2O3_ratio":4.6,"R2O_RO_ratio":0.5584,"fluxSum":1.0,"x":2.8512,"y":0.6192,"imageUrl":null,"thumbnailUrl":null,"scrapedAt":null},{"id":"glazy_91881","name":"Greenland ice","source":"glazy","cone":6,"coneRaw":"6","surface":"gloss","transparency":null,"atmosphere":"oxidation","ingredients":[{"id":41110,"name":"\u0422\u043e\u043d\u043a\u043e\u043c\u043e\u043b\u043e\u0442\u044b\u0439 \u043d\u0435\u0444\u0435\u043b\u0438\u043d-\u0441\u0438\u0435\u043d\u0438\u0442 Altaflux-45","percentage":83.75,"isAdditional":false},{"id":20668,"name":"\u041f\u043e\u043b\u0435\u0432\u043e\u0439 \u0448\u043f\u0430\u0442 FFF","percentage":6.88,"isAdditional":false},{"id":15062,"name":"Barium Carbonate","percentage":6.03,"isAdditional":false},{"id":33085,"name":"\u0423\u043b\u0435\u043a\u0441\u0438\u0442 (\u0425\u0438\u043c\u043f\u044d\u043a)","percentage":1.89,"isAdditional":false},{"id":15058,"name":"Ball Clay","percentage":0.71,"isAdditional":false},{"id":20486,"name":"\u041a\u0432\u0430\u0440\u0446\u0435\u0432\u0430\u044f \u043c\u0443\u043a\u0430 Silverbond 15","percentage":0.58,"isAdditional":false},{"id":22843,"name":"\u041a\u0430\u043e\u043b\u0438\u043d \u043a\u0430\u043b\u044c\u0446\u0438\u043d\u0438\u0440\u043e\u0432\u0430\u043d\u043d\u044b\u0439 \u041c\u0418\u041a\u0410\u041e","percentage":0.16,"isAdditional":false},{"id":15331,"name":"Magnesium carbonate","percentage":8,"isAdditional":true},{"id":15120,"name":"Copper Carbonate","percentage":0.64,"isAdditional":true}],"umf":{"Na2O":0.3321,"K2O":0.2367,"MgO":0.2726,"CaO":0.0715,"SrO":0.0005,"BaO":0.0866,"Al2O3":0.6207,"B2O3":0.0285,"Fe2O3":0.0016,"SiO2":2.4663,"TiO2":0.0003,"CuO":0.0147},"SiO2_Al2O3_ratio":3.97,"R2O_RO_ratio":0.5688,"fluxSum":1.0,"x":2.4663,"y":0.6207,"imageUrl":null,"thumbnailUrl":null,"scrapedAt":null},{"id":"glazy_18177","name":"Gumper Yellow","source":"glazy","cone":6,"coneRaw":"6","surface":"unknown","transparency":"opaque","atmosphere":"oxidation","ingredients":[{"id":15470,"name":"Minspar 200","percentage":30,"isAdditional":false},{"id":15349,"name":"Nepheline Syenite","percentage":20,"isAdditional":false},{"id":15457,"name":"Whiting","percentage":20,"isAdditional":false},{"id":15137,"name":"EP Kaolin","percentage":15,"isAdditional":false},{"id":15169,"name":"Ferro Frit 3134","percentage":15,"isAdditional":false},{"id":15387,"name":"Red Iron Oxide","percentage":2.7,"isAdditional":true},{"id":15393,"name":"Rutile","percentage":2.7,"isAdditional":true},{"id":15072,"name":"Bentonite","percentage":2,"isAdditional":true}],"umf":{"Na2O":0.2351,"K2O":0.0625,"MgO":0.005,"CaO":0.6974,"Al2O3":0.429,"B2O3":0.1299,"Fe2O3":0.0506,"SiO2":2.0992,"TiO2":0.0824,"P2O5":0.0007},"SiO2_Al2O3_ratio":4.89,"R2O_RO_ratio":0.2976,"fluxSum":1.0,"x":2.0992,"y":0.429,"imageUrl":null,"thumbnailUrl":null,"scrapedAt":null},{"id":"glazy_39910","name":"HCSM169","source":"glazy","cone":6,"coneRaw":"6","surface":"unknown","transparency":"opaque","atmosphere":"oxidation","ingredients":[{"id":15137,"name":"EP Kaolin","percentage":35,"isAdditional":false},{"id":15458,"name":"Wollastonite","percentage":25,"isAdditional":false},{"id":15400,"name":"Silica","percentage":18,"isAdditional":false},{"id":15500,"name":"Johnson Matthey Frit 169","percentage":18,"isAdditional":false},{"id":15637,"name":"Nepheline Syenite Norwegian","percentage":4,"isAdditional":false}],"umf":{"Na2O":0.1975,"K2O":0.0156,"MgO":0.003,"CaO":0.7124,"SrO":0.0008,"BaO":0.0288,"ZnO":0.0418,"Al2O3":0.4388,"B2O3":0.2258,"Fe2O3":0.0055,"SiO2":2.9455,"TiO2":0.0054,"P2O5":0.002},"SiO2_Al2O3_ratio":6.71,"R2O_RO_ratio":0.2131,"fluxSum":0.9999,"x":2.9455,"y":0.4388,"imageUrl":null,"thumbnailUrl":null,"scrapedAt":null},{"id":"glazy_29131","name":"HOB 34 Black-blue","source":"glazy","cone":6,"coneRaw":"6","surface":"unknown","transparency":null,"atmosphere":"unknown","ingredients":[],"umf":{"Na2O":0.0026,"K2O":0.1938,"MgO":0.0027,"CaO":0.4223,"ZnO":0.3786,"Al2O3":0.253,"Fe2O3":0.0231,"SiO2":2.7441,"CoO":0.0662,"Cr2O3":0.035},"SiO2_Al2O3_ratio":10.85,"R2O_RO_ratio":0.1964,"fluxSum":1.0,"x":2.7441,"y":0.253,"imageUrl":null,"thumbnailUrl":null,"scrapedAt":null},{"id":"glazy_30713","name":"HTB 56","source":"glazy","cone":6,"coneRaw":"6","surface":"gloss","transparency":"transparent","atmosphere":"unknown","ingredients":[],"umf":{"Na2O":0.0131,"K2O":0.1458,"MgO":0.1548,"CaO":0.6863,"Al2O3":0.3475,"B2O3":0.0779,"Fe2O3":0.0005,"SiO2":3.6407,"TiO2":0.0003,"P2O5":0.0001},"SiO2_Al2O3_ratio":10.48,"R2O_RO_ratio":0.1589,"fluxSum":1.0,"x":3.6407,"y":0.3475,"imageUrl":null,"thumbnailUrl":null,"scrapedAt":null},{"id":"glazy_31069","name":"Hansen 20x 5 whiting with inclusion stains","source":"glazy","cone":6,"coneRaw":"6","surface":"gloss","transparency":"opaque","atmosphere":"oxidation","ingredients":[{"id":15137,"name":"EP Kaolin","percentage":20,"isAdditional":false},{"id":15400,"name":"Silica","percentage":20,"isAdditional":false},{"id":15457,"name":"Whiting","percentage":20,"isAdditional":false},{"id":15500,"name":"Johnson Matthey Frit 169","percentage":20,"isAdditional":false},{"id":24751,"name":"Forshammar Feldspar","percentage":20,"isAdditional":false}],"umf":{"Na2O":0.2439,"K2O":0.0298,"MgO":0.0017,"CaO":0.6473,"SrO":0.0009,"BaO":0.0311,"ZnO":0.0452,"Al2O3":0.3171,"B2O3":0.2441,"Fe2O3":0.0035,"SiO2":2.6442,"TiO2":0.0031,"P2O5":0.0011},"SiO2_Al2O3_ratio":8.34,"R2O_RO_ratio":0.2737,"fluxSum":0.9999,"x":2.6442,"y":0.3171,"imageUrl":null,"thumbnailUrl":null,"scrapedAt":null},{"id":"glazy_27162","name":"Hansen 20x5 +10 Zircon, 4 Rutile, 3 Copper Carb.","source":"glazy","cone":6,"coneRaw":"6","surface":"gloss","transparency":"translucent","atmosphere":"unknown","ingredients":[],"umf":{"Na2O":0.2439,"K2O":0.0298,"MgO":0.0017,"CaO":0.6473,"SrO":0.0009,"BaO":0.0311,"ZnO":0.0452,"Al2O3":0.3171,"B2O3":0.2441,"Fe2O3":0.0111,"SiO2":2.8126,"TiO2":0.1423,"ZrO2":0.1685,"P2O5":0.0011,"CuO":0.075},"SiO2_Al2O3_ratio":8.87,"R2O_RO_ratio":0.2737,"fluxSum":0.9999,"x":2.8126,"y":0.3171,"imageUrl":null,"thumbnailUrl":null,"scrapedAt":null},{"id":"glazy_29657","name":"Hansen 5 x 20","source":"glazy","cone":6,"coneRaw":"6","surface":"gloss","transparency":null,"atmosphere":"oxidation","ingredients":[{"id":15131,"name":"Custer Feldspar","percentage":20,"isAdditional":false},{"id":15137,"name":"EP Kaolin","percentage":20,"isAdditional":false},{"id":15169,"name":"Ferro Frit 3134","percentage":20,"isAdditional":false},{"id":15400,"name":"Silica","percentage":20,"isAdditional":false},{"id":15458,"name":"Wollastonite","percentage":20,"isAdditional":false},{"id":15114,"name":"Cobalt Carbonate","percentage":1,"isAdditional":true}],"umf":{"Na2O":0.1381,"K2O":0.0712,"MgO":0.0017,"CaO":0.789,"Al2O3":0.3583,"B2O3":0.2122,"Fe2O3":0.0035,"SiO2":3.3602,"TiO2":0.0031,"P2O5":0.0012,"CoO":0.0272},"SiO2_Al2O3_ratio":9.38,"R2O_RO_ratio":0.2093,"fluxSum":1.0,"x":3.3602,"y":0.3583,"imageUrl":null,"thumbnailUrl":null,"scrapedAt":null},{"id":"glazy_75375","name":"Hansen 5 x 20 with zinc oxide","source":"glazy","cone":6,"coneRaw":"6","surface":"gloss","transparency":null,"atmosphere":"unknown","ingredients":[],"umf":{"Na2O":0.1115,"K2O":0.0575,"MgO":0.0013,"CaO":0.1866,"ZnO":0.643,"Al2O3":0.2893,"B2O3":0.1713,"Fe2O3":0.0028,"SiO2":2.2629,"TiO2":0.0025,"P2O5":0.001,"CoO":0.022},"SiO2_Al2O3_ratio":7.82,"R2O_RO_ratio":0.169,"fluxSum":0.9999,"x":2.2629,"y":0.2893,"imageUrl":null,"thumbnailUrl":null,"scrapedAt":null},{"id":"glazy_145581","name":"Hansen 5x20","source":"glazy","cone":6,"coneRaw":"6","surface":"unknown","transparency":null,"atmosphere":"unknown","ingredients":[],"umf":{"Na2O":0.1381,"K2O":0.0712,"MgO":0.0017,"CaO":0.789,"Al2O3":0.3583,"B2O3":0.2122,"Fe2O3":0.0035,"SiO2":3.3602,"TiO2":0.0031,"P2O5":0.0012},"SiO2_Al2O3_ratio":9.38,"R2O_RO_ratio":0.2093,"fluxSum":1.0,"x":3.3602,"y":0.3583,"imageUrl":null,"thumbnailUrl":null,"scrapedAt":null},{"id":"glazy_140368","name":"Hansen 5x20 Tin Run","source":"glazy","cone":6,"coneRaw":"5-7","surface":"gloss","transparency":"opaque","atmosphere":"oxidation","ingredients":[{"id":15131,"name":"Custer Feldspar","percentage":20,"isAdditional":false},{"id":15137,"name":"EP Kaolin","percentage":20,"isAdditional":false},{"id":15169,"name":"Ferro Frit 3134","percentage":20,"isAdditional":false},{"id":15400,"name":"Silica","percentage":20,"isAdditional":false},{"id":15458,"name":"Wollastonite","percentage":20,"isAdditional":false},{"id":15442,"name":"Tin Oxide","percentage":8,"isAdditional":true},{"id":15077,"name":"Black Iron Oxide","percentage":4,"isAdditional":true},{"id":15120,"name":"Copper Carbonate","percentage":4,"isAdditional":true},{"id":15387,"name":"Red Iron Oxide","percentage":2,"isAdditional":true},{"id":15114,"name":"Cobalt Carbonate","percentage":1,"isAdditional":true}],"umf":{"Na2O":0.1381,"K2O":0.0712,"MgO":0.0017,"CaO":0.789,"Al2O3":0.3583,"B2O3":0.2122,"Fe2O3":0.0956,"SiO2":3.3602,"TiO2":0.0031,"SnO2":0.172,"P2O5":0.0012,"CuO":0.1049,"CoO":0.0272},"SiO2_Al2O3_ratio":9.38,"R2O_RO_ratio":0.2093,"fluxSum":1.0,"x":3.3602,"y":0.3583,"imageUrl":null,"thumbnailUrl":null,"scrapedAt":null},{"id":"glazy_137744","name":"Hansen 5x20 base with oxides","source":"glazy","cone":6,"coneRaw":"6","surface":"gloss","transparency":"transparent","atmosphere":"unknown","ingredients":[],"umf":{"Na2O":0.1381,"K2O":0.0712,"MgO":0.0017,"CaO":0.789,"Al2O3":0.3583,"B2O3":0.2122,"Fe2O3":0.0035,"SiO2":3.3602,"TiO2":0.0031,"P2O5":0.0012},"SiO2_Al2O3_ratio":9.38,"R2O_RO_ratio":0.2093,"fluxSum":1.0,"x":3.3602,"y":0.3583,"imageUrl":null,"thumbnailUrl":null,"scrapedAt":null},{"id":"glazy_96728","name":"Harris Tenmoku","source":"glazy","cone":6,"coneRaw":"6","surface":"unknown","transparency":null,"atmosphere":"unknown","ingredients":[],"umf":{"Na2O":0.1056,"K2O":0.0337,"MgO":0.3947,"CaO":0.466,"Al2O3":0.278,"B2O3":0.0965,"Fe2O3":0.1978,"SiO2":2.7945,"TiO2":0.0086,"P2O5":0.0663},"SiO2_Al2O3_ratio":10.05,"R2O_RO_ratio":0.1393,"fluxSum":1.0,"x":2.7945,"y":0.278,"imageUrl":null,"thumbnailUrl":null,"scrapedAt":null},{"id":"glazy_3900","name":"Heath A2 ^6 Glaze","source":"glazy","cone":6,"coneRaw":"6","surface":"unknown","transparency":"opaque","atmosphere":"unknown","ingredients":[{"id":15400,"name":"Silica","percentage":38.9,"isAdditional":false},{"id":15252,"name":"Gerstley Borate","percentage":22.1,"isAdditional":false},{"id":15349,"name":"Nepheline Syenite","percentage":22,"isAdditional":false},{"id":15137,"name":"EP Kaolin","percentage":7.2,"isAdditional":false},{"id":15431,"name":"Strontium Carbonate","percentage":6.3,"isAdditional":false},{"id":15458,"name":"Wollastonite","percentage":2.8,"isAdditional":false},{"id":15135,"name":"Dolomite","percentage":0.7,"isAdditional":false}],"umf":{"Na2O":0.2092,"K2O":0.0509,"MgO":0.101,"CaO":0.4571,"SrO":0.1818,"Al2O3":0.3357,"B2O3":0.3623,"Fe2O3":0.0044,"SiO2":4.2713,"TiO2":0.0026,"P2O5":0.0012},"SiO2_Al2O3_ratio":12.72,"R2O_RO_ratio":0.2601,"fluxSum":1.0,"x":4.2713,"y":0.3357,"imageUrl":null,"thumbnailUrl":null,"scrapedAt":null},{"id":"glazy_8414","name":"Heath A2V Elephant Ear","source":"glazy","cone":6,"coneRaw":"6","surface":"unknown","transparency":"opaque","atmosphere":"oxidation","ingredients":[{"id":15400,"name":"Silica","percentage":35.4,"isAdditional":false},{"id":15252,"name":"Gerstley Borate","percentage":29.2,"isAdditional":false},{"id":15349,"name":"Nepheline Syenite","percentage":20,"isAdditional":false},{"id":15137,"name":"EP Kaolin","percentage":6.6,"isAdditional":false},{"id":15431,"name":"Strontium Carbonate","percentage":5.7,"isAdditional":false},{"id":15458,"name":"Wollastonite","percentage":2.5,"isAdditional":false},{"id":15135,"name":"Dolomite","percentage":0.6,"isAdditional":false},{"id":15387,"name":"Red Iron Oxide","percentage":7.5,"isAdditional":true},{"id":15352,"name":"Black Nickel Oxide","percentage":0.6,"isAdditional":true},{"id":15108,"name":"Chrome Oxide","percentage":0.4,"isAdditional":true}],"umf":{"Na2O":0.1958,"K2O":0.0436,"MgO":0.1134,"CaO":0.4977,"SrO":0.1496,"Al2O3":0.2818,"B2O3":0.4353,"Fe2O3":0.1773,"SiO2":3.6208,"TiO2":0.0026,"P2O5":0.0013,"Cr2O3":0.0102,"NiO":0.0311},"SiO2_Al2O3_ratio":12.85,"R2O_RO_ratio":0.2394,"fluxSum":1.0001,"x":3.6208,"y":0.2818,"imageUrl":null,"thumbnailUrl":null,"scrapedAt":null},{"id":"glazy_83781","name":"Heath Ivory","source":"glazy","cone":6,"coneRaw":"6","surface":"unknown","transparency":null,"atmosphere":"oxidation","ingredients":[{"id":15400,"name":"Silica","percentage":35.4,"isAdditional":false},{"id":15253,"name":"Gillespie Borate","percentage":29.2,"isAdditional":false},{"id":15349,"name":"Nepheline Syenite","percentage":20,"isAdditional":false},{"id":15288,"name":"Kaolin","percentage":6.6,"isAdditional":false},{"id":15431,"name":"Strontium Carbonate","percentage":5.7,"isAdditional":false},{"id":15458,"name":"Wollastonite","percentage":2.5,"isAdditional":false},{"id":15135,"name":"Dolomite","percentage":0.6,"isAdditional":false},{"id":15393,"name":"Rutile","percentage":4,"isAdditional":true},{"id":15443,"name":"Titanium Dioxide","percentage":4,"isAdditional":true},{"id":15072,"name":"Bentonite","percentage":2,"isAdditional":true}],"umf":{"Na2O":0.1794,"K2O":0.0356,"MgO":0.1176,"CaO":0.5252,"SrO":0.1421,"Al2O3":0.287,"B2O3":0.3661,"Fe2O3":0.0108,"SiO2":3.3564,"TiO2":0.3391},"SiO2_Al2O3_ratio":11.69,"R2O_RO_ratio":0.215,"fluxSum":0.9999,"x":3.3564,"y":0.287,"imageUrl":null,"thumbnailUrl":null,"scrapedAt":null},{"id":"glazy_8453","name":"Heath P10V Cacao #2","source":"glazy","cone":6,"coneRaw":"6","surface":"unknown","transparency":"opaque","atmosphere":"oxidation","ingredients":[{"id":15470,"name":"Minspar 200","percentage":25,"isAdditional":false},{"id":15298,"name":"Kentucky OM #4 Ball Clay","percentage":15,"isAdditional":false},{"id":15400,"name":"Silica","percentage":15,"isAdditional":false},{"id":15608,"name":"Amtalc-C98 Talc","percentage":14,"isAdditional":false},{"id":15252,"name":"Gerstley Borate","percentage":11,"isAdditional":false},{"id":15135,"name":"Dolomite","percentage":6,"isAdditional":false},{"id":15349,"name":"Nepheline Syenite","percentage":6,"isAdditional":false},{"id":15467,"name":"Zinc Oxide","percentage":5,"isAdditional":false},{"id":15422,"name":"Spodumene","percentage":3,"isAdditional":false},{"id":15387,"name":"Red Iron Oxide","percentage":8,"isAdditional":true},{"id":15120,"name":"Copper Carbonate","percentage":4,"isAdditional":true}],"umf":{"Li2O":0.0221,"Na2O":0.1201,"K2O":0.045,"MgO":0.4025,"CaO":0.2412,"ZnO":0.169,"Al2O3":0.3023,"B2O3":0.1165,"Fe2O3":0.1361,"SiO2":2.528,"TiO2":0.0071,"P2O5":0.0002,"CuO":0.0891},"SiO2_Al2O3_ratio":8.36,"R2O_RO_ratio":0.1872,"fluxSum":0.9999,"x":2.528,"y":0.3023,"imageUrl":null,"thumbnailUrl":null,"scrapedAt":null},{"id":"glazy_3971","name":"Heath Shino 3 ^6 Glaze","source":"glazy","cone":6,"coneRaw":"6","surface":"unknown","transparency":"opaque","atmosphere":"unknown","ingredients":[{"id":15131,"name":"Custer Feldspar","percentage":38,"isAdditional":false},{"id":15422,"name":"Spodumene","percentage":20,"isAdditional":false},{"id":15135,"name":"Dolomite","percentage":19,"isAdditional":false},{"id":15298,"name":"Kentucky OM #4 Ball Clay","percentage":18,"isAdditional":false},{"id":15442,"name":"Tin Oxide","percentage":6,"isAdditional":false},{"id":15252,"name":"Gerstley Borate","percentage":5,"isAdditional":false},{"id":15387,"name":"Red Iron Oxide","percentage":1,"isAdditional":false}],"umf":{"Li2O":0.1525,"Na2O":0.064,"K2O":0.1208,"MgO":0.3112,"CaO":0.3515,"Al2O3":0.4747,"B2O3":0.0547,"Fe2O3":0.0215,"SiO2":2.3493,"TiO2":0.0079,"SnO2":0.1132,"P2O5":0.0001},"SiO2_Al2O3_ratio":4.95,"R2O_RO_ratio":0.3373,"fluxSum":1.0,"x":2.3493,"y":0.4747,"imageUrl":null,"thumbnailUrl":null,"scrapedAt":null},{"id":"glazy_8255","name":"Heath Walter's Pink","source":"glazy","cone":6,"coneRaw":"6","surface":"unknown","transparency":null,"atmosphere":"unknown","ingredients":[],"umf":{"Li2O":0.1979,"Na2O":0.0347,"K2O":0.0035,"MgO":0.0007,"CaO":0.7632,"Al2O3":0.1393,"B2O3":0.067,"Fe2O3":0.0014,"SiO2":2.3449,"TiO2":0.0014,"SnO2":0.0803,"P2O5":0.0367,"Cr2O3":0.004},"SiO2_Al2O3_ratio":16.83,"R2O_RO_ratio":0.2361,"fluxSum":1.0,"x":2.3449,"y":0.1393,"imageUrl":null,"thumbnailUrl":null,"scrapedAt":null},{"id":"glazy_148312","name":"Heino Aquamarine","source":"glazy","cone":6,"coneRaw":"6","surface":"unknown","transparency":null,"atmosphere":"oxidation","ingredients":[{"id":15349,"name":"Nepheline Syenite","percentage":57.5,"isAdditional":false},{"id":15062,"name":"Barium Carbonate","percentage":26.5,"isAdditional":false},{"id":15400,"name":"Silica","percentage":7.1,"isAdditional":false},{"id":15058,"name":"Ball Clay","percentage":6.2,"isAdditional":false},{"id":15323,"name":"Lithium Carbonate","percentage":2.7,"isAdditional":false},{"id":15393,"name":"Rutile","percentage":4,"isAdditional":true},{"id":15120,"name":"Copper Carbonate","percentage":3,"isAdditional":true}],"umf":{"Li2O":0.1225,"Na2O":0.304,"K2O":0.0955,"MgO":0.0063,"CaO":0.025,"BaO":0.4468,"Al2O3":0.488,"Fe2O3":0.0108,"SiO2":2.5298,"TiO2":0.1526,"CuO":0.0808},"SiO2_Al2O3_ratio":5.18,"R2O_RO_ratio":0.5219,"fluxSum":1.0001,"x":2.5298,"y":0.488,"imageUrl":null,"thumbnailUrl":null,"scrapedAt":null},{"id":"glazy_104863","name":"Heino Blue","source":"glazy","cone":6,"coneRaw":"5-7","surface":"unknown","transparency":null,"atmosphere":"unknown","ingredients":[],"umf":{"Li2O":0.1215,"Na2O":0.3046,"K2O":0.0954,"MgO":0.0095,"CaO":0.026,"BaO":0.443,"Al2O3":0.4969,"Fe2O3":0.0039,"SiO2":2.5738,"TiO2":0.0026,"CuO":0.0801},"SiO2_Al2O3_ratio":5.18,"R2O_RO_ratio":0.5215,"fluxSum":1.0,"x":2.5738,"y":0.4969,"imageUrl":null,"thumbnailUrl":null,"scrapedAt":null},{"id":"glazy_134155","name":"Heino Blue (Copy)","source":"glazy","cone":6,"coneRaw":"5-7","surface":"matte","transparency":null,"atmosphere":"oxidation","ingredients":[{"id":15349,"name":"Nepheline Syenite","percentage":57.5,"isAdditional":false},{"id":15062,"name":"Barium Carbonate","percentage":26.5,"isAdditional":false},{"id":15400,"name":"Silica","percentage":7.1,"isAdditional":false},{"id":130933,"name":"Blue Ball Clay (Bath Potters)","percentage":6.2,"isAdditional":false},{"id":15323,"name":"Lithium Carbonate","percentage":2.7,"isAdditional":false},{"id":15120,"name":"Copper Carbonate","percentage":3,"isAdditional":true},{"id":15072,"name":"Bentonite","percentage":2,"isAdditional":true}],"umf":{"Li2O":0.1211,"Na2O":0.3036,"K2O":0.0987,"MgO":0.0095,"CaO":0.0255,"BaO":0.4416,"Al2O3":0.5096,"Fe2O3":0.0039,"SiO2":2.5446,"TiO2":0.0028,"CuO":0.0799},"SiO2_Al2O3_ratio":4.99,"R2O_RO_ratio":0.5234,"fluxSum":1.0,"x":2.5446,"y":0.5096,"imageUrl":null,"thumbnailUrl":null,"scrapedAt":null},{"id":"glazy_148320","name":"Heino Cobalt Blue","source":"glazy","cone":6,"coneRaw":"6","surface":"unknown","transparency":null,"atmosphere":"oxidation","ingredients":[{"id":15349,"name":"Nepheline Syenite","percentage":57.5,"isAdditional":false},{"id":15062,"name":"Barium Carbonate","percentage":26.5,"isAdditional":false},{"id":15400,"name":"Silica","percentage":7.1,"isAdditional":false},{"id":15058,"name":"Ball Clay","percentage":6.2,"isAdditional":false},{"id":15323,"name":"Lithium Carbonate","percentage":2.7,"isAdditional":false},{"id":15120,"name":"Copper Carbonate","percentage":3,"isAdditional":true},{"id":15114,"name":"Cobalt Carbonate","percentage":1,"isAdditional":true}],"umf":{"Li2O":0.1225,"Na2O":0.304,"K2O":0.0955,"MgO":0.0063,"CaO":0.025,"BaO":0.4468,"Al2O3":0.488,"Fe2O3":0.0025,"SiO2":2.5298,"TiO2":0.0026,"CuO":0.0808,"CoO":0.028},"SiO2_Al2O3_ratio":5.18,"R2O_RO_ratio":0.5219,"fluxSum":1.0001,"x":2.5298,"y":0.488,"imageUrl":null,"thumbnailUrl":null,"scrapedAt":null},{"id":"glazy_148313","name":"Heino Copper Blue","source":"glazy","cone":6,"coneRaw":"6","surface":"unknown","transparency":null,"atmosphere":"oxidation","ingredients":[{"id":15349,"name":"Nepheline Syenite","percentage":57.5,"isAdditional":false},{"id":15062,"name":"Barium Carbonate","percentage":26.5,"isAdditional":false},{"id":15400,"name":"Silica","percentage":7.1,"isAdditional":false},{"id":15058,"name":"Ball Clay","percentage":6.2,"isAdditional":false},{"id":15323,"name":"Lithium Carbonate","percentage":2.7,"isAdditional":false},{"id":15120,"name":"Copper Carbonate","percentage":3,"isAdditional":true}],"umf":{"Li2O":0.1225,"Na2O":0.304,"K2O":0.0955,"MgO":0.0063,"CaO":0.025,"BaO":0.4468,"Al2O3":0.488,"Fe2O3":0.0025,"SiO2":2.5298,"TiO2":0.0026,"CuO":0.0808},"SiO2_Al2O3_ratio":5.18,"R2O_RO_ratio":0.5219,"fluxSum":1.0001,"x":2.5298,"y":0.488,"imageUrl":null,"thumbnailUrl":null,"scrapedAt":null},{"id":"glazy_60102","name":"Heino Render","source":"glazy","cone":6,"coneRaw":"5-7","surface":"unknown","transparency":"opaque","atmosphere":"unknown","ingredients":[],"umf":{"Na2O":0.1256,"K2O":0.1058,"MgO":0.0154,"CaO":0.4782,"ZnO":0.275,"Al2O3":0.3767,"B2O3":0.0479,"Fe2O3":0.0038,"SiO2":1.9047,"TiO2":0.0018,"P2O5":0.0007},"SiO2_Al2O3_ratio":5.06,"R2O_RO_ratio":0.2314,"fluxSum":1.0,"x":1.9047,"y":0.3767,"imageUrl":null,"thumbnailUrl":null,"scrapedAt":null},{"id":"glazy_55141","name":"High Calcium Clear","source":"glazy","cone":6,"coneRaw":"6","surface":"gloss","transparency":"transparent","atmosphere":"unknown","ingredients":[],"umf":{"Na2O":0.0862,"K2O":0.0141,"MgO":0.0011,"CaO":0.8986,"Al2O3":0.3848,"B2O3":0.1961,"Fe2O3":0.0022,"SiO2":2.8354,"TiO2":0.0021,"P2O5":0.0008},"SiO2_Al2O3_ratio":7.37,"R2O_RO_ratio":0.1003,"fluxSum":1.0,"x":2.8354,"y":0.3848,"imageUrl":null,"thumbnailUrl":null,"scrapedAt":null},{"id":"glazy_38151","name":"High Calcium Semi Matte 1 and color variations.  Frit should be 3195.  Subbed with a JM 169,  which has almost no Alum. and little Calcium.  All surfaces are glossy.","source":"glazy","cone":6,"coneRaw":"6","surface":"gloss","transparency":"opaque","atmosphere":"oxidation","ingredients":[{"id":15137,"name":"EP Kaolin","percentage":30,"isAdditional":false},{"id":15458,"name":"Wollastonite","percentage":29,"isAdditional":false},{"id":15500,"name":"Johnson Matthey Frit 169","percentage":20,"isAdditional":false},{"id":15400,"name":"Silica","percentage":17,"isAdditional":false},{"id":15637,"name":"Nepheline Syenite Norwegian","percentage":4,"isAdditional":false}],"umf":{"Na2O":0.191,"K2O":0.0132,"MgO":0.0023,"CaO":0.7238,"SrO":0.0008,"BaO":0.0281,"ZnO":0.0408,"Al2O3":0.3346,"B2O3":0.2204,"Fe2O3":0.0041,"SiO2":2.5639,"TiO2":0.0041,"P2O5":0.0015},"SiO2_Al2O3_ratio":7.66,"R2O_RO_ratio":0.2042,"fluxSum":1.0,"x":2.5639,"y":0.3346,"imageUrl":null,"thumbnailUrl":null,"scrapedAt":null},{"id":"glazy_38152","name":"High Calcium Semi Matte 2 and color variations. and color variations. Frit should be 3195. Subbed with a JM 169, which has almost no Alum. and little Calcium. All surfaces are glossy.","source":"glazy","cone":6,"coneRaw":"6","surface":"unknown","transparency":null,"atmosphere":"oxidation","ingredients":[{"id":15137,"name":"EP Kaolin","percentage":28,"isAdditional":false},{"id":15458,"name":"Wollastonite","percentage":28,"isAdditional":false},{"id":15500,"name":"Johnson Matthey Frit 169","percentage":23,"isAdditional":false},{"id":15400,"name":"Silica","percentage":17,"isAdditional":false},{"id":15637,"name":"Nepheline Syenite Norwegian","percentage":4,"isAdditional":false}],"umf":{"Na2O":0.2139,"K2O":0.0128,"MgO":0.0021,"CaO":0.6922,"SrO":0.0009,"BaO":0.0318,"ZnO":0.0462,"Al2O3":0.3096,"B2O3":0.2495,"Fe2O3":0.0038,"SiO2":2.5072,"TiO2":0.0038,"P2O5":0.0014},"SiO2_Al2O3_ratio":8.1,"R2O_RO_ratio":0.2267,"fluxSum":0.9999,"x":2.5072,"y":0.3096,"imageUrl":null,"thumbnailUrl":null,"scrapedAt":null},{"id":"glazy_61598","name":"Home made cone 6 / Feldespato K Crecer","source":"glazy","cone":6,"coneRaw":"6","surface":"unknown","transparency":null,"atmosphere":"unknown","ingredients":[],"umf":{"Na2O":0.0806,"K2O":0.2242,"MgO":0.0034,"CaO":0.6919,"Al2O3":0.5996,"Fe2O3":0.0057,"SiO2":5.9974,"TiO2":0.0039},"SiO2_Al2O3_ratio":10.0,"R2O_RO_ratio":0.3048,"fluxSum":1.0001,"x":5.9974,"y":0.5996,"imageUrl":null,"thumbnailUrl":null,"scrapedAt":null},{"id":"glazy_54731","name":"Home made cone 6 / Feldespato K Dp","source":"glazy","cone":6,"coneRaw":"6","surface":"unknown","transparency":null,"atmosphere":"unknown","ingredients":[],"umf":{"Na2O":0.1018,"K2O":0.1982,"MgO":0.0018,"CaO":0.6982,"Al2O3":0.6006,"Fe2O3":0.0064,"SiO2":6.0039,"TiO2":0.0025},"SiO2_Al2O3_ratio":10.0,"R2O_RO_ratio":0.3,"fluxSum":1.0,"x":6.0039,"y":0.6006,"imageUrl":null,"thumbnailUrl":null,"scrapedAt":null},{"id":"glazy_96594","name":"Honey Amber","source":"glazy","cone":6,"coneRaw":"6","surface":"gloss","transparency":null,"atmosphere":"oxidation","ingredients":[{"id":15135,"name":"Dolomite","percentage":20,"isAdditional":false},{"id":15169,"name":"Ferro Frit 3134","percentage":20,"isAdditional":false},{"id":15298,"name":"Kentucky OM #4 Ball Clay","percentage":20,"isAdditional":false},{"id":15400,"name":"Silica","percentage":20,"isAdditional":false},{"id":15422,"name":"Spodumene","percentage":20,"isAdditional":false},{"id":15387,"name":"Red Iron Oxide","percentage":5,"isAdditional":true},{"id":15336,"name":"Manganese Dioxide","percentage":3,"isAdditional":true},{"id":15072,"name":"Bentonite","percentage":2,"isAdditional":true}],"umf":{"Li2O":0.1403,"Na2O":0.0907,"K2O":0.0061,"MgO":0.2924,"CaO":0.4705,"Al2O3":0.3046,"B2O3":0.1714,"Fe2O3":0.0826,"SiO2":2.3636,"TiO2":0.0079},"SiO2_Al2O3_ratio":7.76,"R2O_RO_ratio":0.2371,"fluxSum":1.0,"x":2.3636,"y":0.3046,"imageUrl":null,"thumbnailUrl":null,"scrapedAt":null},{"id":"glazy_58852","name":"Honey Amber - CTAC","source":"glazy","cone":6,"coneRaw":"6","surface":"gloss","transparency":"transparent","atmosphere":"unknown","ingredients":[{"id":15400,"name":"Silica","percentage":21.75,"isAdditional":false},{"id":15135,"name":"Dolomite","percentage":17.4,"isAdditional":false},{"id":15169,"name":"Ferro Frit 3134","percentage":17.4,"isAdditional":false},{"id":15298,"name":"Kentucky OM #4 Ball Clay","percentage":17.4,"isAdditional":false},{"id":15422,"name":"Spodumene","percentage":17.4,"isAdditional":false},{"id":15387,"name":"Red Iron Oxide","percentage":4.35,"isAdditional":false},{"id":15336,"name":"Manganese Dioxide","percentage":2.6,"isAdditional":false},{"id":15072,"name":"Bentonite","percentage":2,"isAdditional":false}],"umf":{"Li2O":0.1402,"Na2O":0.091,"K2O":0.0062,"MgO":0.2925,"CaO":0.4701,"Al2O3":0.3058,"B2O3":0.1712,"Fe2O3":0.0827,"SiO2":2.5866,"TiO2":0.0079},"SiO2_Al2O3_ratio":8.46,"R2O_RO_ratio":0.2374,"fluxSum":1.0,"x":2.5866,"y":0.3058,"imageUrl":null,"thumbnailUrl":null,"scrapedAt":null},{"id":"glazy_31548","name":"Honey Amber - NCMC","source":"glazy","cone":6,"coneRaw":"6","surface":"gloss","transparency":"transparent","atmosphere":"unknown","ingredients":[{"id":15400,"name":"Silica","percentage":21.75,"isAdditional":false},{"id":15135,"name":"Dolomite","percentage":17.4,"isAdditional":false},{"id":15169,"name":"Ferro Frit 3134","percentage":17.4,"isAdditional":false},{"id":15298,"name":"Kentucky OM #4 Ball Clay","percentage":17.4,"isAdditional":false},{"id":15422,"name":"Spodumene","percentage":17.4,"isAdditional":false},{"id":15387,"name":"Red Iron Oxide","percentage":4.35,"isAdditional":false},{"id":15336,"name":"Manganese Dioxide","percentage":2.6,"isAdditional":false},{"id":15072,"name":"Bentonite","percentage":2,"isAdditional":false}],"umf":{"Li2O":0.1402,"Na2O":0.091,"K2O":0.0062,"MgO":0.2925,"CaO":0.4701,"Al2O3":0.3058,"B2O3":0.1712,"Fe2O3":0.0827,"SiO2":2.5866,"TiO2":0.0079},"SiO2_Al2O3_ratio":8.46,"R2O_RO_ratio":0.2374,"fluxSum":1.0,"x":2.5866,"y":0.3058,"imageUrl":null,"thumbnailUrl":null,"scrapedAt":null},{"id":"glazy_8323","name":"Honey Green faux Celadon ^6 Ox.","source":"glazy","cone":6,"coneRaw":"6","surface":"gloss","transparency":null,"atmosphere":"oxidation","ingredients":[{"id":15131,"name":"Custer Feldspar","percentage":20,"isAdditional":false},{"id":15252,"name":"Gerstley Borate","percentage":20,"isAdditional":false},{"id":15349,"name":"Nepheline Syenite","percentage":20,"isAdditional":false},{"id":15400,"name":"Silica","percentage":15,"isAdditional":false},{"id":15137,"name":"EP Kaolin","percentage":5,"isAdditional":false},{"id":15135,"name":"Dolomite","percentage":2,"isAdditional":false},{"id":15120,"name":"Copper Carbonate","percentage":3,"isAdditional":true},{"id":15387,"name":"Red Iron Oxide","percentage":3,"isAdditional":true},{"id":15114,"name":"Cobalt Carbonate","percentage":0.5,"isAdditional":true}],"umf":{"Na2O":0.2728,"K2O":0.161,"MgO":0.1451,"CaO":0.4211,"Al2O3":0.4993,"B2O3":0.387,"Fe2O3":0.0947,"SiO2":3.8554,"TiO2":0.0025,"P2O5":0.0012,"CuO":0.122,"CoO":0.0211},"SiO2_Al2O3_ratio":7.72,"R2O_RO_ratio":0.4338,"fluxSum":1.0,"x":3.8554,"y":0.4993,"imageUrl":null,"thumbnailUrl":null,"scrapedAt":null},{"id":"glazy_75847","name":"Honey Opalesence","source":"glazy","cone":6,"coneRaw":"6","surface":"unknown","transparency":"opaque","atmosphere":"unknown","ingredients":[],"umf":{"Li2O":0.2436,"Na2O":0.0275,"K2O":0.0024,"MgO":0.464,"CaO":0.2625,"Al2O3":0.304,"B2O3":0.1633,"Fe2O3":0.0168,"SiO2":2.6207,"TiO2":0.2744,"P2O5":0.0006},"SiO2_Al2O3_ratio":8.62,"R2O_RO_ratio":0.2735,"fluxSum":1.0,"x":2.6207,"y":0.304,"imageUrl":null,"thumbnailUrl":null,"scrapedAt":null},{"id":"glazy_94526","name":"Horsetail Ash Balanced V4","source":"glazy","cone":6,"coneRaw":"6","surface":"unknown","transparency":null,"atmosphere":"unknown","ingredients":[],"umf":{"Na2O":0.0847,"K2O":0.2144,"MgO":0.0924,"CaO":0.608,"Al2O3":0.6735,"B2O3":0.1517,"Fe2O3":0.0082,"SiO2":4.1833,"TiO2":0.0042,"P2O5":0.0101,"MnO":0.0004},"SiO2_Al2O3_ratio":6.21,"R2O_RO_ratio":0.2992,"fluxSum":0.9995,"x":4.1833,"y":0.6735,"imageUrl":null,"thumbnailUrl":null,"scrapedAt":null},{"id":"glazy_98920","name":"Horsetail Ash Balanced V5","source":"glazy","cone":6,"coneRaw":"6","surface":"unknown","transparency":null,"atmosphere":"unknown","ingredients":[],"umf":{"Na2O":0.054,"K2O":0.2415,"MgO":0.104,"CaO":0.6001,"Al2O3":0.3779,"B2O3":0.1554,"Fe2O3":0.0092,"SiO2":2.529,"TiO2":0.0048,"P2O5":0.0113,"MnO":0.0005},"SiO2_Al2O3_ratio":6.69,"R2O_RO_ratio":0.2956,"fluxSum":0.9996,"x":2.529,"y":0.3779,"imageUrl":null,"thumbnailUrl":null,"scrapedAt":null},{"id":"glazy_22716","name":"Hydrangeas.  Base glaze Odyssey Green, , cover PP Peacock","source":"glazy","cone":6,"coneRaw":"6","surface":"gloss","transparency":"opaque","atmosphere":"unknown","ingredients":[],"umf":{"Na2O":0.4183,"K2O":0.0567,"MgO":0.004,"CaO":0.4266,"SrO":0.0011,"BaO":0.0381,"ZnO":0.0553,"Al2O3":0.4007,"B2O3":0.2984,"Fe2O3":0.0025,"SiO2":3.7676,"TiO2":0.2383,"P2O5":0.0007,"CoO":0.0397},"SiO2_Al2O3_ratio":9.4,"R2O_RO_ratio":0.475,"fluxSum":1.0001,"x":3.7676,"y":0.4007,"imageUrl":null,"thumbnailUrl":null,"scrapedAt":null},{"id":"glazy_26320","name":"I Made Purple","source":"glazy","cone":6,"coneRaw":"6","surface":"unknown","transparency":null,"atmosphere":"unknown","ingredients":[],"umf":{"Li2O":0.229,"Na2O":0.1039,"K2O":0.0319,"MgO":0.4299,"CaO":0.2053,"Al2O3":0.29,"Fe2O3":0.0015,"SiO2":2.342,"CoO":0.0428},"SiO2_Al2O3_ratio":8.08,"R2O_RO_ratio":0.3648,"fluxSum":1.0,"x":2.342,"y":0.29,"imageUrl":null,"thumbnailUrl":null,"scrapedAt":null},{"id":"glazy_1280","name":"IE 43","source":"glazy","cone":6,"coneRaw":"6","surface":"unknown","transparency":null,"atmosphere":"oxidation","ingredients":[{"id":15062,"name":"Barium Carbonate","percentage":41.05,"isAdditional":false},{"id":15371,"name":"Potash Feldspar","percentage":26.32,"isAdditional":false},{"id":15467,"name":"Zinc Oxide","percentage":15.79,"isAdditional":false},{"id":15400,"name":"Silica","percentage":14.74,"isAdditional":false},{"id":15323,"name":"Lithium Carbonate","percentage":2.11,"isAdditional":false},{"id":15352,"name":"Black Nickel Oxide","percentage":4.21,"isAdditional":true}],"umf":{"Li2O":0.0602,"K2O":0.0989,"BaO":0.435,"ZnO":0.4059,"Al2O3":0.0989,"SiO2":1.1068,"NiO":0.1179},"SiO2_Al2O3_ratio":11.19,"R2O_RO_ratio":0.1591,"fluxSum":1.0,"x":1.1068,"y":0.0989,"imageUrl":null,"thumbnailUrl":null,"scrapedAt":null},{"id":"glazy_1293","name":"IE 84","source":"glazy","cone":6,"coneRaw":"6","surface":"gloss","transparency":null,"atmosphere":"unknown","ingredients":[{"id":15371,"name":"Potash Feldspar","percentage":38.18,"isAdditional":false},{"id":15400,"name":"Silica","percentage":23.64,"isAdditional":false},{"id":15288,"name":"Kaolin","percentage":13.64,"isAdditional":false},{"id":15457,"name":"Whiting","percentage":13.64,"isAdditional":false},{"id":15467,"name":"Zinc Oxide","percentage":10.91,"isAdditional":false},{"id":15442,"name":"Tin Oxide","percentage":9.09,"isAdditional":true},{"id":15108,"name":"Chrome Oxide","percentage":0.45,"isAdditional":true}],"umf":{"K2O":0.2023,"CaO":0.4024,"ZnO":0.3953,"Al2O3":0.361,"SiO2":2.6905,"SnO2":0.1779,"Cr2O3":0.0087},"SiO2_Al2O3_ratio":7.45,"R2O_RO_ratio":0.2023,"fluxSum":1.0,"x":2.6905,"y":0.361,"imageUrl":null,"thumbnailUrl":null,"scrapedAt":null},{"id":"glazy_1294","name":"IE 9","source":"glazy","cone":6,"coneRaw":"6","surface":"unknown","transparency":null,"atmosphere":"unknown","ingredients":[{"id":15349,"name":"Nepheline Syenite","percentage":33.33,"isAdditional":false},{"id":15058,"name":"Ball Clay","percentage":22.22,"isAdditional":false},{"id":15458,"name":"Wollastonite","percentage":22.22,"isAdditional":false},{"id":15252,"name":"Gerstley Borate","percentage":10,"isAdditional":false},{"id":15062,"name":"Barium Carbonate","percentage":8.89,"isAdditional":false},{"id":15323,"name":"Lithium Carbonate","percentage":2.78,"isAdditional":false},{"id":15467,"name":"Zinc Oxide","percentage":0.56,"isAdditional":false},{"id":15469,"name":"Zircopax","percentage":11.11,"isAdditional":true},{"id":15120,"name":"Copper Carbonate","percentage":2.22,"isAdditional":true}],"umf":{"Li2O":0.0921,"Na2O":0.1472,"K2O":0.0458,"MgO":0.0271,"CaO":0.5618,"BaO":0.1094,"ZnO":0.0167,"Al2O3":0.3199,"B2O3":0.0935,"Fe2O3":0.0046,"SiO2":2.0205,"TiO2":0.0071,"ZrO2":0.1473,"P2O5":0.0002,"CuO":0.0437},"SiO2_Al2O3_ratio":6.32,"R2O_RO_ratio":0.2851,"fluxSum":1.0001,"x":2.0205,"y":0.3199,"imageUrl":null,"thumbnailUrl":null,"scrapedAt":null},{"id":"glazy_1304","name":"IE81","source":"glazy","cone":6,"coneRaw":"6",
