Repository: ryanlack616/stull-atlas

# stull-atlas
R.T. Stull in 1912 the Stull graph, trying to understand and improve on with new tools

File: data/glazes/glazy-processed.json (part 20 of 55)
"surface":"unknown","transparency":"opaque","atmosphere":"oxidation","ingredients":[{"id":15062,"name":"Barium Carbonate","percentage":41.7,"isAdditional":false},{"id":15349,"name":"Nepheline Syenite","percentage":26,"isAdditional":false},{"id":15400,"name":"Silica","percentage":16.7,"isAdditional":false},{"id":15467,"name":"Zinc Oxide","percentage":12.5,"isAdditional":false},{"id":15323,"name":"Lithium Carbonate","percentage":3.1,"isAdditional":false},{"id":15072,"name":"Bentonite","percentage":4.2,"isAdditional":true}],"umf":{"Li2O":0.0899,"Na2O":0.0918,"K2O":0.028,"MgO":0.0058,"CaO":0.0085,"BaO":0.4493,"ZnO":0.3267,"Al2O3":0.144,"Fe2O3":0.0023,"SiO2":1.2382},"SiO2_Al2O3_ratio":8.6,"R2O_RO_ratio":0.2097,"fluxSum":1.0,"x":1.2382,"y":0.144,"imageUrl":null,"thumbnailUrl":null,"scrapedAt":null},{"id":"glazy_17354","name":"Icing Revised V2","source":"glazy","cone":6,"coneRaw":"6","surface":"unknown","transparency":"opaque","atmosphere":"oxidation","ingredients":[{"id":15400,"name":"Silica","percentage":42.71,"isAdditional":false},{"id":15349,"name":"Nepheline Syenite","percentage":24.7,"isAdditional":false},{"id":15457,"name":"Whiting","percentage":12.86,"isAdditional":false},{"id":15323,"name":"Lithium Carbonate","percentage":7.89,"isAdditional":false},{"id":15252,"name":"Gerstley Borate","percentage":6.69,"isAdditional":false},{"id":15331,"name":"Magnesium carbonate","percentage":3.09,"isAdditional":false},{"id":15431,"name":"Strontium Carbonate","percentage":2.06,"isAdditional":false},{"id":15443,"name":"Titanium Dioxide","percentage":9.93,"isAdditional":true},{"id":15442,"name":"Tin Oxide","percentage":3.97,"isAdditional":true},{"id":15114,"name":"Cobalt Carbonate","percentage":0.25,"isAdditional":true}],"umf":{"Li2O":0.2867,"Na2O":0.1156,"K2O":0.0329,"MgO":0.1148,"CaO":0.4128,"SrO":0.0372,"Al2O3":0.1522,"B2O3":0.0686,"Fe2O3":0.0009,"SiO2":2.6035,"TiO2":0.3316,"SnO2":0.0702,"P2O5":0.0001,"CoO":0.0056},"SiO2_Al2O3_ratio":17.11,"R2O_RO_ratio":0.4352,"fluxSum":1.0,"x":2.6035,"y":0.1522,"imageUrl":null,"thumbnailUrl":null,"scrapedAt":null},{"id":"glazy_148328","name":"Indigo (Randy's Variation)","source":"glazy","cone":6,"coneRaw":"6","surface":"unknown","transparency":null,"atmosphere":"oxidation","ingredients":[{"id":15252,"name":"Gerstley Borate","percentage":31.7,"isAdditional":false},{"id":15400,"name":"Silica","percentage":29.7,"isAdditional":false},{"id":15305,"name":"Kona F-4 feldspar","percentage":19.8,"isAdditional":false},{"id":15433,"name":"Talc","percentage":13.8,"isAdditional":false},{"id":15137,"name":"EP Kaolin","percentage":5,"isAdditional":false},{"id":15114,"name":"Cobalt Carbonate","percentage":3,"isAdditional":true}],"umf":{"Na2O":0.1386,"K2O":0.0378,"MgO":0.4463,"CaO":0.3773,"Al2O3":0.1937,"B2O3":0.3975,"Fe2O3":0.0035,"SiO2":3.179,"TiO2":0.0021,"P2O5":0.001,"CoO":0.0822},"SiO2_Al2O3_ratio":16.41,"R2O_RO_ratio":0.1764,"fluxSum":1.0,"x":3.179,"y":0.1937,"imageUrl":null,"thumbnailUrl":null,"scrapedAt":null},{"id":"glazy_145046","name":"Intense Blue (c/6)","source":"glazy","cone":6,"coneRaw":"6","surface":"unknown","transparency":null,"atmosphere":"unknown","ingredients":[],"umf":{"Li2O":0.0847,"Na2O":0.2366,"K2O":0.0744,"MgO":0.0083,"CaO":0.0205,"BaO":0.5756,"Al2O3":0.3982,"Fe2O3":0.0036,"SiO2":2.1341,"TiO2":0.0026,"CoO":0.0522},"SiO2_Al2O3_ratio":5.36,"R2O_RO_ratio":0.3957,"fluxSum":1.0001,"x":2.1341,"y":0.3982,"imageUrl":null,"thumbnailUrl":null,"scrapedAt":null},{"id":"glazy_146464","name":"Iron Black","source":"glazy","cone":6,"coneRaw":"6","surface":"unknown","transparency":null,"atmosphere":"unknown","ingredients":[],"umf":{"Na2O":0.1632,"K2O":0.0345,"MgO":0.0018,"CaO":0.8005,"Al2O3":0.4133,"B2O3":0.1809,"Fe2O3":0.4135,"SiO2":3.6272,"TiO2":0.0032,"P2O5":0.0013},"SiO2_Al2O3_ratio":8.78,"R2O_RO_ratio":0.1977,"fluxSum":1.0,"x":3.6272,"y":0.4133,"imageUrl":null,"thumbnailUrl":null,"scrapedAt":null},{"id":"glazy_18268","name":"Iron Pumpkin","source":"glazy","cone":6,"coneRaw":"6","surface":"unknown","transparency":null,"atmosphere":"oxidation","ingredients":[{"id":15137,"name":"EP Kaolin","percentage":23.74,"isAdditional":false},{"id":15349,"name":"Nepheline Syenite","percentage":22.67,"isAdditional":false},{"id":15400,"name":"Silica","percentage":13.88,"isAdditional":false},{"id":15169,"name":"Ferro Frit 3134","percentage":11.84,"isAdditional":false},{"id":15608,"name":"Amtalc-C98 Talc","percentage":10.29,"isAdditional":false},{"id":15458,"name":"Wollastonite","percentage":9.29,"isAdditional":false},{"id":15080,"name":"Bone Ash","percentage":8.29,"isAdditional":false},{"id":15387,"name":"Red Iron Oxide","percentage":10,"isAdditional":true}],"umf":{"Na2O":0.155,"K2O":0.0343,"MgO":0.2137,"CaO":0.5971,"Al2O3":0.3951,"B2O3":0.1083,"Fe2O3":0.1706,"SiO2":2.5201,"TiO2":0.0035,"P2O5":0.0704},"SiO2_Al2O3_ratio":6.38,"R2O_RO_ratio":0.1893,"fluxSum":1.0001,"x":2.5201,"y":0.3951,"imageUrl":null,"thumbnailUrl":null,"scrapedAt":null},{"id":"glazy_36780","name":"Iron Saturate","source":"glazy","cone":6,"coneRaw":"5-7","surface":"gloss","transparency":null,"atmosphere":"reduction","ingredients":[{"id":15131,"name":"Custer Feldspar","percentage":47,"isAdditional":false},{"id":15400,"name":"Silica","percentage":26,"isAdditional":false},{"id":15457,"name":"Whiting","percentage":17,"isAdditional":false},{"id":15268,"name":"Grolleg Kaolin","percentage":11,"isAdditional":false},{"id":15387,"name":"Red Iron Oxide","percentage":10,"isAdditional":true},{"id":15072,"name":"Bentonite","percentage":1.5,"isAdditional":true}],"umf":{"Na2O":0.1976,"K2O":0.0175,"MgO":0.3542,"CaO":0.4307,"Al2O3":0.3072,"B2O3":0.2597,"Fe2O3":0.3383,"SiO2":2.4462,"TiO2":0.0146,"P2O5":0.0423},"SiO2_Al2O3_ratio":7.96,"R2O_RO_ratio":0.2151,"fluxSum":1.0,"x":2.4462,"y":0.3072,"imageUrl":null,"thumbnailUrl":null,"scrapedAt":null},{"id":"glazy_26327","name":"JP Merlot","source":"glazy","cone":6,"coneRaw":"6","surface":"unknown","transparency":null,"atmosphere":"unknown","ingredients":[],"umf":{"Na2O":0.116,"K2O":0.026,"MgO":0.0571,"CaO":0.8009,"Al2O3":0.2503,"B2O3":0.2354,"Fe2O3":0.0031,"SiO2":1.9969,"TiO2":0.0008,"SnO2":0.0966,"P2O5":0.0004,"CuO":0.0707},"SiO2_Al2O3_ratio":7.98,"R2O_RO_ratio":0.142,"fluxSum":1.0,"x":1.9969,"y":0.2503,"imageUrl":null,"thumbnailUrl":null,"scrapedAt":null},{"id":"glazy_20135","name":"JSM (Frit 3195)","source":"glazy","cone":6,"coneRaw":"6","surface":"unknown","transparency":"opaque","atmosphere":"oxidation","ingredients":[{"id":15349,"name":"Nepheline Syenite","percentage":28.79,"isAdditional":false},{"id":15288,"name":"Kaolin","percentage":18.63,"isAdditional":false},{"id":15135,"name":"Dolomite","percentage":14.9,"isAdditional":false},{"id":15171,"name":"Ferro Frit 3195","percentage":14.39,"isAdditional":false},{"id":15400,"name":"Silica","percentage":12.7,"isAdditional":false},{"id":15253,"name":"Gillespie Borate","percentage":7.62,"isAdditional":false},{"id":15457,"name":"Whiting","percentage":2.96,"isAdditional":false},{"id":15442,"name":"Tin Oxide","percentage":4,"isAdditional":true},{"id":15465,"name":"Yellow Ochre","percentage":2,"isAdditional":true},{"id":15072,"name":"Bentonite","percentage":1.69,"isAdditional":true},{"id":15387,"name":"Red Iron Oxide","percentage":0.5,"isAdditional":true}],"umf":{"Na2O":0.1868,"K2O":0.0414,"MgO":0.2617,"CaO":0.5091,"SrO":0.001,"Al2O3":0.4791,"B2O3":0.214,"Fe2O3":0.0183,"SiO2":2.3729,"SnO2":0.0772},"SiO2_Al2O3_ratio":4.95,"R2O_RO_ratio":0.2282,"fluxSum":1.0,"x":2.3729,"y":0.4791,"imageUrl":null,"thumbnailUrl":null,"scrapedAt":null},{"id":"glazy_20904","name":"Jade Green","source":"glazy","cone":6,"coneRaw":"6","surface":"gloss","transparency":"translucent","atmosphere":"oxidation","ingredients":[{"id":15131,"name":"Custer Feldspar","percentage":40,"isAdditional":false},{"id":15062,"name":"Barium Carbonate","percentage":20,"isAdditional":false},{"id":15252,"name":"Gerstley Borate","percentage":10,"isAdditional":false},{"id":15400,"name":"Silica","percentage":10,"isAdditional":false},{"id":15433,"name":"Talc","percentage":10,"isAdditional":false},{"id":15457,"name":"Whiting","percentage":10,"isAdditional":false},{"id":15120,"name":"Copper Carbonate","percentage":5,"isAdditional":true}],"umf":{"Na2O":0.0002,"K2O":0.2008,"MgO":0.0004,"CaO":0.3882,"ZnO":0.4105,"Al2O3":0.2579,"Fe2O3":0.0008,"SiO2":2.4726,"TiO2":0.1857,"P2O5":0.0003,"CuO":0.0652},"SiO2_Al2O3_ratio":9.59,"R2O_RO_ratio":0.201,"fluxSum":1.0001,"x":2.4726,"y":0.2579,"imageUrl":null,"thumbnailUrl":null,"scrapedAt":null},{"id":"glazy_145030","name":"Jade Green (c/6)","source":"glazy","cone":6,"coneRaw":"6","surface":"unknown","transparency":null,"atmosphere":"unknown","ingredients":[],"umf":{"Na2O":0.0999,"K2O":0.1251,"MgO":0.2087,"CaO":0.5663,"Al2O3":0.307,"B2O3":0.0861,"Fe2O3":0.013,"SiO2":2.8092,"TiO2":0.1989,"P2O5":0.0005,"CuO":0.0946},"SiO2_Al2O3_ratio":9.15,"R2O_RO_ratio":0.225,"fluxSum":1.0,"x":2.8092,"y":0.307,"imageUrl":null,"thumbnailUrl":null,"scrapedAt":null},{"id":"glazy_100949","name":"Jade Matte - Cynthia Sarmento | CMW-OC-2020","source":"glazy","cone":6,"coneRaw":"6","surface":"matte","transparency":"opaque","atmosphere":"unknown","ingredients":[],"umf":{"Na2O":0.0667,"K2O":0.1358,"MgO":0.0045,"CaO":0.3873,"ZnO":0.4054,"PbO":0.0003,"Al2O3":0.4806,"Fe2O3":0.0024,"SiO2":2.2913,"TiO2":0.1858,"CuO":0.0655},"SiO2_Al2O3_ratio":4.77,"R2O_RO_ratio":0.2025,"fluxSum":1.0,"x":2.2913,"y":0.4806,"imageUrl":null,"thumbnailUrl":null,"scrapedAt":null},{"id":"glazy_50017","name":"Jen's Juicy Fruit + (cu. carb,8 titanium diox.) and Strontium Crystal Magic combination","source":"glazy","cone":6,"coneRaw":"6","surface":"unknown","transparency":"opaque","atmosphere":"unknown","ingredients":[],"umf":{"Li2O":0.273,"Na2O":0.3322,"K2O":0.1003,"CaO":0.2945,"Al2O3":0.3543,"B2O3":0.0396,"Fe2O3":0.0014,"SiO2":1.8596,"TiO2":0.2446,"CuO":0.0791},"SiO2_Al2O3_ratio":5.25,"R2O_RO_ratio":0.7055,"fluxSum":1.0,"x":1.8596,"y":0.3543,"imageUrl":null,"thumbnailUrl":null,"scrapedAt":null},{"id":"glazy_132192","name":"Jenny's Charcoal Matte (Copy 4)","source":"glazy","cone":6,"coneRaw":"5-7","surface":"matte","transparency":"opaque","atmosphere":"unknown","ingredients":[],"umf":{"Na2O":0.2782,"K2O":0.0839,"MgO":0.004,"CaO":0.4013,"ZnO":0.2326,"Al2O3":0.6467,"Fe2O3":0.1401,"SiO2":3.2528,"TiO2":0.001,"CoO":0.0578},"SiO2_Al2O3_ratio":5.03,"R2O_RO_ratio":0.3621,"fluxSum":1.0,"x":3.2528,"y":0.6467,"imageUrl":null,"thumbnailUrl":null,"scrapedAt":null},{"id":"glazy_39319","name":"Jenny's Charcoal Matte (Copy)","source":"glazy","cone":6,"coneRaw":"5-7","surface":"matte","transparency":"opaque","atmosphere":"oxidation","ingredients":[{"id":15470,"name":"Minspar 200","percentage":41,"isAdditional":false},{"id":15252,"name":"Gerstley Borate","percentage":13,"isAdditional":false},{"id":15457,"name":"Whiting","percentage":12.5,"isAdditional":false},{"id":15137,"name":"EP Kaolin","percentage":11,"isAdditional":false},{"id":15094,"name":"Calcined Kaolin","percentage":8,"isAdditional":false},{"id":15400,"name":"Silica","percentage":7.5,"isAdditional":false},{"id":15467,"name":"Zinc Oxide","percentage":7,"isAdditional":false},{"id":15387,"name":"Red Iron Oxide","percentage":6.7,"isAdditional":true},{"id":15114,"name":"Cobalt Carbonate","percentage":2,"isAdditional":true}],"umf":{"Na2O":0.1479,"K2O":0.054,"MgO":0.0331,"CaO":0.5189,"ZnO":0.246,"Al2O3":0.4358,"B2O3":0.1432,"Fe2O3":0.1169,"SiO2":2.2393,"TiO2":0.002,"P2O5":0.0008,"CoO":0.0481},"SiO2_Al2O3_ratio":5.14,"R2O_RO_ratio":0.2019,"fluxSum":0.9999,"x":2.2393,"y":0.4358,"imageUrl":null,"thumbnailUrl":null,"scrapedAt":null},{"id":"glazy_145049","name":"Jenny's Pink (c/6)","source":"glazy","cone":6,"coneRaw":"6","surface":"unknown","transparency":null,"atmosphere":"unknown","ingredients":[],"umf":{"Na2O":0.2073,"K2O":0.0598,"MgO":0.1545,"CaO":0.3901,"ZnO":0.1884,"Al2O3":0.3713,"B2O3":0.118,"Fe2O3":0.0192,"SiO2":2.9905,"TiO2":0.278,"P2O5":0.0007},"SiO2_Al2O3_ratio":8.05,"R2O_RO_ratio":0.2671,"fluxSum":1.0001,"x":2.9905,"y":0.3713,"imageUrl":null,"thumbnailUrl":null,"scrapedAt":null},{"id":"glazy_96718","name":"Jen\u2019s Juicy Fruit","source":"glazy","cone":6,"coneRaw":"6","surface":"unknown","transparency":null,"atmosphere":"unknown","ingredients":[],"umf":{"Li2O":0.2683,"Na2O":0.3673,"K2O":0.0548,"MgO":0.0054,"CaO":0.3042,"Al2O3":0.3516,"B2O3":0.0389,"Fe2O3":0.0365,"SiO2":1.904,"TiO2":0.1498,"P2O5":0.0004},"SiO2_Al2O3_ratio":5.42,"R2O_RO_ratio":0.6904,"fluxSum":1.0,"x":1.904,"y":0.3516,"imageUrl":null,"thumbnailUrl":null,"scrapedAt":null},{"id":"glazy_91123","name":"Joe's 5 x 20","source":"glazy","cone":6,"coneRaw":"6","surface":"unknown","transparency":null,"atmosphere":"unknown","ingredients":[],"umf":{"Li2O":0.1641,"Na2O":0.1019,"K2O":0.0022,"MgO":0.0244,"CaO":0.7065,"Al2O3":0.4052,"B2O3":0.2005,"Fe2O3":0.0037,"SiO2":3.1176,"TiO2":0.0029,"P2O5":0.0011,"MnO":0.0009},"SiO2_Al2O3_ratio":7.69,"R2O_RO_ratio":0.2684,"fluxSum":0.9991,"x":3.1176,"y":0.4052,"imageUrl":null,"thumbnailUrl":null,"scrapedAt":null},{"id":"glazy_95982","name":"John Brit Red","source":"glazy","cone":6,"coneRaw":"6","surface":"unknown","transparency":null,"atmosphere":"unknown","ingredients":[],"umf":{"Na2O":0.3841,"K2O":0.0396,"MgO":0.1053,"CaO":0.3921,"ZnO":0.0789,"Al2O3":0.1803,"B2O3":0.1784,"Fe2O3":0.0024,"SiO2":3.4397,"TiO2":0.002,"SnO2":0.0426,"P2O5":0.0008,"CuO":0.039},"SiO2_Al2O3_ratio":19.08,"R2O_RO_ratio":0.4237,"fluxSum":1.0,"x":3.4397,"y":0.1803,"imageUrl":null,"thumbnailUrl":null,"scrapedAt":null},{"id":"glazy_91977","name":"John Brit Red ^6","source":"glazy","cone":6,"coneRaw":"6","surface":"unknown","transparency":null,"atmosphere":"unknown","ingredients":[],"umf":{"Na2O":0.3841,"K2O":0.0396,"MgO":0.1053,"CaO":0.3921,"ZnO":0.0789,"Al2O3":0.1803,"B2O3":0.1784,"Fe2O3":0.0024,"SiO2":3.4397,"TiO2":0.002,"SnO2":0.0426,"P2O5":0.0008,"CuO":0.039},"SiO2_Al2O3_ratio":19.08,"R2O_RO_ratio":0.4237,"fluxSum":1.0,"x":3.4397,"y":0.1803,"imageUrl":null,"thumbnailUrl":null,"scrapedAt":null},{"id":"glazy_45387","name":"John Britt Patsy Green 2 NO LITHIUM","source":"glazy","cone":6,"coneRaw":"6","surface":"unknown","transparency":"translucent","atmosphere":"unknown","ingredients":[],"umf":{"Li2O":0.3259,"Na2O":0.0699,"K2O":0.0216,"MgO":0.1355,"CaO":0.2855,"ZnO":0.1615,"Al2O3":0.4544,"B2O3":0.0253,"Fe2O3":0.0021,"SiO2":3.2613,"TiO2":0.0001,"CuO":0.1064},"SiO2_Al2O3_ratio":7.18,"R2O_RO_ratio":0.4174,"fluxSum":0.9999,"x":3.2613,"y":0.4544,"imageUrl":null,"thumbnailUrl":null,"scrapedAt":null},{"id":"glazy_145795","name":"John Britt Satin Black ^6","source":"glazy","cone":6,"coneRaw":"6","surface":"unknown","transparency":null,"atmosphere":"unknown","ingredients":[],"umf":{"Na2O":0.1669,"K2O":0.0431,"MgO":0.3753,"CaO":0.4147,"Al2O3":0.3076,"B2O3":0.2352,"Fe2O3":0.0036,"SiO2":2.9827,"TiO2":0.0023,"P2O5":0.001},"SiO2_Al2O3_ratio":9.7,"R2O_RO_ratio":0.21,"fluxSum":1.0,"x":2.9827,"y":0.3076,"imageUrl":null,"thumbnailUrl":null,"scrapedAt":null},{"id":"glazy_10822","name":"John's Amber with added coloring oxides and Wood Ash","source":"glazy","cone":6,"coneRaw":"6","surface":"unknown","transparency":null,"atmosphere":"oxidation","ingredients":[{"id":15349,"name":"Nepheline Syenite","percentage":24.2,"isAdditional":false},{"id":15457,"name":"Whiting","percentage":23.2,"isAdditional":false},{"id":15137,"name":"EP Kaolin","percentage":20.1,"isAdditional":false},{"id":15400,"name":"Silica","percentage":18.2,"isAdditional":false},{"id":15169,"name":"Ferro Frit 3134","percentage":8.1,"isAdditional":false},{"id":15323,"name":"Lithium Carbonate","percentage":6.2,"isAdditional":false},{"id":15038,"name":"Hardwood ash","percentage":50,"isAdditional":true},{"id":15387,"name":"Red Iron Oxide","percentage":5,"isAdditional":true},{"id":15072,"name":"Bentonite","percentage":2,"isAdditional":true},{"id":15117,"name":"Cobalt Oxide","percentage":1,"isAdditional":true}],"umf":{"Li2O":0.0829,"Na2O":0.0699,"K2O":0.1867,"MgO":0.195,"CaO":0.4475,"Al2O3":0.1319,"B2O3":0.026,"Fe2O3":0.0325,"SiO2":0.7722,"TiO2":0.0009,"P2O5":0.0568,"MnO":0.018,"CoO":0.0122},"SiO2_Al2O3_ratio":5.85,"R2O_RO_ratio":0.3457,"fluxSum":0.982,"x":0.7722,"y":0.1319,"imageUrl":null,"thumbnailUrl":null,"scrapedAt":null},{"id":"glazy_94136","name":"John's Blue","source":"glazy","cone":6,"coneRaw":"6","surface":"gloss","transparency":null,"atmosphere":"oxidation","ingredients":[{"id":15371,"name":"Potash Feldspar","percentage":40.2,"isAdditional":false},{"id":15400,"name":"Silica","percentage":25.1,"isAdditional":false},{"id":15253,"name":"Gillespie Borate","percentage":12.5,"isAdditional":false},{"id":15135,"name":"Dolomite","percentage":8.3,"isAdditional":false},{"id":15457,"name":"Whiting","percentage":8.1,"isAdditional":false},{"id":15431,"name":"Strontium Carbonate","percentage":4.2,"isAdditional":false},{"id":15080,"name":"Bone Ash","percentage":1.6,"isAdditional":false},{"id":15442,"name":"Tin Oxide","percentage":2.5,"isAdditional":true},{"id":15072,"name":"Bentonite","percentage":2,"isAdditional":true},{"id":15120,"name":"Copper Carbonate","percentage":0.75,"isAdditional":true}],"umf":{"Na2O":0.0237,"K2O":0.2001,"MgO":0.1608,"CaO":0.5352,"SrO":0.0801,"Al2O3":0.2162,"B2O3":0.1215,"Fe2O3":0.0012,"SiO2":2.474,"SnO2":0.0458,"P2O5":0.0132,"CuO":0.0168},"SiO2_Al2O3_ratio":11.44,"R2O_RO_ratio":0.2238,"fluxSum":0.9999,"x":2.474,"y":0.2162,"imageUrl":null,"thumbnailUrl":null,"scrapedAt":null},{"id":"glazy_18751","name":"John's Crystal Matte (Rev. Autumn's) over MC6G Licorice","source":"glazy","cone":6,"coneRaw":"6","surface":"unknown","transparency":"translucent","atmosphere":"oxidation","ingredients":[{"id":15470,"name":"Minspar 200","percentage":34.4,"isAdditional":false},{"id":15433,"name":"Talc","percentage":24.6,"isAdditional":false},{"id":15400,"name":"Silica","percentage":12.3,"isAdditional":false},{"id":15457,"name":"Whiting","percentage":10.7,"isAdditional":false},{"id":15169,"name":"Ferro Frit 3134","percentage":9.9,"isAdditional":false},{"id":15137,"name":"EP Kaolin","percentage":4.8,"isAdditional":false},{"id":15608,"name":"Amtalc-C98 Talc","percentage":3.3,"isAdditional":false}],"umf":{"Na2O":0.1194,"K2O":0.0349,"MgO":0.4978,"CaO":0.348,"Al2O3":0.1873,"B2O3":0.0737,"Fe2O3":0.001,"SiO2":2.2743,"TiO2":0.0006,"P2O5":0.0002},"SiO2_Al2O3_ratio":12.14,"R2O_RO_ratio":0.1543,"fluxSum":1.0001,"x":2.2743,"y":0.1873,"imageUrl":null,"thumbnailUrl":null,"scrapedAt":null},{"id":"glazy_17361","name":"John's Goldstone","source":"glazy","cone":6,"coneRaw":"6","surface":"gloss","transparency":"opaque","atmosphere":"oxidation","ingredients":[{"id":15167,"name":"Ferro Frit 3110","percentage":89,"isAdditional":false},{"id":15323,"name":"Lithium Carbonate","percentage":11,"isAdditional":false},{"id":15387,"name":"Red Iron Oxide","percentage":20,"isAdditional":true},{"id":15072,"name":"Bentonite","percentage":2,"isAdditional":true}],"umf":{"Li2O":0.3039,"Na2O":0.4454,"K2O":0.0456,"MgO":0.002,"CaO":0.203,"Al2O3":0.0734,"B2O3":0.0684,"Fe2O3":0.242,"SiO2":2.1342},"SiO2_Al2O3_ratio":29.08,"R2O_RO_ratio":0.795,"fluxSum":0.9999,"x":2.1342,"y":0.0734,"imageUrl":null,"thumbnailUrl":null,"scrapedAt":null},{"id":"glazy_48636","name":"John's Mino 3","source":"glazy","cone":6,"coneRaw":"6","surface":"unknown","transparency":"opaque","atmosphere":"oxidation","ingredients":[{"id":15349,"name":"Nepheline Syenite","percentage":46.3,"isAdditional":false},{"id":15422,"name":"Spodumene","percentage":18.4,"isAdditional":false},{"id":15331,"name":"Magnesium carbonate","percentage":14.5,"isAdditional":false},{"id":15298,"name":"Kentucky OM #4 Ball Clay","percentage":12.7,"isAdditional":false},{"id":15252,"name":"Gerstley Borate","percentage":4.2,"isAdditional":false},{"id":15406,"name":"Soda Ash","percentage":3.9,"isAdditional":false},{"id":15469,"name":"Zircopax","percentage":8,"isAdditional":true},{"id":15072,"name":"Bentonite","percentage":2,"isAdditional":true}],"umf":{"Li2O":0.1288,"Na2O":0.2845,"K2O":0.0636,"MgO":0.4674,"CaO":0.0557,"Al2O3":0.5075,"B2O3":0.0422,"Fe2O3":0.0045,"SiO2":2.2347,"TiO2":0.0051,"ZrO2":0.1139,"P2O5":0.0001},"SiO2_Al2O3_ratio":4.4,"R2O_RO_ratio":0.4769,"fluxSum":1.0,"x":2.2347,"y":0.5075,"imageUrl":null,"thumbnailUrl":null,"scrapedAt":null},{"id":"glazy_17374","name":"John's Red and Silicon Carbide","source":"glazy","cone":6,"coneRaw":"6","surface":"unknown","transparency":"opaque","atmosphere":"oxidation","ingredients":[{"id":15131,"name":"Custer Feldspar","percentage":40.2,"isAdditional":false},{"id":15400,"name":"Silica","percentage":25.1,"isAdditional":false},{"id":15169,"name":"Ferro Frit 3134","percentage":12.5,"isAdditional":false},{"id":15135,"name":"Dolomite","percentage":8.3,"isAdditional":false},{"id":15457,"name":"Whiting","percentage":8.1,"isAdditional":false},{"id":15431,"name":"Strontium Carbonate","percentage":4.2,"isAdditional":false},{"id":15080,"name":"Bone Ash","percentage":1.6,"isAdditional":false},{"id":15442,"name":"Tin Oxide","percentage":2.5,"isAdditional":true},{"id":15072,"name":"Bentonite","percentage":2,"isAdditional":true},{"id":15120,"name":"Copper Carbonate","percentage":0.75,"isAdditional":true}],"umf":{"Na2O":0.118,"K2O":0.1238,"MgO":0.1331,"CaO":0.5429,"SrO":0.0821,"Al2O3":0.212,"B2O3":0.1181,"Fe2O3":0.002,"SiO2":2.8595,"SnO2":0.0479,"P2O5":0.0138,"CuO":0.0175},"SiO2_Al2O3_ratio":13.49,"R2O_RO_ratio":0.2418,"fluxSum":0.9999,"x":2.8595,"y":0.212,"imageUrl":null,"thumbnailUrl":null,"scrapedAt":null},{"id":"glazy_59429","name":"John's Straw (+ over AC CMB15red +2 co. carb.)","source":"glazy","cone":6,"coneRaw":"6","surface":"unknown","transparency":"opaque","atmosphere":"unknown","ingredients":[],"umf":{"Li2O":0.1904,"Na2O":0.05,"K2O":0.0152,"MgO":0.1417,"CaO":0.6026,"Al2O3":0.0785,"Fe2O3":0.0013,"SiO2":1.2743,"TiO2":0.3067,"P2O5":0.0754},"SiO2_Al2O3_ratio":16.23,"R2O_RO_ratio":0.2556,"fluxSum":0.9999,"x":1.2743,"y":0.0785,"imageUrl":null,"thumbnailUrl":null,"scrapedAt":null},{"id":"glazy_107729","name":"John's Temmoku - Mahavir","source":"glazy","cone":6,"coneRaw":"6","surface":"unknown","transparency":null,"atmosphere":"unknown","ingredients":[],"umf":{"Na2O":0.0769,"K2O":0.1827,"MgO":0.0115,"CaO":0.7288,"Al2O3":0.3998,"Fe2O3":0.3317,"SiO2":3.4977,"TiO2":0.0016,"P2O5":0.0006},"SiO2_Al2O3_ratio":8.75,"R2O_RO_ratio":0.2596,"fluxSum":0.9999,"x":3.4977,"y":0.3998,"imageUrl":null,"thumbnailUrl":null,"scrapedAt":null},{"id":"glazy_136980","name":"John's Translucent Satin","source":"glazy","cone":6,"coneRaw":"6","surface":"satin","transparency":"transparent","atmosphere":"oxidation","ingredients":[{"id":15400,"name":"Silica","percentage":30,"isAdditional":false},{"id":15349,"name":"Nepheline Syenite","percentage":25,"isAdditional":false},{"id":15252,"name":"Gerstley Borate","percentage":19,"isAdditional":false},{"id":15135,"name":"Dolomite","percentage":11,"isAdditional":false},{"id":15137,"name":"EP Kaolin","percentage":10,"isAdditional":false},{"id":15608,"name":"Amtalc-C98 Talc","percentage":5,"isAdditional":false}],"umf":{"Na2O":0.2821,"K2O":0.0729,"MgO":0.2929,"CaO":0.352,"Al2O3":0.5004,"B2O3":0.3798,"Fe2O3":0.0056,"SiO2":4.8054,"TiO2":0.0037,"P2O5":0.0016},"SiO2_Al2O3_ratio":9.6,"R2O_RO_ratio":0.355,"fluxSum":0.9999,"x":4.8054,"y":0.5004,"imageUrl":null,"thumbnailUrl":null,"scrapedAt":null},{"id":"glazy_136781","name":"John's Transluscent Satin Base","source":"glazy","cone":6,"coneRaw":"6","surface":"unknown","transparency":"translucent","atmosphere":"unknown","ingredients":[],"umf":{"Na2O":0.1656,"K2O":0.0508,"MgO":0.3723,"CaO":0.4113,"Al2O3":0.3031,"B2O3":0.2338,"Fe2O3":0.0042,"SiO2":2.9803,"TiO2":0.0008,"P2O5":0.0004},"SiO2_Al2O3_ratio":9.83,"R2O_RO_ratio":0.2164,"fluxSum":1.0,"x":2.9803,"y":0.3031,"imageUrl":null,"thumbnailUrl":null,"scrapedAt":null},{"id":"glazy_138132","name":"June Perry Pink (found on Glazy)","source":"glazy","cone":6,"coneRaw":"6","surface":"unknown","transparency":null,"atmosphere":"unknown","ingredients":[],"umf":{"Na2O":0.1201,"K2O":0.0282,"MgO":0.0567,"CaO":0.7949,"Al2O3":0.2413,"B2O3":0.234,"Fe2O3":0.0045,"SiO2":2.4554,"TiO2":0.0023,"SnO2":0.0961,"P2O5":0.001},"SiO2_Al2O3_ratio":10.18,"R2O_RO_ratio":0.1483,"fluxSum":0.9999,"x":2.4554,"y":0.2413,"imageUrl":null,"thumbnailUrl":null,"scrapedAt":null},{"id":"glazy_84352","name":"June Perry Red","source":"glazy","cone":6,"coneRaw":"6","surface":"gloss","transparency":"opaque","atmosphere":"unknown","ingredients":[],"umf":{"Na2O":0.0966,"K2O":0.0543,"MgO":0.0532,"CaO":0.796,"Al2O3":0.2272,"B2O3":0.2359,"Fe2O3":0.0043,"SiO2":2.4189,"TiO2":0.0008,"SnO2":0.0968,"P2O5":0.0004,"Cr2O3":0.0029},"SiO2_Al2O3_ratio":10.65,"R2O_RO_ratio":0.1509,"fluxSum":1.0001,"x":2.4189,"y":0.2272,"imageUrl":null,"thumbnailUrl":null,"scrapedAt":null},{"id":"glazy_67307","name":"K17","source":"glazy","cone":6,"coneRaw":"6","surface":"unknown","transparency":null,"atmosphere":"oxidation","ingredients":[{"id":15407,"name":"Soda Feldspar","percentage":46,"isAdditional":false},{"id":15288,"name":"Kaolin","percentage":12,"isAdditional":false},{"id":15135,"name":"Dolomite","percentage":10,"isAdditional":false},{"id":15252,"name":"Gerstley Borate","percentage":10,"isAdditional":false},{"id":15422,"name":"Spodumene","percentage":10,"isAdditional":false},{"id":15400,"name":"Silica","percentage":8,"isAdditional":false},{"id":15467,"name":"Zinc Oxide","percentage":4,"isAdditional":false},{"id":15120,"name":"Copper Carbonate","percentage":2.5,"isAdditional":true}],"umf":{"Li2O":0.0831,"Na2O":0.292,"K2O":0.0013,"MgO":0.1954,"CaO":0.2758,"ZnO":0.1524,"Al2O3":0.505,"B2O3":0.1193,"Fe2O3":0.0008,"SiO2":2.7468,"TiO2":0.0004,"P2O5":0.0002,"CuO":0.0627},"SiO2_Al2O3_ratio":5.44,"R2O_RO_ratio":0.3764,"fluxSum":1.0,"x":2.7468,"y":0.505,"imageUrl":null,"thumbnailUrl":null,"scrapedAt":null},{"id":"glazy_65360","name":"K2.9 K4.1","source":"glazy","cone":6,"coneRaw":"6","surface":"unknown","transparency":null,"atmosphere":"oxidation","ingredients":[{"id":56342,"name":"Kaliumveldspaat EU","percentage":37.55,"isAdditional":true},{"id":56339,"name":"Kaolien RM 255 ( EU )","percentage":26.79,"isAdditional":true},{"id":56348,"name":"krijt EU","percentage":13.19,"isAdditional":true},{"id":56352,"name":"strontium carbonaat","percentage":12.18,"isAdditional":true},{"id":56918,"name":"kwarts EU","percentage":10.29,"isAdditional":true}],"umf":{"Na2O":0.0646,"K2O":0.1751,"MgO":0.006,"CaO":0.4683,"SrO":0.286,"Al2O3":0.5801,"SiO2":2.7508},"SiO2_Al2O3_ratio":4.74,"R2O_RO_ratio":0.2397,"fluxSum":1.0,"x":2.7508,"y":0.5801,"imageUrl":null,"thumbnailUrl":null,"scrapedAt":null},{"id":"glazy_148715","name":"KBM - 3134","source":"glazy","cone":6,"coneRaw":"6","surface":"unknown","transparency":null,"atmosphere":"unknown","ingredients":[],"umf":{"Na2O":0.1954,"K2O":0.0372,"MgO":0.0048,"CaO":0.7626,"Al2O3":0.6082,"B2O3":0.1765,"Fe2O3":0.0062,"SiO2":2.7419,"TiO2":0.0058,"P2O5":0.0022},"SiO2_Al2O3_ratio":4.51,"R2O_RO_ratio":0.2326,"fluxSum":1.0,"x":2.7419,"y":0.6082,"imageUrl":null,"thumbnailUrl":null,"scrapedAt":null},{"id":"glazy_145292","name":"KSU Shop Blue Green - Assignment 1","source":"glazy","cone":6,"coneRaw":"6","surface":"gloss","transparency":null,"atmosphere":"unknown","ingredients":[],"umf":{"Na2O":0.2001,"K2O":0.0584,"MgO":0.0685,"CaO":0.5673,"ZnO":0.1057,"Al2O3":0.3212,"B2O3":0.122,"Fe2O3":0.0014,"SiO2":2.8496,"TiO2":0.001,"SnO2":0.038,"P2O5":0.0004,"CuO":0.036},"SiO2_Al2O3_ratio":8.87,"R2O_RO_ratio":0.2585,"fluxSum":1.0,"x":2.8496,"y":0.3212,"imageUrl":null,"thumbnailUrl":null,"scrapedAt":null},{"id":"glazy_145296","name":"KSU Shop Glossy Clear - Assignment 1","source":"glazy","cone":6,"coneRaw":"6","surface":"unknown","transparency":null,"atmosphere":"unknown","ingredients":[],"umf":{"Na2O":0.1347,"K2O":0.0795,"MgO":0.1539,"CaO":0.6319,"Al2O3":0.3525,"B2O3":0.2069,"Fe2O3":0.0033,"SiO2":3.273,"TiO2":0.003,"P2O5":0.0012},"SiO2_Al2O3_ratio":9.29,"R2O_RO_ratio":0.2142,"fluxSum":1.0,"x":3.273,"y":0.3525,"imageUrl":null,"thumbnailUrl":null,"scrapedAt":null},{"id":"glazy_145649","name":"KSU Shop Glossy Clear - Biaxial - Assignment 3","source":"glazy","cone":6,"coneRaw":"6","surface":"unknown","transparency":null,"atmosphere":"unknown","ingredients":[],"umf":{"Na2O":0.1347,"K2O":0.0795,"MgO":0.1539,"CaO":0.6319,"Al2O3":0.3525,"B2O3":0.2069,"Fe2O3":0.0033,"SiO2":3.273,"TiO2":0.003,"P2O5":0.0012},"SiO2_Al2O3_ratio":9.29,"R2O_RO_ratio":0.2142,"fluxSum":1.0,"x":3.273,"y":0.3525,"imageUrl":null,"thumbnailUrl":null,"scrapedAt":null},{"id":"glazy_146364","name":"KSU Shop Glossy Clear - Colorants - Assignment 2","source":"glazy","cone":6,"coneRaw":"6","surface":"unknown","transparency":null,"atmosphere":"unknown","ingredients":[],"umf":{"Na2O":0.1347,"K2O":0.0795,"MgO":0.1539,"CaO":0.6319,"Al2O3":0.3525,"B2O3":0.2069,"Fe2O3":0.0033,"SiO2":3.273,"TiO2":0.003,"P2O5":0.0012},"SiO2_Al2O3_ratio":9.29,"R2O_RO_ratio":0.2142,"fluxSum":1.0,"x":3.273,"y":0.3525,"imageUrl":null,"thumbnailUrl":null,"scrapedAt":null},{"id":"glazy_145652","name":"KSU Shop Glossy Clear - Line Blend 1 - Assignment 3","source":"glazy","cone":6,"coneRaw":"6","surface":"unknown","transparency":null,"atmosphere":"unknown","ingredients":[],"umf":{"Na2O":0.1347,"K2O":0.0795,"MgO":0.1539,"CaO":0.6319,"Al2O3":0.3525,"B2O3":0.2069,"Fe2O3":0.0033,"SiO2":3.273,"TiO2":0.003,"P2O5":0.0012},"SiO2_Al2O3_ratio":9.29,"R2O_RO_ratio":0.2142,"fluxSum":1.0,"x":3.273,"y":0.3525,"imageUrl":null,"thumbnailUrl":null,"scrapedAt":null},{"id":"glazy_145651","name":"KSU Shop Glossy Clear - Line Blend 2 - Assignment 3","source":"glazy","cone":6,"coneRaw":"6","surface":"unknown","transparency":null,"atmosphere":"unknown","ingredients":[],"umf":{"Na2O":0.1347,"K2O":0.0795,"MgO":0.1539,"CaO":0.6319,"Al2O3":0.3525,"B2O3":0.2069,"Fe2O3":0.0033,"SiO2":3.273,"TiO2":0.003,"P2O5":0.0012},"SiO2_Al2O3_ratio":9.29,"R2O_RO_ratio":0.2142,"fluxSum":1.0,"x":3.273,"y":0.3525,"imageUrl":null,"thumbnailUrl":null,"scrapedAt":null},{"id":"glazy_145650","name":"KSU Shop Glossy Clear - Line Blend 3 - Assignment 3","source":"glazy","cone":6,"coneRaw":"6","surface":"unknown","transparency":null,"atmosphere":"unknown","ingredients":[],"umf":{"Na2O":0.1347,"K2O":0.0795,"MgO":0.1539,"CaO":0.6319,"Al2O3":0.3525,"B2O3":0.2069,"Fe2O3":0.0033,"SiO2":3.273,"TiO2":0.003,"P2O5":0.0012},"SiO2_Al2O3_ratio":9.29,"R2O_RO_ratio":0.2142,"fluxSum":1.0,"x":3.273,"y":0.3525,"imageUrl":null,"thumbnailUrl":null,"scrapedAt":null},{"id":"glazy_145648","name":"KSU Shop Glossy Clear - Triaxial - Assignment 3","source":"glazy","cone":6,"coneRaw":"6","surface":"unknown","transparency":null,"atmosphere":"unknown","ingredients":[],"umf":{"Na2O":0.1347,"K2O":0.0795,"MgO":0.1539,"CaO":0.6319,"Al2O3":0.3525,"B2O3":0.2069,"Fe2O3":0.0229,"SiO2":3.273,"TiO2":0.3592,"P2O5":0.0012},"SiO2_Al2O3_ratio":9.29,"R2O_RO_ratio":0.2142,"fluxSum":1.0,"x":3.273,"y":0.3525,"imageUrl":null,"thumbnailUrl":null,"scrapedAt":null},{"id":"glazy_17372","name":"Kaki Tomato Red (Revised)","source":"glazy","cone":6,"coneRaw":"6","surface":"gloss","transparency":"opaque","atmosphere":"oxidation","ingredients":[{"id":15400,"name":"Silica","percentage":23.7,"isAdditional":false},{"id":15137,"name":"EP Kaolin","percentage":12.5,"isAdditional":false},{"id":15080,"name":"Bone Ash","percentage":10.7,"isAdditional":false},{"id":15470,"name":"Minspar 200","percentage":10.08,"isAdditional":false},{"id":15169,"name":"Ferro Frit 3134","percentage":9.8,"isAdditional":false},{"id":15331,"name":"Magnesium carbonate","percentage":5.9,"isAdditional":false},{"id":15457,"name":"Whiting","percentage":3.8,"isAdditional":false},{"id":15387,"name":"Red Iron Oxide","percentage":10,"isAdditional":true}],"umf":{"Na2O":0.0944,"K2O":0.0171,"MgO":0.2478,"CaO":0.6406,"Al2O3":0.233,"B2O3":0.1131,"Fe2O3":0.2119,"SiO2":2.3951,"TiO2":0.0021,"P2O5":0.1134},"SiO2_Al2O3_ratio":10.28,"R2O_RO_ratio":0.1115,"fluxSum":0.9999,"x":2.3951,"y":0.233,"imageUrl":null,"thumbnailUrl":null,"scrapedAt":null},{"id":"glazy_95958","name":"Karen Star Shine ^6","source":"glazy","cone":6,"coneRaw":"6","surface":"unknown","transparency":null,"atmosphere":"unknown","ingredients":[],"umf":{"Li2O":0.0814,"Na2O":0.288,"K2O":0.0615,"MgO":0.0311,"CaO":0.4592,"SrO":0.0788,"Al2O3":0.2536,"B2O3":0.1378,"Fe2O3":0.0014,"SiO2":2.6551,"TiO2":0.1499,"P2O5":0.0003,"CuO":0.1207},"SiO2_Al2O3_ratio":10.47,"R2O_RO_ratio":0.4309,"fluxSum":1.0,"x":2.6551,"y":0.2536,"imageUrl":null,"thumbnailUrl":null,"scrapedAt":null},{"id":"glazy_18183","name":"Karen Starshine","source":"glazy","cone":6,"coneRaw":"6","surface":"gloss","transparency":"opaque","atmosphere":"oxidation","ingredients":[{"id":15470,"name":"Minspar 200","percentage":46,"isAdditional":false},{"id":15400,"name":"Silica","percentage":20,"isAdditional":false},{"id":15252,"name":"Gerstley Borate","percentage":12,"isAdditional":false},{"id":15457,"name":"Whiting","percentage":10,"isAdditional":false},{"id":15406,"name":"Soda Ash","percentage":5,"isAdditional":false},{"id":15431,"name":"Strontium Carbonate","percentage":5,"isAdditional":false},{"id":15323,"name":"Lithium Carbonate","percentage":2,"isAdditional":false},{"id":15120,"name":"Copper Carbonate","percentage":5,"isAdditional":true},{"id":15443,"name":"Titanium Dioxide","percentage":4,"isAdditional":true},{"id":15072,"name":"Bentonite","percentage":2,"isAdditional":true}],"umf":{"Li2O":0.079,"Na2O":0.2825,"K2O":0.0604,"MgO":0.0331,"CaO":0.4469,"SrO":0.0981,"Al2O3":0.2577,"B2O3":0.1338,"Fe2O3":0.0026,"SiO2":2.6355,"TiO2":0.1455,"P2O5":0.0002,"CuO":0.1172},"SiO2_Al2O3_ratio":10.23,"R2O_RO_ratio":0.4219,"fluxSum":1.0,"x":2.6355,"y":0.2577,"imageUrl":null,"thumbnailUrl":null,"scrapedAt":null},{"id":"glazy_31525","name":"Karen Starshine Aqua - NCMC","source":"glazy","cone":6,"coneRaw":"6","surface":"gloss","transparency":null,"atmosphere":"oxidation","ingredients":[{"id":15470,"name":"Minspar 200","percentage":46,"isAdditional":false},{"id":15400,"name":"Silica","percentage":20,"isAdditional":false},{"id":15252,"name":"Gerstley Borate","percentage":12,"isAdditional":false},{"id":15457,"name":"Whiting","percentage":10,"isAdditional":false},{"id":15120,"name":"Copper Carbonate","percentage":5,"isAdditional":false},{"id":15406,"name":"Soda Ash","percentage":5,"isAdditional":false},{"id":15431,"name":"Strontium Carbonate","percentage":5,"isAdditional":false},{"id":15443,"name":"Titanium Dioxide","percentage":4,"isAdditional":false},{"id":15072,"name":"Bentonite","percentage":2,"isAdditional":false},{"id":15323,"name":"Lithium Carbonate","percentage":2,"isAdditional":false}],"umf":{"Li2O":0.079,"Na2O":0.2825,"K2O":0.0604,"MgO":0.0331,"CaO":0.4469,"SrO":0.0981,"Al2O3":0.2577,"B2O3":0.1338,"Fe2O3":0.0026,"SiO2":2.6355,"TiO2":0.1455,"P2O5":0.0002,"CuO":0.1172},"SiO2_Al2O3_ratio":10.23,"R2O_RO_ratio":0.4219,"fluxSum":1.0,"x":2.6355,"y":0.2577,"imageUrl":null,"thumbnailUrl":null,"scrapedAt":null},{"id":"glazy_7718","name":"Karen Starshine Aqua ^6","source":"glazy","cone":6,"coneRaw":"6","surface":"gloss","transparency":null,"atmosphere":"oxidation","ingredients":[{"id":15305,"name":"Kona F-4 feldspar","percentage":46,"isAdditional":false},{"id":15400,"name":"Silica","percentage":20,"isAdditional":false},{"id":15252,"name":"Gerstley Borate","percentage":12,"isAdditional":false},{"id":15457,"name":"Whiting","percentage":10,"isAdditional":false},{"id":15406,"name":"Soda Ash","percentage":5,"isAdditional":false},{"id":15431,"name":"Strontium Carbonate","percentage":5,"isAdditional":false},{"id":15323,"name":"Lithium Carbonate","percentage":2,"isAdditional":false},{"id":15120,"name":"Copper Carbonate","percentage":5,"isAdditional":true},{"id":15443,"name":"Titanium Dioxide","percentage":4,"isAdditional":true}],"umf":{"Li2O":0.0777,"Na2O":0.2829,"K2O":0.0682,"MgO":0.0313,"CaO":0.4432,"SrO":0.0966,"Al2O3":0.2552,"B2O3":0.1317,"Fe2O3":0.0012,"SiO2":2.4897,"TiO2":0.1432,"P2O5":0.0002,"CuO":0.1154},"SiO2_Al2O3_ratio":9.76,"R2O_RO_ratio":0.4288,"fluxSum":0.9999,"x":2.4897,"y":0.2552,"imageUrl":null,"thumbnailUrl":null,"scrapedAt":null},{"id":"glazy_44431","name":"Katz 20x5","source":"glazy","cone":6,"coneRaw":"6","surface":"unknown","transparency":null,"atmosphere":"unknown","ingredients":[],"umf":{"Na2O":0.192,"K2O":0.0279,"MgO":0.002,"CaO":0.7781,"Al2O3":0.3793,"B2O3":0.2175,"Fe2O3":0.0035,"SiO2":3.4657,"TiO2":0.0033,"P2O5":0.0013},"SiO2_Al2O3_ratio":9.14,"R2O_RO_ratio":0.2199,"fluxSum":1.0,"x":3.4657,"y":0.3793,"imageUrl":null,"thumbnailUrl":null,"scrapedAt":null},{"id":"glazy_139498","name":"Kenzies Yellow color tests","source":"glazy","cone":6,"coneRaw":"6","surface":"unknown","transparency":null,"atmosphere":"unknown","ingredients":[],"umf":{"Na2O":0.0558,"K2O":0.006,"MgO":0.4007,"CaO":0.5376,"Al2O3":0.4579,"B2O3":0.1075,"Fe2O3":0.0027,"SiO2":2.726,"TiO2":0.0027,"P2O5":0.001},"SiO2_Al2O3_ratio":5.95,"R2O_RO_ratio":0.0618,"fluxSum":1.0001,"x":2.726,"y":0.4579,"imageUrl":null,"thumbnailUrl":null,"scrapedAt":null},{"id":"glazy_75715","name":"Khaki-coloured, matt","source":"glazy","cone":6,"coneRaw":"6","surface":"matte","transparency":"opaque","atmosphere":"unknown","ingredients":[],"umf":{"Na2O":0.1013,"K2O":0.1177,"MgO":0.001,"CaO":0.5064,"ZnO":0.2735,"Al2O3":0.3874,"Fe2O3":0.0053,"SiO2":2.0597,"TiO2":0.0624,"CuO":0.0651},"SiO2_Al2O3_ratio":5.32,"R2O_RO_ratio":0.219,"fluxSum":0.9999,"x":2.0597,"y":0.3874,"imageUrl":null,"thumbnailUrl":null,"scrapedAt":null},{"id":"glazy_17370","name":"Kitten's Clear Green","source":"glazy","cone":6,"coneRaw":"6","surface":"gloss","transparency":"translucent","atmosphere":"oxidation","ingredients":[{"id":15400,"name":"Silica","percentage":32.8,"isAdditional":false},{"id":15349,"name":"Nepheline Syenite","percentage":24,"isAdditional":false},{"id":15252,"name":"Gerstley Borate","percentage":16.8,"isAdditional":false},{"id":15431,"name":"Strontium Carbonate","percentage":12,"isAdditional":false},{"id":15137,"name":"EP Kaolin","percentage":8,"isAdditional":false},{"id":15458,"name":"Wollastonite","percentage":6.4,"isAdditional":false},{"id":15120,"name":"Copper Carbonate","percentage":3,"isAdditional":true}],"umf":{"Na2O":0.1779,"K2O":0.0463,"MgO":0.056,"CaO":0.4239,"SrO":0.2959,"Al2O3":0.3123,"B2O3":0.2354,"Fe2O3":0.0035,"SiO2":3.4419,"TiO2":0.0022,"P2O5":0.001,"CuO":0.0884},"SiO2_Al2O3_ratio":11.02,"R2O_RO_ratio":0.2242,"fluxSum":1.0,"x":3.4419,"y":0.3123,"imageUrl":null,"thumbnailUrl":null,"scrapedAt":null},{"id":"glazy_2939","name":"Korean Crawl (variation)","source":"glazy","cone":6,"coneRaw":"6","surface":"matte","transparency":null,"atmosphere":"unknown","ingredients":[],"umf":{"Li2O":0.0956,"K2O":0.1888,"MgO":0.5403,"CaO":0.1753,"Al2O3":0.1889,"SiO2":1.4247,"SnO2":0.0814},"SiO2_Al2O3_ratio":7.54,"R2O_RO_ratio":0.2844,"fluxSum":1.0,"x":1.4247,"y":0.1889,"imageUrl":null,"thumbnailUrl":null,"scrapedAt":null},{"id":"glazy_31772","name":"Korean red","source":"glazy","cone":6,"coneRaw":"6","surface":"unknown","transparency":null,"atmosphere":"oxidation","ingredients":[{"id":15470,"name":"Minspar 200","percentage":40,"isAdditional":false},{"id":15400,"name":"Silica","percentage":21,"isAdditional":false},{"id":15169,"name":"Ferro Frit 3134","percentage":15,"isAdditional":false},{"id":15457,"name":"Whiting","percentage":9,"isAdditional":false},{"id":15268,"name":"Grolleg Kaolin","percentage":5,"isAdditional":false},{"id":15640,"name":"Camadil Dolomite","percentage":5,"isAdditional":false},{"id":15072,"name":"Bentonite","percentage":3,"isAdditional":false},{"id":15467,"name":"Zinc Oxide","percentage":3,"isAdditional":false},{"id":15387,"name":"Red Iron Oxide","percentage":1,"isAdditional":true},{"id":15401,"name":"Silicon carbide","percentage":1,"isAdditional":true},{"id":15442,"name":"Tin Oxide","percentage":1,"isAdditional":true},{"id":15594,"name":"Tricalcium Phosphate, Synthetic Bone Ash","percentage":0.5,"isAdditional":true},{"id":15120,"name":"Copper Carbonate","percentage":0.4,"isAdditional":true}],"umf":{"Na2O":0.2048,"K2O":0.0565,"MgO":0.0753,"CaO":0.5528,"ZnO":0.1107,"Al2O3":0.3,"B2O3":0.1474,"Fe2O3":0.0212,"SiO2":2.9777,"TiO2":0.0001,"SnO2":0.0199,"P2O5":0.0048,"CuO":0.0097},"SiO2_Al2O3_ratio":9.93,"R2O_RO_ratio":0.2613,"fluxSum":1.0001,"x":2.9777,"y":0.3,"imageUrl":null,
