Repository: ryanlack616/stull-atlas

# stull-atlas
R.T. Stull in 1912 the Stull graph, trying to understand and improve on with new tools

File: data/glazes/glazy-processed.json (part 21 of 55)
"thumbnailUrl":null,"scrapedAt":null},{"id":"glazy_34610","name":"Korean red (adapt a MP locales)","source":"glazy","cone":6,"coneRaw":"6","surface":"unknown","transparency":null,"atmosphere":"oxidation","ingredients":[{"id":25557,"name":"feldespato potassico #200 Remina","percentage":33,"isAdditional":false},{"id":15400,"name":"Silica","percentage":24,"isAdditional":false},{"id":15169,"name":"Ferro Frit 3134","percentage":15,"isAdditional":false},{"id":15457,"name":"Whiting","percentage":9.4,"isAdditional":false},{"id":25564,"name":"caulim branco MINASOLO","percentage":7.6,"isAdditional":false},{"id":25566,"name":"dolomita MINASOLO","percentage":5,"isAdditional":false},{"id":15072,"name":"Bentonite","percentage":3,"isAdditional":false},{"id":15467,"name":"Zinc Oxide","percentage":3,"isAdditional":false},{"id":15387,"name":"Red Iron Oxide","percentage":1,"isAdditional":true},{"id":15401,"name":"Silicon carbide","percentage":1,"isAdditional":true},{"id":15442,"name":"Tin Oxide","percentage":1,"isAdditional":true},{"id":15594,"name":"Tricalcium Phosphate, Synthetic Bone Ash","percentage":0.5,"isAdditional":true},{"id":15122,"name":"Black Copper Oxide","percentage":0.2,"isAdditional":true}],"umf":{"Na2O":0.1389,"K2O":0.1221,"MgO":0.0748,"CaO":0.5502,"ZnO":0.1141,"Al2O3":0.2992,"B2O3":0.152,"Fe2O3":0.0205,"SiO2":2.972,"TiO2":0.0005,"SnO2":0.0205,"P2O5":0.005,"CuO":0.0078},"SiO2_Al2O3_ratio":9.93,"R2O_RO_ratio":0.261,"fluxSum":1.0001,"x":2.972,"y":0.2992,"imageUrl":null,"thumbnailUrl":null,"scrapedAt":null},{"id":"glazy_28695","name":"Korean red Si++","source":"glazy","cone":6,"coneRaw":"5-7","surface":"unknown","transparency":null,"atmosphere":"oxidation","ingredients":[{"id":15400,"name":"Silica","percentage":34,"isAdditional":false},{"id":15470,"name":"Minspar 200","percentage":31,"isAdditional":false},{"id":15169,"name":"Ferro Frit 3134","percentage":12.5,"isAdditional":false},{"id":15457,"name":"Whiting","percentage":11,"isAdditional":false},{"id":15268,"name":"Grolleg Kaolin","percentage":4.5,"isAdditional":false},{"id":15072,"name":"Bentonite","percentage":3,"isAdditional":false},{"id":15467,"name":"Zinc Oxide","percentage":2.5,"isAdditional":false},{"id":15387,"name":"Red Iron Oxide","percentage":1,"isAdditional":true},{"id":15401,"name":"Silicon carbide","percentage":1,"isAdditional":true},{"id":15442,"name":"Tin Oxide","percentage":1,"isAdditional":true},{"id":15594,"name":"Tricalcium Phosphate, Synthetic Bone Ash","percentage":0.5,"isAdditional":true},{"id":15120,"name":"Copper Carbonate","percentage":0.4,"isAdditional":true}],"umf":{"Na2O":0.2029,"K2O":0.0549,"MgO":0.0068,"CaO":0.6213,"ZnO":0.1141,"Al2O3":0.3014,"B2O3":0.152,"Fe2O3":0.0257,"SiO2":4.0169,"TiO2":0.0001,"SnO2":0.0246,"P2O5":0.006,"CuO":0.012},"SiO2_Al2O3_ratio":13.33,"R2O_RO_ratio":0.2578,"fluxSum":1.0,"x":4.0169,"y":0.3014,"imageUrl":null,"thumbnailUrl":null,"scrapedAt":null},{"id":"glazy_28698","name":"Korean red Si++ Mg++","source":"glazy","cone":6,"coneRaw":"5-7","surface":"unknown","transparency":null,"atmosphere":"oxidation","ingredients":[{"id":15400,"name":"Silica","percentage":35,"isAdditional":false},{"id":15470,"name":"Minspar 200","percentage":33,"isAdditional":false},{"id":15169,"name":"Ferro Frit 3134","percentage":12.5,"isAdditional":false},{"id":15640,"name":"Camadil Dolomite","percentage":9,"isAdditional":false},{"id":15268,"name":"Grolleg Kaolin","percentage":4.5,"isAdditional":false},{"id":15072,"name":"Bentonite","percentage":3,"isAdditional":false},{"id":15457,"name":"Whiting","percentage":3,"isAdditional":false},{"id":15467,"name":"Zinc Oxide","percentage":2.5,"isAdditional":false},{"id":15387,"name":"Red Iron Oxide","percentage":1,"isAdditional":true},{"id":15401,"name":"Silicon carbide","percentage":1,"isAdditional":true},{"id":15442,"name":"Tin Oxide","percentage":1,"isAdditional":true},{"id":15594,"name":"Tricalcium Phosphate, Synthetic Bone Ash","percentage":0.5,"isAdditional":true},{"id":15120,"name":"Copper Carbonate","percentage":0.4,"isAdditional":true}],"umf":{"Na2O":0.2021,"K2O":0.0558,"MgO":0.1553,"CaO":0.4774,"ZnO":0.1094,"Al2O3":0.3024,"B2O3":0.1457,"Fe2O3":0.0253,"SiO2":3.9959,"TiO2":0.0001,"SnO2":0.0236,"P2O5":0.0057,"CuO":0.0115},"SiO2_Al2O3_ratio":13.21,"R2O_RO_ratio":0.2579,"fluxSum":1.0,"x":3.9959,"y":0.3024,"imageUrl":null,"thumbnailUrl":null,"scrapedAt":null},{"id":"glazy_27988","name":"Korean red Si--","source":"glazy","cone":6,"coneRaw":"5-7","surface":"unknown","transparency":null,"atmosphere":"oxidation","ingredients":[{"id":15470,"name":"Minspar 200","percentage":40,"isAdditional":false},{"id":15400,"name":"Silica","percentage":21,"isAdditional":false},{"id":15169,"name":"Ferro Frit 3134","percentage":15,"isAdditional":false},{"id":15457,"name":"Whiting","percentage":14,"isAdditional":false},{"id":15268,"name":"Grolleg Kaolin","percentage":5,"isAdditional":false},{"id":15072,"name":"Bentonite","percentage":3,"isAdditional":false},{"id":15467,"name":"Zinc Oxide","percentage":3,"isAdditional":false},{"id":15387,"name":"Red Iron Oxide","percentage":1,"isAdditional":true},{"id":15401,"name":"Silicon carbide","percentage":1,"isAdditional":true},{"id":15442,"name":"Tin Oxide","percentage":1,"isAdditional":true},{"id":15594,"name":"Tricalcium Phosphate, Synthetic Bone Ash","percentage":0.5,"isAdditional":true},{"id":15120,"name":"Copper Carbonate","percentage":0.4,"isAdditional":true}],"umf":{"Na2O":0.2041,"K2O":0.0563,"MgO":0.0056,"CaO":0.6237,"ZnO":0.1103,"Al2O3":0.2988,"B2O3":0.1469,"Fe2O3":0.0209,"SiO2":2.9666,"TiO2":0.0001,"SnO2":0.0199,"P2O5":0.0048,"CuO":0.0097},"SiO2_Al2O3_ratio":9.93,"R2O_RO_ratio":0.2604,"fluxSum":1.0,"x":2.9666,"y":0.2988,"imageUrl":null,"thumbnailUrl":null,"scrapedAt":null},{"id":"glazy_28697","name":"Korean red Si-- Mg++","source":"glazy","cone":6,"coneRaw":"5-7","surface":"unknown","transparency":null,"atmosphere":"oxidation","ingredients":[{"id":15470,"name":"Minspar 200","percentage":40,"isAdditional":false},{"id":15400,"name":"Silica","percentage":21,"isAdditional":false},{"id":15169,"name":"Ferro Frit 3134","percentage":15,"isAdditional":false},{"id":15640,"name":"Camadil Dolomite","percentage":11,"isAdditional":false},{"id":15268,"name":"Grolleg Kaolin","percentage":5,"isAdditional":false},{"id":15072,"name":"Bentonite","percentage":3,"isAdditional":false},{"id":15457,"name":"Whiting","percentage":3,"isAdditional":false},{"id":15467,"name":"Zinc Oxide","percentage":3,"isAdditional":false},{"id":15387,"name":"Red Iron Oxide","percentage":1,"isAdditional":true},{"id":15401,"name":"Silicon carbide","percentage":1,"isAdditional":true},{"id":15442,"name":"Tin Oxide","percentage":1,"isAdditional":true},{"id":15594,"name":"Tricalcium Phosphate, Synthetic Bone Ash","percentage":0.5,"isAdditional":true},{"id":15120,"name":"Copper Carbonate","percentage":0.4,"isAdditional":true}],"umf":{"Na2O":0.2057,"K2O":0.0567,"MgO":0.1595,"CaO":0.467,"ZnO":0.1111,"Al2O3":0.3014,"B2O3":0.148,"Fe2O3":0.0217,"SiO2":2.9913,"TiO2":0.0001,"SnO2":0.02,"P2O5":0.0049,"CuO":0.0098},"SiO2_Al2O3_ratio":9.92,"R2O_RO_ratio":0.2624,"fluxSum":1.0,"x":2.9913,"y":0.3014,"imageUrl":null,"thumbnailUrl":null,"scrapedAt":null},{"id":"glazy_3034","name":"Krakowkski Little Alex Porter (variation)","source":"glazy","cone":6,"coneRaw":"6","surface":"gloss","transparency":"opaque","atmosphere":"oxidation","ingredients":[{"id":15389,"name":"Redart","percentage":46.3,"isAdditional":false},{"id":15169,"name":"Ferro Frit 3134","percentage":19.4,"isAdditional":false},{"id":15400,"name":"Silica","percentage":13,"isAdditional":false},{"id":15135,"name":"Dolomite","percentage":11.1,"isAdditional":false},{"id":15080,"name":"Bone Ash","percentage":7.4,"isAdditional":false},{"id":15457,"name":"Whiting","percentage":2.8,"isAdditional":false},{"id":15387,"name":"Red Iron Oxide","percentage":6.5,"isAdditional":true}],"umf":{"Na2O":0.0947,"K2O":0.0558,"MgO":0.2152,"CaO":0.6343,"Al2O3":0.2033,"B2O3":0.1739,"Fe2O3":0.1618,"SiO2":2.3655,"TiO2":0.0173,"P2O5":0.0625},"SiO2_Al2O3_ratio":11.64,"R2O_RO_ratio":0.1505,"fluxSum":1.0,"x":2.3655,"y":0.2033,"imageUrl":null,"thumbnailUrl":null,"scrapedAt":null},{"id":"glazy_3035","name":"Krakowski Cassie's Marsala (variation)","source":"glazy","cone":6,"coneRaw":"6","surface":"gloss","transparency":"opaque","atmosphere":"oxidation","ingredients":[{"id":15389,"name":"Redart","percentage":56.6,"isAdditional":false},{"id":15500,"name":"Johnson Matthey Frit 169","percentage":20,"isAdditional":false},{"id":15349,"name":"Nepheline Syenite","percentage":9.4,"isAdditional":false},{"id":15433,"name":"Talc","percentage":9.4,"isAdditional":false},{"id":15080,"name":"Bone Ash","percentage":5.7,"isAdditional":false},{"id":15387,"name":"Red Iron Oxide","percentage":6.6,"isAdditional":true}],"umf":{"Na2O":0.2698,"K2O":0.0976,"MgO":0.3204,"CaO":0.2295,"SrO":0.001,"BaO":0.0333,"ZnO":0.0484,"Al2O3":0.3588,"B2O3":0.2613,"Fe2O3":0.2126,"SiO2":3.0595,"TiO2":0.0257,"P2O5":0.0592},"SiO2_Al2O3_ratio":8.53,"R2O_RO_ratio":0.3674,"fluxSum":1.0,"x":3.0595,"y":0.3588,"imageUrl":null,"thumbnailUrl":null,"scrapedAt":null},{"id":"glazy_2426","name":"Krakowski Marsala","source":"glazy","cone":6,"coneRaw":"6","surface":"gloss","transparency":null,"atmosphere":"unknown","ingredients":[{"id":15389,"name":"Redart","percentage":50.8,"isAdditional":false},{"id":15170,"name":"Frit 3185","percentage":10,"isAdditional":false},{"id":15349,"name":"Nepheline Syenite","percentage":10,"isAdditional":false},{"id":15433,"name":"Talc","percentage":10,"isAdditional":false},{"id":15495,"name":"Fusion Frit 134","percentage":10,"isAdditional":false},{"id":15135,"name":"Dolomite","percentage":7,"isAdditional":false},{"id":15387,"name":"Red Iron Oxide","percentage":7,"isAdditional":false},{"id":15080,"name":"Bone Ash","percentage":6,"isAdditional":false},{"id":15457,"name":"Whiting","percentage":2.18,"isAdditional":false}],"umf":{"Li2O":0.0038,"Na2O":0.111,"K2O":0.0807,"MgO":0.3885,"CaO":0.4038,"SrO":0.0123,"Al2O3":0.315,"B2O3":0.1795,"Fe2O3":0.1813,"SiO2":2.6757,"TiO2":0.0196,"P2O5":0.0529},"SiO2_Al2O3_ratio":8.49,"R2O_RO_ratio":0.1955,"fluxSum":1.0001,"x":2.6757,"y":0.315,"imageUrl":null,"thumbnailUrl":null,"scrapedAt":null},{"id":"glazy_2427","name":"Krakowski Noah's Port","source":"glazy","cone":6,"coneRaw":"6","surface":"gloss","transparency":"opaque","atmosphere":"oxidation","ingredients":[{"id":15389,"name":"Redart","percentage":52.2,"isAdditional":false},{"id":15169,"name":"Ferro Frit 3134","percentage":17.4,"isAdditional":false},{"id":15349,"name":"Nepheline Syenite","percentage":17.4,"isAdditional":false},{"id":15135,"name":"Dolomite","percentage":8.7,"isAdditional":false},{"id":15387,"name":"Red Iron Oxide","percentage":4.3,"isAdditional":true}],"umf":{"Na2O":0.218,"K2O":0.116,"MgO":0.2517,"CaO":0.4142,"Al2O3":0.4516,"B2O3":0.2099,"Fe2O3":0.1796,"SiO2":3.2129,"TiO2":0.0262,"P2O5":0.003},"SiO2_Al2O3_ratio":7.11,"R2O_RO_ratio":0.334,"fluxSum":0.9999,"x":3.2129,"y":0.4516,"imageUrl":null,"thumbnailUrl":null,"scrapedAt":null},{"id":"glazy_145050","name":"Kyla's Clear Gloss (c/6)","source":"glazy","cone":6,"coneRaw":"6","surface":"gloss","transparency":"transparent","atmosphere":"unknown","ingredients":[],"umf":{"Na2O":0.1732,"K2O":0.0304,"MgO":0.0016,"CaO":0.7947,"Al2O3":0.3645,"B2O3":0.21,"Fe2O3":0.0033,"SiO2":3.33,"TiO2":0.0031,"P2O5":0.0012},"SiO2_Al2O3_ratio":9.14,"R2O_RO_ratio":0.2036,"fluxSum":0.9999,"x":3.33,"y":0.3645,"imageUrl":null,"thumbnailUrl":null,"scrapedAt":null},{"id":"glazy_142961","name":"Kyla's Transparent Matte (c/6)","source":"glazy","cone":6,"coneRaw":"6","surface":"matte","transparency":"transparent","atmosphere":"oxidation","ingredients":[{"id":15168,"name":"Ferro Frit 3124","percentage":2880,"isAdditional":false},{"id":15137,"name":"EP Kaolin","percentage":2800,"isAdditional":false},{"id":15458,"name":"Wollastonite","percentage":2160,"isAdditional":false},{"id":15400,"name":"Silica","percentage":400,"isAdditional":false}],"umf":{"Na2O":0.1009,"K2O":0.0106,"MgO":0.0025,"CaO":0.8861,"Al2O3":0.4464,"B2O3":0.1947,"Fe2O3":0.0046,"SiO2":2.4983,"TiO2":0.0046,"P2O5":0.0018},"SiO2_Al2O3_ratio":5.6,"R2O_RO_ratio":0.1115,"fluxSum":1.0001,"x":2.4983,"y":0.4464,"imageUrl":null,"thumbnailUrl":null,"scrapedAt":null},{"id":"glazy_44966","name":"LE","source":"glazy","cone":6,"coneRaw":"6","surface":"unknown","transparency":null,"atmosphere":"unknown","ingredients":[],"umf":{"Li2O":0.22,"Na2O":0.0685,"K2O":0.0226,"MgO":0.0022,"CaO":0.1414,"ZnO":0.5452,"Al2O3":0.2609,"Fe2O3":0.0024,"SiO2":2.1601,"TiO2":0.3052,"P2O5":0.0008},"SiO2_Al2O3_ratio":8.28,"R2O_RO_ratio":0.3111,"fluxSum":0.9999,"x":2.1601,"y":0.2609,"imageUrl":null,"thumbnailUrl":null,"scrapedAt":null},{"id":"glazy_112867","name":"LRD ginger (mkh-39) (2)","source":"glazy","cone":6,"coneRaw":"6","surface":"gloss","transparency":"opaque","atmosphere":"unknown","ingredients":[],"umf":{"Li2O":0.1332,"Na2O":0.1525,"K2O":0.0437,"MgO":0.0831,"CaO":0.5875,"Al2O3":0.3537,"B2O3":0.3628,"Fe2O3":0.0051,"SiO2":3.2526,"TiO2":0.0036,"SnO2":0.1828,"P2O5":0.0016},"SiO2_Al2O3_ratio":9.2,"R2O_RO_ratio":0.3294,"fluxSum":1.0,"x":3.2526,"y":0.3537,"imageUrl":null,"thumbnailUrl":null,"scrapedAt":null},{"id":"glazy_23782","name":"LaMott,  talc revison + 6 rutile","source":"glazy","cone":6,"coneRaw":"6","surface":"unknown","transparency":"translucent","atmosphere":"oxidation","ingredients":[{"id":15142,"name":"Feldspar","percentage":48,"isAdditional":false},{"id":15457,"name":"Whiting","percentage":19,"isAdditional":false},{"id":15137,"name":"EP Kaolin","percentage":15,"isAdditional":false},{"id":15467,"name":"Zinc Oxide","percentage":9,"isAdditional":false},{"id":15400,"name":"Silica","percentage":6,"isAdditional":false},{"id":15433,"name":"Talc","percentage":3,"isAdditional":false},{"id":15393,"name":"Rutile","percentage":6,"isAdditional":true}],"umf":{"Na2O":0.0004,"K2O":0.2105,"MgO":0.0585,"CaO":0.4623,"ZnO":0.2683,"Al2O3":0.3425,"Fe2O3":0.0108,"SiO2":1.851,"TiO2":0.1658,"P2O5":0.0007},"SiO2_Al2O3_ratio":5.4,"R2O_RO_ratio":0.2109,"fluxSum":1.0,"x":1.851,"y":0.3425,"imageUrl":null,"thumbnailUrl":null,"scrapedAt":null},{"id":"glazy_26399","name":"Lactose Intolerance","source":"glazy","cone":6,"coneRaw":"6","surface":"unknown","transparency":null,"atmosphere":"unknown","ingredients":[],"umf":{"Na2O":0.131,"K2O":0.0121,"MgO":0.1758,"CaO":0.6811,"Al2O3":0.3216,"B2O3":0.7535,"Fe2O3":0.0104,"SiO2":3.3235,"TiO2":0.0062,"ZrO2":0.2136,"P2O5":0.0028},"SiO2_Al2O3_ratio":10.33,"R2O_RO_ratio":0.1431,"fluxSum":1.0,"x":3.3235,"y":0.3216,"imageUrl":null,"thumbnailUrl":null,"scrapedAt":null},{"id":"glazy_135160","name":"Lalone Turquise - Without Lithium","source":"glazy","cone":6,"coneRaw":"6","surface":"matte","transparency":null,"atmosphere":"unknown","ingredients":[],"umf":{"Na2O":0.314,"K2O":0.0966,"MgO":0.0047,"CaO":0.0146,"SrO":0.57,"Al2O3":0.5033,"Fe2O3":0.0032,"SiO2":2.8891,"TiO2":0.0851,"P2O5":0.0003,"CuO":0.1089},"SiO2_Al2O3_ratio":5.74,"R2O_RO_ratio":0.4106,"fluxSum":0.9999,"x":2.8891,"y":0.5033,"imageUrl":null,"thumbnailUrl":null,"scrapedAt":null},{"id":"glazy_110985","name":"Lamont Iron Red","source":"glazy","cone":6,"coneRaw":"6","surface":"gloss","transparency":null,"atmosphere":"oxidation","ingredients":[{"id":15169,"name":"Ferro Frit 3134","percentage":15,"isAdditional":false},{"id":15288,"name":"Kaolin","percentage":15,"isAdditional":false},{"id":15400,"name":"Silica","percentage":15,"isAdditional":false},{"id":15422,"name":"Spodumene","percentage":15,"isAdditional":false},{"id":15387,"name":"Red Iron Oxide","percentage":11.25,"isAdditional":false},{"id":15135,"name":"Dolomite","percentage":7.5,"isAdditional":false},{"id":15433,"name":"Talc","percentage":3.75,"isAdditional":false},{"id":15072,"name":"Bentonite","percentage":1.5,"isAdditional":false}],"umf":{"Li2O":0.1359,"Na2O":0.0829,"MgO":0.2969,"CaO":0.4843,"Al2O3":0.3461,"B2O3":0.1659,"Fe2O3":0.1005,"SiO2":2.349,"SnO2":0.0336,"CuO":0.0205},"SiO2_Al2O3_ratio":6.79,"R2O_RO_ratio":0.2188,"fluxSum":1.0,"x":2.349,"y":0.3461,"imageUrl":null,"thumbnailUrl":null,"scrapedAt":null},{"id":"glazy_8028","name":"Lana Bronze Aqua ^6 Ox.","source":"glazy","cone":6,"coneRaw":"6","surface":"matte","transparency":null,"atmosphere":"oxidation","ingredients":[{"id":15349,"name":"Nepheline Syenite","percentage":50,"isAdditional":false},{"id":15431,"name":"Strontium Carbonate","percentage":50,"isAdditional":false},{"id":15122,"name":"Black Copper Oxide","percentage":4,"isAdditional":true},{"id":15072,"name":"Bentonite","percentage":3,"isAdditional":true},{"id":15252,"name":"Gerstley Borate","percentage":2.5,"isAdditional":true}],"umf":{"Na2O":0.1762,"K2O":0.0533,"MgO":0.0105,"CaO":0.0331,"SrO":0.7268,"Al2O3":0.2584,"B2O3":0.0207,"Fe2O3":0.0022,"SiO2":1.1606,"TiO2":0.0001,"CuO":0.1079},"SiO2_Al2O3_ratio":4.49,"R2O_RO_ratio":0.2295,"fluxSum":0.9999,"x":1.1606,"y":0.2584,"imageUrl":null,"thumbnailUrl":null,"scrapedAt":null},{"id":"glazy_34264","name":"Lana Purple - Alisa Clausen","source":"glazy","cone":6,"coneRaw":"6","surface":"unknown","transparency":null,"atmosphere":"unknown","ingredients":[],"umf":{"Na2O":0.1948,"K2O":0.1409,"MgO":0.0797,"CaO":0.5847,"Al2O3":0.325,"B2O3":0.1052,"Fe2O3":0.0027,"SiO2":4.1662,"SnO2":0.1249,"CoO":0.0198,"Cr2O3":0.0052},"SiO2_Al2O3_ratio":12.82,"R2O_RO_ratio":0.3357,"fluxSum":1.0001,"x":4.1662,"y":0.325,"imageUrl":null,"thumbnailUrl":null,"scrapedAt":null},{"id":"glazy_17357","name":"Lanse's Binn's Celadon","source":"glazy","cone":6,"coneRaw":"6","surface":"gloss","transparency":"opaque","atmosphere":"oxidation","ingredients":[{"id":15131,"name":"Custer Feldspar","percentage":31.04,"isAdditional":false},{"id":15400,"name":"Silica","percentage":23.36,"isAdditional":false},{"id":15457,"name":"Whiting","percentage":23.36,"isAdditional":false},{"id":15298,"name":"Kentucky OM #4 Ball Clay","percentage":11.85,"isAdditional":false},{"id":15252,"name":"Gerstley Borate","percentage":10.39,"isAdditional":false},{"id":15467,"name":"Zinc Oxide","percentage":7.79,"isAdditional":true},{"id":15387,"name":"Red Iron Oxide","percentage":6.32,"isAdditional":true}],"umf":{"Na2O":0.0513,"K2O":0.0797,"MgO":0.0235,"CaO":0.6254,"ZnO":0.2201,"Al2O3":0.196,"B2O3":0.092,"Fe2O3":0.0894,"SiO2":2.0173,"TiO2":0.0044,"P2O5":0.0002},"SiO2_Al2O3_ratio":10.29,"R2O_RO_ratio":0.131,"fluxSum":1.0,"x":2.0173,"y":0.196,"imageUrl":null,"thumbnailUrl":null,"scrapedAt":null},{"id":"glazy_26332","name":"Latte ( +burnt amber 6%)","source":"glazy","cone":6,"coneRaw":"6","surface":"gloss","transparency":null,"atmosphere":"unknown","ingredients":[],"umf":{"Na2O":0.2256,"K2O":0.0592,"MgO":0.0685,"CaO":0.6467,"Al2O3":0.3999,"B2O3":0.2873,"Fe2O3":0.0043,"SiO2":3.4619,"TiO2":0.1896,"P2O5":0.0012},"SiO2_Al2O3_ratio":8.66,"R2O_RO_ratio":0.2848,"fluxSum":1.0,"x":3.4619,"y":0.3999,"imageUrl":null,"thumbnailUrl":null,"scrapedAt":null},{"id":"glazy_123154","name":"Lava glaze - brownish","source":"glazy","cone":6,"coneRaw":"6","surface":"gloss","transparency":"opaque","atmosphere":"unknown","ingredients":[],"umf":{"K2O":0.2084,"CaO":0.4352,"ZnO":0.3564,"Al2O3":0.38,"SiO2":2.5583},"SiO2_Al2O3_ratio":6.73,"R2O_RO_ratio":0.2084,"fluxSum":1.0,"x":2.5583,"y":0.38,"imageUrl":null,"thumbnailUrl":null,"scrapedAt":null},{"id":"glazy_124284","name":"Lava glaze - brownish for clay 1401","source":"glazy","cone":6,"coneRaw":"6","surface":"gloss","transparency":"opaque","atmosphere":"unknown","ingredients":[],"umf":{"K2O":0.2084,"CaO":0.4352,"ZnO":0.3564,"Al2O3":0.38,"SiO2":2.5583},"SiO2_Al2O3_ratio":6.73,"R2O_RO_ratio":0.2084,"fluxSum":1.0,"x":2.5583,"y":0.38,"imageUrl":null,"thumbnailUrl":null,"scrapedAt":null},{"id":"glazy_10968","name":"Lavender - old - full recipe (Cedar Hill)","source":"glazy","cone":6,"coneRaw":"6","surface":"gloss","transparency":"opaque","atmosphere":"oxidation","ingredients":[{"id":15400,"name":"Silica","percentage":30,"isAdditional":false},{"id":15252,"name":"Gerstley Borate","percentage":21,"isAdditional":false},{"id":15135,"name":"Dolomite","percentage":12,"isAdditional":false},{"id":15349,"name":"Nepheline Syenite","percentage":12,"isAdditional":false},{"id":15608,"name":"Amtalc-C98 Talc","percentage":12,"isAdditional":false},{"id":15298,"name":"Kentucky OM #4 Ball Clay","percentage":8,"isAdditional":false},{"id":15424,"name":"Spodumene - Canadian","percentage":5,"isAdditional":false},{"id":15114,"name":"Cobalt Carbonate","percentage":2,"isAdditional":true}],"umf":{"Li2O":0.0325,"Na2O":0.0889,"K2O":0.0217,"MgO":0.4621,"CaO":0.3948,"Al2O3":0.1722,"B2O3":0.2167,"Fe2O3":0.0042,"SiO2":2.4333,"TiO2":0.0043,"P2O5":0.0007,"CoO":0.0451},"SiO2_Al2O3_ratio":14.13,"R2O_RO_ratio":0.1431,"fluxSum":1.0,"x":2.4333,"y":0.1722,"imageUrl":null,"thumbnailUrl":null,"scrapedAt":null},{"id":"glazy_10967","name":"Lavender - old - partial recipe (Cedar Hill)","source":"glazy","cone":6,"coneRaw":"6","surface":"gloss","transparency":"opaque","atmosphere":"oxidation","ingredients":[{"id":15400,"name":"Silica","percentage":46.97,"isAdditional":false},{"id":15252,"name":"Gerstley Borate","percentage":33.51,"isAdditional":false},{"id":15349,"name":"Nepheline Syenite","percentage":19.52,"isAdditional":false},{"id":15114,"name":"Cobalt Carbonate","percentage":2,"isAdditional":true}],"umf":{"Na2O":0.2483,"K2O":0.0519,"MgO":0.1399,"CaO":0.5599,"Al2O3":0.2266,"B2O3":0.6102,"Fe2O3":0.0045,"SiO2":5.0215,"TiO2":0.002,"P2O5":0.0011,"CoO":0.0795},"SiO2_Al2O3_ratio":22.16,"R2O_RO_ratio":0.3002,"fluxSum":1.0,"x":5.0215,"y":0.2266,"imageUrl":null,"thumbnailUrl":null,"scrapedAt":null},{"id":"glazy_86419","name":"Le cr\u00e9meux","source":"glazy","cone":6,"coneRaw":"6","surface":"gloss","transparency":"opaque","atmosphere":"unknown","ingredients":[],"umf":{"Li2O":0.0667,"Na2O":0.0874,"K2O":0.0942,"MgO":0.2858,"CaO":0.4659,"Al2O3":0.3601,"B2O3":0.1708,"Fe2O3":0.0262,"SiO2":2.5143,"ZrO2":0.1504},"SiO2_Al2O3_ratio":6.98,"R2O_RO_ratio":0.2483,"fluxSum":1.0,"x":2.5143,"y":0.3601,"imageUrl":null,"thumbnailUrl":null,"scrapedAt":null},{"id":"glazy_41182","name":"Leafy Greens","source":"glazy","cone":6,"coneRaw":"6","surface":"unknown","transparency":null,"atmosphere":"oxidation","ingredients":[{"id":15349,"name":"Nepheline Syenite","percentage":60,"isAdditional":false},{"id":15431,"name":"Strontium Carbonate","percentage":20,"isAdditional":false},{"id":15298,"name":"Kentucky OM #4 Ball Clay","percentage":10,"isAdditional":false},{"id":15400,"name":"Silica","percentage":9,"isAdditional":false},{"id":15323,"name":"Lithium Carbonate","percentage":1,"isAdditional":false},{"id":15120,"name":"Copper Carbonate","percentage":5,"isAdditional":true},{"id":15443,"name":"Titanium Dioxide","percentage":5,"isAdditional":true},{"id":15072,"name":"Bentonite","percentage":2,"isAdditional":true}],"umf":{"Li2O":0.0474,"Na2O":0.3346,"K2O":0.1062,"MgO":0.0121,"CaO":0.0291,"SrO":0.4706,"Al2O3":0.585,"Fe2O3":0.0052,"SiO2":3.0134,"TiO2":0.2227,"CuO":0.1406},"SiO2_Al2O3_ratio":5.15,"R2O_RO_ratio":0.4882,"fluxSum":1.0,"x":3.0134,"y":0.585,"imageUrl":null,"thumbnailUrl":null,"scrapedAt":null},{"id":"glazy_41622","name":"Leather Glaze","source":"glazy","cone":6,"coneRaw":"6","surface":"unknown","transparency":"opaque","atmosphere":"oxidation","ingredients":[{"id":15131,"name":"Custer Feldspar","percentage":27,"isAdditional":false},{"id":15135,"name":"Dolomite","percentage":21,"isAdditional":false},{"id":15137,"name":"EP Kaolin","percentage":16,"isAdditional":false},{"id":15637,"name":"Nepheline Syenite Norwegian","percentage":12,"isAdditional":false},{"id":15500,"name":"Johnson Matthey Frit 169","percentage":10,"isAdditional":false},{"id":15422,"name":"Spodumene","percentage":9,"isAdditional":false},{"id":15458,"name":"Wollastonite","percentage":5,"isAdditional":false}],"umf":{"Li2O":0.0582,"Na2O":0.1436,"K2O":0.0969,"MgO":0.2764,"CaO":0.3947,"SrO":0.0004,"BaO":0.0122,"ZnO":0.0177,"Al2O3":0.3754,"B2O3":0.0953,"Fe2O3":0.0026,"SiO2":1.7995,"TiO2":0.0019,"P2O5":0.0007},"SiO2_Al2O3_ratio":4.79,"R2O_RO_ratio":0.2987,"fluxSum":1.0001,"x":1.7995,"y":0.3754,"imageUrl":null,"thumbnailUrl":null,"scrapedAt":null},{"id":"glazy_39215","name":"Lemonhead","source":"glazy","cone":6,"coneRaw":"6","surface":"unknown","transparency":null,"atmosphere":"oxidation","ingredients":[{"id":15137,"name":"EP Kaolin","percentage":29.23,"isAdditional":false},{"id":15168,"name":"Ferro Frit 3124","percentage":22.56,"isAdditional":false},{"id":15349,"name":"Nepheline Syenite","percentage":20.37,"isAdditional":false},{"id":15457,"name":"Whiting","percentage":17.1,"isAdditional":false},{"id":15400,"name":"Silica","percentage":10.74,"isAdditional":false},{"id":15483,"name":"Stain","percentage":5,"isAdditional":true},{"id":15469,"name":"Zircopax","percentage":3,"isAdditional":true}],"umf":{"Na2O":0.1844,"K2O":0.0421,"MgO":0.0042,"CaO":0.7694,"Al2O3":0.5842,"B2O3":0.1485,"Fe2O3":0.0051,"SiO2":2.7654,"TiO2":0.0046,"ZrO2":0.0545,"P2O5":0.0018},"SiO2_Al2O3_ratio":4.73,"R2O_RO_ratio":0.2265,"fluxSum":1.0001,"x":2.7654,"y":0.5842,"imageUrl":null,"thumbnailUrl":null,"scrapedAt":null},{"id":"glazy_23816","name":"Lichen","source":"glazy","cone":6,"coneRaw":"6","surface":"matte","transparency":"opaque","atmosphere":"oxidation","ingredients":[{"id":15349,"name":"Nepheline Syenite","percentage":42,"isAdditional":false},{"id":15137,"name":"EP Kaolin","percentage":13,"isAdditional":false},{"id":15400,"name":"Silica","percentage":13,"isAdditional":false},{"id":15252,"name":"Gerstley Borate","percentage":10,"isAdditional":false},{"id":15457,"name":"Whiting","percentage":10,"isAdditional":false},{"id":15323,"name":"Lithium Carbonate","percentage":6,"isAdditional":false},{"id":15443,"name":"Titanium Dioxide","percentage":6,"isAdditional":false},{"id":15120,"name":"Copper Carbonate","percentage":2,"isAdditional":true}],"umf":{"Na2O":0.1346,"K2O":0.0391,"MgO":0.7621,"CaO":0.0642,"Al2O3":0.1813,"B2O3":0.0606,"Fe2O3":0.0009,"SiO2":0.8336,"TiO2":0.0002,"P2O5":0.0001,"CoO":0.0265},"SiO2_Al2O3_ratio":4.6,"R2O_RO_ratio":0.1737,"fluxSum":1.0,"x":0.8336,"y":0.1813,"imageUrl":null,"thumbnailUrl":null,"scrapedAt":null},{"id":"glazy_12739","name":"Licorice","source":"glazy","cone":6,"coneRaw":"5-7","surface":"gloss","transparency":"opaque","atmosphere":"oxidation","ingredients":[{"id":15131,"name":"Custer Feldspar","percentage":20,"isAdditional":false},{"id":15137,"name":"EP Kaolin","percentage":20,"isAdditional":false},{"id":15169,"name":"Ferro Frit 3134","percentage":20,"isAdditional":false},{"id":15400,"name":"Silica","percentage":19,"isAdditional":false},{"id":15458,"name":"Wollastonite","percentage":15,"isAdditional":false},{"id":15433,"name":"Talc","percentage":6,"isAdditional":false},{"id":15387,"name":"Red Iron Oxide","percentage":9,"isAdditional":true},{"id":15072,"name":"Bentonite","percentage":2,"isAdditional":true},{"id":15114,"name":"Cobalt Carbonate","percentage":1,"isAdditional":true}],"umf":{"Na2O":0.1382,"K2O":0.0703,"MgO":0.1552,"CaO":0.6364,"Al2O3":0.3629,"B2O3":0.2075,"Fe2O3":0.1745,"SiO2":3.3602,"TiO2":0.003,"P2O5":0.0012,"CoO":0.0266},"SiO2_Al2O3_ratio":9.26,"R2O_RO_ratio":0.2085,"fluxSum":1.0001,"x":3.3602,"y":0.3629,"imageUrl":null,"thumbnailUrl":null,"scrapedAt":null},{"id":"glazy_25728","name":"Licorice  (Colemanite)","source":"glazy","cone":6,"coneRaw":"6","surface":"gloss","transparency":"opaque","atmosphere":"unknown","ingredients":[],"umf":{"Na2O":0.0717,"K2O":0.1577,"MgO":0.2656,"CaO":0.505,"Al2O3":0.3925,"B2O3":0.3418,"Fe2O3":0.3609,"SiO2":4.2289,"TiO2":0.0019,"P2O5":0.0007,"CoO":0.1125},"SiO2_Al2O3_ratio":10.77,"R2O_RO_ratio":0.2294,"fluxSum":1.0,"x":4.2289,"y":0.3925,"imageUrl":null,"thumbnailUrl":null,"scrapedAt":null},{"id":"glazy_20101","name":"Licorice MC6G","source":"glazy","cone":6,"coneRaw":"6","surface":"gloss","transparency":"opaque","atmosphere":"oxidation","ingredients":[{"id":15169,"name":"Ferro Frit 3134","percentage":26,"isAdditional":false},{"id":15400,"name":"Silica","percentage":26,"isAdditional":false},{"id":15131,"name":"Custer Feldspar","percentage":22,"isAdditional":false},{"id":15137,"name":"EP Kaolin","percentage":17,"isAdditional":false},{"id":15433,"name":"Talc","percentage":5,"isAdditional":false},{"id":15457,"name":"Whiting","percentage":4,"isAdditional":false},{"id":15387,"name":"Red Iron Oxide","percentage":9,"isAdditional":true},{"id":15114,"name":"Cobalt Carbonate","percentage":2,"isAdditional":true}],"umf":{"Na2O":0.2139,"K2O":0.0961,"MgO":0.1602,"CaO":0.5298,"Al2O3":0.4171,"B2O3":0.3411,"Fe2O3":0.2184,"SiO2":4.2591,"TiO2":0.0032,"P2O5":0.0012,"CoO":0.0674},"SiO2_Al2O3_ratio":10.21,"R2O_RO_ratio":0.31,"fluxSum":1.0,"x":4.2591,"y":0.4171,"imageUrl":null,"thumbnailUrl":null,"scrapedAt":null},{"id":"glazy_58853","name":"Light Blue - CTAC","source":"glazy","cone":6,"coneRaw":"6","surface":"gloss","transparency":null,"atmosphere":"unknown","ingredients":[{"id":16050,"name":"Neph Sye A270","percentage":30,"isAdditional":false},{"id":15169,"name":"Ferro Frit 3134","percentage":20,"isAdditional":false},{"id":15591,"name":"Calcined Talc, Magnesium Silicate","percentage":17,"isAdditional":false},{"id":15137,"name":"EP Kaolin","percentage":13,"isAdditional":false},{"id":15400,"name":"Silica","percentage":10,"isAdditional":false},{"id":15457,"name":"Whiting","percentage":10,"isAdditional":false},{"id":15469,"name":"Zircopax","percentage":10,"isAdditional":false},{"id":15072,"name":"Bentonite","percentage":2,"isAdditional":false},{"id":15120,"name":"Copper Carbonate","percentage":1,"isAdditional":false},{"id":15114,"name":"Cobalt Carbonate","percentage":0.5,"isAdditional":false}],"umf":{"Na2O":0.206,"K2O":0.0395,"MgO":0.3325,"CaO":0.422,"Al2O3":0.3057,"B2O3":0.1602,"Fe2O3":0.003,"SiO2":2.3763,"TiO2":0.0015,"ZrO2":0.1335,"P2O5":0.0006,"CuO":0.0198,"CoO":0.0103},"SiO2_Al2O3_ratio":7.77,"R2O_RO_ratio":0.2455,"fluxSum":1.0,"x":2.3763,"y":0.3057,"imageUrl":null,"thumbnailUrl":null,"scrapedAt":null},{"id":"glazy_25976","name":"Light Creamy Green","source":"glazy","cone":6,"coneRaw":"6","surface":"unknown","transparency":"opaque","atmosphere":"unknown","ingredients":[],"umf":{"Na2O":0.1227,"K2O":0.056,"MgO":0.0043,"CaO":0.429,"ZnO":0.388,"Al2O3":0.2658,"Fe2O3":0.0021,"SiO2":2.5332,"TiO2":0.1654,"P2O5":0.0002,"CuO":0.0426,"Cr2O3":0.0208},"SiO2_Al2O3_ratio":9.53,"R2O_RO_ratio":0.1787,"fluxSum":1.0,"x":2.5332,"y":0.2658,"imageUrl":null,"thumbnailUrl":null,"scrapedAt":null},{"id":"glazy_1348","name":"Light Peach","source":"glazy","cone":6,"coneRaw":"6","surface":"unknown","transparency":null,"atmosphere":"reduction","ingredients":[{"id":15252,"name":"Gerstley Borate","percentage":46,"isAdditional":false},{"id":15400,"name":"Silica","percentage":38,"isAdditional":false},{"id":15137,"name":"EP Kaolin","percentage":16,"isAdditional":false},{"id":15393,"name":"Rutile","percentage":10,"isAdditional":true}],"umf":{"Na2O":0.1285,"K2O":0.011,"MgO":0.1736,"CaO":0.6869,"Al2O3":0.2717,"B2O3":0.7619,"Fe2O3":0.0349,"SiO2":3.7326,"TiO2":0.4906,"P2O5":0.0027},"SiO2_Al2O3_ratio":13.74,"R2O_RO_ratio":0.1395,"fluxSum":1.0,"x":3.7326,"y":0.2717,"imageUrl":null,"thumbnailUrl":null,"scrapedAt":null},{"id":"glazy_31143","name":"Light turquise cone 6","source":"glazy","cone":6,"coneRaw":"6","surface":"unknown","transparency":null,"atmosphere":"unknown","ingredients":[{"id":16050,"name":"Neph Sye A270","percentage":35,"isAdditional":false},{"id":15431,"name":"Strontium Carbonate","percentage":30,"isAdditional":false},{"id":15169,"name":"Ferro Frit 3134","percentage":15,"isAdditional":false},{"id":15423,"name":"Spodumene - Australian","percentage":15,"isAdditional":false},{"id":15137,"name":"EP Kaolin","percentage":5,"isAdditional":false},{"id":15442,"name":"Tin Oxide","percentage":5,"isAdditional":true},{"id":15072,"name":"Bentonite","percentage":3,"isAdditional":true},{"id":15120,"name":"Copper Carbonate","percentage":1,"isAdditional":true}],"umf":{"Li2O":0.0953,"Na2O":0.2114,"K2O":0.0463,"MgO":0.0045,"CaO":0.1377,"SrO":0.5046,"Al2O3":0.3661,"B2O3":0.1219,"Fe2O3":0.0028,"SiO2":1.7236,"TiO2":0.0006,"SnO2":0.0824,"P2O5":0.0007,"MnO":0.0001,"CuO":0.0201},"SiO2_Al2O3_ratio":4.71,"R2O_RO_ratio":0.3531,"fluxSum":0.9998,"x":1.7236,"y":0.3661,"imageUrl":null,"thumbnailUrl":null,"scrapedAt":null},{"id":"glazy_7611","name":"Little Alex's Porter ^6 ox.(Lilly Krakowski)","source":"glazy","cone":6,"coneRaw":"6","surface":"gloss","transparency":null,"atmosphere":"oxidation","ingredients":[{"id":15389,"name":"Redart","percentage":46.3,"isAdditional":false},{"id":15169,"name":"Ferro Frit 3134","percentage":19.4,"isAdditional":false},{"id":15400,"name":"Silica","percentage":13,"isAdditional":false},{"id":15135,"name":"Dolomite","percentage":11.1,"isAdditional":false},{"id":15080,"name":"Bone Ash","percentage":7.4,"isAdditional":false},{"id":15281,"name":"Iron oxide","percentage":6.5,"isAdditional":false},{"id":15457,"name":"Whiting","percentage":2.8,"isAdditional":false}],"umf":{"Na2O":0.0947,"K2O":0.0558,"MgO":0.2152,"CaO":0.6343,"Al2O3":0.2033,"B2O3":0.1739,"Fe2O3":0.1618,"SiO2":2.3655,"TiO2":0.0173,"P2O5":0.0625},"SiO2_Al2O3_ratio":11.64,"R2O_RO_ratio":0.1505,"fluxSum":1.0,"x":2.3655,"y":0.2033,"imageUrl":null,"thumbnailUrl":null,"scrapedAt":null},{"id":"glazy_33779","name":"Louck's Amazing Red","source":"glazy","cone":6,"coneRaw":"6","surface":"unknown","transparency":null,"atmosphere":"unknown","ingredients":[],"umf":{"Na2O":0.1364,"K2O":0.0684,"MgO":0.1169,"CaO":0.5315,"Al2O3":0.3091,"B2O3":0.0542,"Fe2O3":0.1317,"SiO2":2.9337,"TiO2":0.0052,"P2O5":0.0009,"MnO":0.1468},"SiO2_Al2O3_ratio":9.49,"R2O_RO_ratio":0.24,"fluxSum":0.8532,"x":2.9337,"y":0.3091,"imageUrl":null,"thumbnailUrl":null,"scrapedAt":null},{"id":"glazy_102020","name":"Loucks Opal","source":"glazy","cone":6,"coneRaw":"6","surface":"gloss","transparency":"translucent","atmosphere":"unknown","ingredients":[],"umf":{"Na2O":0.1625,"K2O":0.1147,"MgO":0.0267,"CaO":0.5072,"ZnO":0.189,"Al2O3":0.357,"B2O3":0.1184,"Fe2O3":0.0192,"SiO2":2.877,"TiO2":0.2777,"P2O5":0.0002},"SiO2_Al2O3_ratio":8.06,"R2O_RO_ratio":0.2772,"fluxSum":1.0001,"x":2.877,"y":0.357,"imageUrl":null,"thumbnailUrl":null,"scrapedAt":null},{"id":"glazy_2587","name":"Lubbock Honey Brown","source":"glazy","cone":6,"coneRaw":"6","surface":"unknown","transparency":null,"atmosphere":"unknown","ingredients":[{"id":15422,"name":"Spodumene","percentage":30,"isAdditional":false},{"id":15400,"name":"Silica","percentage":20,"isAdditional":false},{"id":15119,"name":"Colemanite","percentage":14,"isAdditional":false},{"id":15433,"name":"Talc","percentage":13,"isAdditional":false},{"id":15135,"name":"Dolomite","percentage":7,"isAdditional":false},{"id":15137,"name":"EP Kaolin","percentage":5,"isAdditional":false},{"id":15393,"name":"Rutile","percentage":6,"isAdditional":true},{"id":15072,"name":"Bentonite","percentage":3,"isAdditional":true},{"id":15336,"name":"Manganese Dioxide","percentage":2,"isAdditional":true}],"umf":{"Li2O":0.2423,"Na2O":0.0046,"K2O":0.0015,"MgO":0.4294,"CaO":0.3222,"Al2O3":0.3161,"B2O3":0.3079,"Fe2O3":0.0139,"SiO2":2.5922,"TiO2":0.2045,"P2O5":0.0003},"SiO2_Al2O3_ratio":8.2,"R2O_RO_ratio":0.2484,"fluxSum":1.0,"x":2.5922,"y":0.3161,"imageUrl":null,"thumbnailUrl":null,"scrapedAt":null},{"id":"glazy_127661","name":"Lucie Rie White","source":"glazy","cone":6,"coneRaw":"6","surface":"unknown","transparency":"opaque","atmosphere":"unknown","ingredients":[],"umf":{"Na2O":0.3095,"K2O":0.0012,"MgO":0.1798,"CaO":0.5094,"Al2O3":0.4297,"Fe2O3":0.0016,"SiO2":2.1053,"TiO2":0.0016,"SnO2":0.1385,"P2O5":0.0006},"SiO2_Al2O3_ratio":4.9,"R2O_RO_ratio":0.3107,"fluxSum":0.9999,"x":2.1053,"y":0.4297,"imageUrl":null,"thumbnailUrl":null,"scrapedAt":null},{"id":"glazy_114928","name":"Lumos","source":"glazy","cone":6,"coneRaw":"6","surface":"satin","transparency":"opaque","atmosphere":"oxidation","ingredients":[{"id":15169,"name":"Ferro Frit 3134","percentage":35,"isAdditional":false},{"id":15400,"name":"Silica","percentage":24,"isAdditional":false},{"id":15125,"name":"Cornwall Stone","percentage":16.2,"isAdditional":false},{"id":15457,"name":"Whiting","percentage":7.8,"isAdditional":false},{"id":15442,"name":"Tin Oxide","percentage":6.6,"isAdditional":false},{"id":15137,"name":"EP Kaolin","percentage":6,"isAdditional":false},{"id":15467,"name":"Zinc Oxide","percentage":4.8,"isAdditional":false}],"umf":{"Na2O":0.1948,"K2O":0.0225,"MgO":0.0021,"CaO":0.6063,"ZnO":0.1742,"Al2O3":0.1619,"B2O3":0.3385,"Fe2O3":0.0014,"SiO2":2.6866,"TiO2":0.0017,"SnO2":0.1294,"P2O5":0.0003},"SiO2_Al2O3_ratio":16.59,"R2O_RO_ratio":0.2173,"fluxSum":0.9999,"x":2.6866,"y":0.1619,"imageUrl":null,"thumbnailUrl":null,"scrapedAt":null},{"id":"glazy_136915","name":"Lumos (AUS materials)","source":"glazy","cone":6,"coneRaw":"6","surface":"unknown","transparency":null,"atmosphere":"unknown","ingredients":[],"umf":{"Na2O":0.1887,"K2O":0.0267,"MgO":0.0002,"CaO":0.6178,"ZnO":0.1667,"Al2O3":0.1813,"B2O3":0.3451,"Fe2O3":0.0017,"SiO2":2.7769,"TiO2":0.0028,"SnO2":0.135},"SiO2_Al2O3_ratio":15.32,"R2O_RO_ratio":0.2154,"fluxSum":1.0001,"x":2.7769,"y":0.1813,"imageUrl":null,"thumbnailUrl":null,"scrapedAt":null},{"id":"glazy_148298","name":"Lynette's Opal","source":"glazy","cone":6,"coneRaw":"6","surface":"gloss","transparency":null,"atmosphere":"oxidation","ingredients":[{"id":15349,"name":"Nepheline Syenite","percentage":38,"isAdditional":false},{"id":15400,"name":"Silica","percentage":25,"isAdditional":false},{"id":15252,"name":"Gerstley Borate","percentage":10,"isAdditional":false},{"id":15137,"name":"EP Kaolin","percentage":8,"isAdditional":false},{"id":15457,"name":"Whiting","percentage":7,"isAdditional":false},{"id":15433,"name":"Talc","percentage":5,"isAdditional":false},{"id":15467,"name":"Zinc Oxide","percentage":5,"isAdditional":false},{"id":15458,"name":"Wollastonite","percentage":2,"isAdditional":false},{"id":15393,"name":"Rutile","percentage":8,"isAdditional":true}],"umf":{"Na2O":0.2059,"K2O":0.0596,"MgO":0.1526,"CaO":0.392,"ZnO":0.1899,"Al2O3":0.362,"B2O3":0.119,"Fe2O3":0.018,"SiO2":2.953,"TiO2":0.2802,"P2O5":0.0007},"SiO2_Al2O3_ratio":8.16,"R2O_RO_ratio":0.2655,"fluxSum":1.0,"x":2.953,"y":0.362,"imageUrl":null,"thumbnailUrl":null,"scrapedAt":null},{"id":"glazy_150383","name":"Lynette's Opal (Copy)","source":"glazy","cone":6,"coneRaw":"6","surface":"unknown","transparency":null,"atmosphere":"unknown","ingredients":[],"umf":{"Na2O":0.2059,"K2O":0.0596,"MgO":0.1526,"CaO":0.392,"ZnO":0.1899,"Al2O3":0.362,"B2O3":0.119,"Fe2O3":0.018,"SiO2":2.953,"TiO2":0.2802,"P2O5":0.0007},"SiO2_Al2O3_ratio":8.16,"R2O_RO_ratio":0.2655,"fluxSum":1.0,"x":2.953,"y":0.362,"imageUrl":null,"thumbnailUrl":null,"scrapedAt":null},{"id":"glazy_25681","name":"Lynettes Opal rev","source":"glazy","cone":6,"coneRaw":"6","surface":"unknown","transparency":null,"atmosphere":"oxidation","ingredients":[{"id":15349,"name":"Nepheline Syenite","percentage":35.5,"isAdditional":false},{"id":15400,"name":"Silica","percentage":28,"isAdditional":false},{"id":15252,"name":"Gerstley Borate","percentage":9.3,"isAdditional":false},{"id":15670,"name":"Zettlitzer kaolin","percentage":9.3,"isAdditional":false},{"id":15457,"name":"Whiting","percentage":6.5,"isAdditional":false},{"id":15433,"name":"Talc","percentage":4.7,"isAdditional":false},{"id":15467,"name":"Zinc Oxide","percentage":4.7,"isAdditional":false},{"id":15458,"name":"Wollastonite","percentage":1.9,"isAdditional":false},{"id":15393,"name":"Rutile","percentage":8,"isAdditional":true},{"id":15072,"name":"Bentonite","percentage":2,"isAdditional":true}],"umf":{"Na2O":0.1601,"K2O":0.1113,"MgO":0.1504,"CaO":0.3856,"ZnO":0.1927,"Al2O3":0.4018,"B2O3":0.2243,"Fe2O3":0.0043,"SiO2":3.3044,"TiO2":0.3028},"SiO2_Al2O3_ratio":8.22,"R2O_RO_ratio":0.2714,"fluxSum":1.0001,"x":3.3044,"y":0.4018,"imageUrl":null,"thumbnailUrl":null,"scrapedAt":null},{"id":"glazy_24988","name":"Lynnette's Opal","source":"glazy","cone":6,"coneRaw":"6","surface":"gloss","transparency":"opaque","atmosphere":"oxidation","ingredients":[{"id":15349,"name":"Nepheline Syenite","percentage":38,"isAdditional":false},{"id":15400,"name":"Silica","percentage":25,"isAdditional":false},{"id":15252,
