Repository: ryanlack616/stull-atlas

# stull-atlas
R.T. Stull in 1912 the Stull graph, trying to understand and improve on with new tools

File: data/glazes/glazy-processed.json (part 22 of 55)
"name":"Gerstley Borate","percentage":10,"isAdditional":false},{"id":27498,"name":"Kaolin E","percentage":8,"isAdditional":false},{"id":15457,"name":"Whiting","percentage":7,"isAdditional":false},{"id":15433,"name":"Talc","percentage":5,"isAdditional":false},{"id":15467,"name":"Zinc Oxide","percentage":5,"isAdditional":false},{"id":15458,"name":"Wollastonite","percentage":2,"isAdditional":false},{"id":15393,"name":"Rutile","percentage":8,"isAdditional":true}],"umf":{"Na2O":0.2047,"K2O":0.0655,"MgO":0.1513,"CaO":0.3895,"ZnO":0.189,"Al2O3":0.3583,"B2O3":0.1184,"Fe2O3":0.0185,"SiO2":2.9513,"TiO2":0.2778,"P2O5":0.0002},"SiO2_Al2O3_ratio":8.24,"R2O_RO_ratio":0.2702,"fluxSum":1.0,"x":2.9513,"y":0.3583,"imageUrl":null,"thumbnailUrl":null,"scrapedAt":null},{"id":"glazy_16346","name":"M6 -1","source":"glazy","cone":6,"coneRaw":"6","surface":"unknown","transparency":null,"atmosphere":"unknown","ingredients":[],"umf":{"Li2O":0.1354,"Na2O":0.2287,"K2O":0.0594,"MgO":0.015,"CaO":0.139,"SrO":0.2498,"BaO":0.1726,"Al2O3":0.3113,"B2O3":0.059,"Fe2O3":0.0018,"SiO2":4.1872,"TiO2":0.0002,"P2O5":0.0001,"Cr2O3":0.0133},"SiO2_Al2O3_ratio":13.45,"R2O_RO_ratio":0.4235,"fluxSum":0.9999,"x":4.1872,"y":0.3113,"imageUrl":null,"thumbnailUrl":null,"scrapedAt":null},{"id":"glazy_134097","name":"MAT V Black","source":"glazy","cone":6,"coneRaw":"6","surface":"unknown","transparency":"opaque","atmosphere":"unknown","ingredients":[],"umf":{"Li2O":0.137,"MgO":0.2631,"CaO":0.5999,"Al2O3":0.3117,"SiO2":1.4472},"SiO2_Al2O3_ratio":4.64,"R2O_RO_ratio":0.137,"fluxSum":1.0,"x":1.4472,"y":0.3117,"imageUrl":null,"thumbnailUrl":null,"scrapedAt":null},{"id":"glazy_23835","name":"MC 0001","source":"glazy","cone":6,"coneRaw":"6","surface":"unknown","transparency":"translucent","atmosphere":"unknown","ingredients":[],"umf":{"Na2O":0.3411,"K2O":0.1279,"MgO":0.0105,"CaO":0.4443,"SrO":0.0009,"BaO":0.0307,"ZnO":0.0446,"Al2O3":0.5286,"B2O3":0.2407,"Fe2O3":0.0098,"SiO2":4.4924,"TiO2":0.1906,"P2O5":0.0004},"SiO2_Al2O3_ratio":8.5,"R2O_RO_ratio":0.469,"fluxSum":1.0,"x":4.4924,"y":0.5286,"imageUrl":null,"thumbnailUrl":null,"scrapedAt":null},{"id":"glazy_134907","name":"MC6 - Glossy Base","source":"glazy","cone":6,"coneRaw":"6","surface":"unknown","transparency":null,"atmosphere":"unknown","ingredients":[],"umf":{"Na2O":0.1356,"K2O":0.0728,"MgO":0.2891,"CaO":0.5025,"Al2O3":0.3778,"B2O3":0.2075,"Fe2O3":0.0003,"SiO2":3.3145},"SiO2_Al2O3_ratio":8.77,"R2O_RO_ratio":0.2084,"fluxSum":1.0,"x":3.3145,"y":0.3778,"imageUrl":null,"thumbnailUrl":null,"scrapedAt":null},{"id":"glazy_6799","name":"MC6 Glossy Base 1","source":"glazy","cone":6,"coneRaw":"6","surface":"gloss","transparency":null,"atmosphere":"unknown","ingredients":[{"id":15137,"name":"EP Kaolin","percentage":20,"isAdditional":false},{"id":15169,"name":"Ferro Frit 3134","percentage":20,"isAdditional":false},{"id":15624,"name":"G200 HP Feldspar, G200HP","percentage":20,"isAdditional":false},{"id":15400,"name":"Silica","percentage":18.5,"isAdditional":false},{"id":15433,"name":"Talc","percentage":11.5,"isAdditional":false},{"id":15458,"name":"Wollastonite","percentage":10,"isAdditional":false}],"umf":{"Na2O":0.1136,"K2O":0.0979,"MgO":0.2898,"CaO":0.4988,"Al2O3":0.3584,"B2O3":0.2075,"Fe2O3":0.0034,"SiO2":3.2919,"TiO2":0.003,"P2O5":0.0012},"SiO2_Al2O3_ratio":9.18,"R2O_RO_ratio":0.2115,"fluxSum":1.0001,"x":3.2919,"y":0.3584,"imageUrl":null,"thumbnailUrl":null,"scrapedAt":null},{"id":"glazy_6878","name":"MC6 Glossy Base 1 - New Custer, Texas Talc (AMTAL)","source":"glazy","cone":6,"coneRaw":"6","surface":"gloss","transparency":null,"atmosphere":"unknown","ingredients":[],"umf":{"Na2O":0.1339,"K2O":0.0787,"MgO":0.2748,"CaO":0.5125,"Al2O3":0.3468,"B2O3":0.1968,"Fe2O3":0.0032,"SiO2":3.0619,"TiO2":0.0028,"P2O5":0.0011},"SiO2_Al2O3_ratio":8.83,"R2O_RO_ratio":0.2126,"fluxSum":0.9999,"x":3.0619,"y":0.3468,"imageUrl":null,"thumbnailUrl":null,"scrapedAt":null},{"id":"glazy_6810","name":"MC6 Glossy Base 2","source":"glazy","cone":6,"coneRaw":"6","surface":"gloss","transparency":"opaque","atmosphere":"unknown","ingredients":[],"umf":{"Na2O":0.2139,"K2O":0.0961,"MgO":0.1602,"CaO":0.5298,"Al2O3":0.4171,"B2O3":0.3411,"Fe2O3":0.0038,"SiO2":4.2591,"TiO2":0.0032,"P2O5":0.0012},"SiO2_Al2O3_ratio":10.21,"R2O_RO_ratio":0.31,"fluxSum":1.0,"x":4.2591,"y":0.4171,"imageUrl":null,"thumbnailUrl":null,"scrapedAt":null},{"id":"glazy_3920","name":"MC6 High Calcium Matte Base 1","source":"glazy","cone":6,"coneRaw":"6","surface":"unknown","transparency":"opaque","atmosphere":"unknown","ingredients":[],"umf":{"Na2O":0.0778,"K2O":0.0062,"MgO":0.0003,"CaO":0.9158,"Al2O3":0.4756,"B2O3":0.2047,"Fe2O3":0.0001,"SiO2":3.0562},"SiO2_Al2O3_ratio":6.43,"R2O_RO_ratio":0.084,"fluxSum":1.0001,"x":3.0562,"y":0.4756,"imageUrl":null,"thumbnailUrl":null,"scrapedAt":null},{"id":"glazy_3907","name":"MC6 High Calcium Matte Base 2","source":"glazy","cone":6,"coneRaw":"6","surface":"unknown","transparency":"opaque","atmosphere":"unknown","ingredients":[{"id":15137,"name":"EP Kaolin","percentage":28,"isAdditional":false},{"id":15458,"name":"Wollastonite","percentage":28,"isAdditional":false},{"id":15171,"name":"Ferro Frit 3195","percentage":23,"isAdditional":false},{"id":15400,"name":"Silica","percentage":17,"isAdditional":false},{"id":15349,"name":"Nepheline Syenite","percentage":4,"isAdditional":false},{"id":15393,"name":"Rutile","percentage":6,"isAdditional":true}],"umf":{"Na2O":0.0865,"K2O":0.0093,"MgO":0.0026,"CaO":0.9016,"Al2O3":0.4328,"B2O3":0.2331,"Fe2O3":0.0158,"SiO2":3.0023,"TiO2":0.2151,"P2O5":0.0016},"SiO2_Al2O3_ratio":6.94,"R2O_RO_ratio":0.0958,"fluxSum":1.0,"x":3.0023,"y":0.4328,"imageUrl":null,"thumbnailUrl":null,"scrapedAt":null},{"id":"glazy_6832","name":"MC6 High Expansion Glaze","source":"glazy","cone":6,"coneRaw":"6","surface":"unknown","transparency":null,"atmosphere":"unknown","ingredients":[],"umf":{"Na2O":0.1917,"K2O":0.1508,"MgO":0.0014,"CaO":0.5552,"SrO":0.1009,"Al2O3":0.382,"B2O3":0.0995,"Fe2O3":0.0031,"SiO2":2.5495,"TiO2":0.0026,"P2O5":0.001},"SiO2_Al2O3_ratio":6.67,"R2O_RO_ratio":0.3425,"fluxSum":1.0,"x":2.5495,"y":0.382,"imageUrl":null,"thumbnailUrl":null,"scrapedAt":null},{"id":"glazy_4022","name":"MC6 Licorice (Glossy Base II)","source":"glazy","cone":6,"coneRaw":"6","surface":"gloss","transparency":"opaque","atmosphere":"unknown","ingredients":[{"id":15169,"name":"Ferro Frit 3134","percentage":26,"isAdditional":false},{"id":15400,"name":"Silica","percentage":26,"isAdditional":false},{"id":15131,"name":"Custer Feldspar","percentage":22,"isAdditional":false},{"id":15137,"name":"EP Kaolin","percentage":17,"isAdditional":false},{"id":15433,"name":"Talc","percentage":5,"isAdditional":false},{"id":15457,"name":"Whiting","percentage":4,"isAdditional":false},{"id":15387,"name":"Red Iron Oxide","percentage":9,"isAdditional":true},{"id":15114,"name":"Cobalt Carbonate","percentage":2,"isAdditional":true}],"umf":{"Na2O":0.2139,"K2O":0.0961,"MgO":0.1602,"CaO":0.5298,"Al2O3":0.4171,"B2O3":0.3411,"Fe2O3":0.2184,"SiO2":4.2591,"TiO2":0.0032,"P2O5":0.0012,"CoO":0.0674},"SiO2_Al2O3_ratio":10.21,"R2O_RO_ratio":0.31,"fluxSum":1.0,"x":4.2591,"y":0.4171,"imageUrl":null,"thumbnailUrl":null,"scrapedAt":null},{"id":"glazy_6659","name":"MC6 Low Expansion Clear","source":"glazy","cone":6,"coneRaw":"6","surface":"gloss","transparency":"transparent","atmosphere":"unknown","ingredients":[],"umf":{"Na2O":0.1753,"K2O":0.0514,"MgO":0.2849,"CaO":0.4884,"Al2O3":0.3665,"B2O3":0.3396,"Fe2O3":0.0039,"SiO2":3.7877,"TiO2":0.0037,"P2O5":0.0014},"SiO2_Al2O3_ratio":10.33,"R2O_RO_ratio":0.2267,"fluxSum":1.0,"x":3.7877,"y":0.3665,"imageUrl":null,"thumbnailUrl":null,"scrapedAt":null},{"id":"glazy_6830","name":"MC6 Medium Expansion Glaze","source":"glazy","cone":6,"coneRaw":"6","surface":"unknown","transparency":null,"atmosphere":"unknown","ingredients":[],"umf":{"Na2O":0.1313,"K2O":0.1913,"MgO":0.1374,"CaO":0.54,"Al2O3":0.4651,"B2O3":0.2249,"Fe2O3":0.0037,"SiO2":3.2365,"TiO2":0.0029,"P2O5":0.0011},"SiO2_Al2O3_ratio":6.96,"R2O_RO_ratio":0.3226,"fluxSum":1.0,"x":3.2365,"y":0.4651,"imageUrl":null,"thumbnailUrl":null,"scrapedAt":null},{"id":"glazy_6831","name":"MC6 Medium-High Expansion Glaze","source":"glazy","cone":6,"coneRaw":"6","surface":"unknown","transparency":null,"atmosphere":"unknown","ingredients":[],"umf":{"Na2O":0.121,"K2O":0.2266,"MgO":0.0511,"CaO":0.6013,"Al2O3":0.3968,"B2O3":0.1979,"Fe2O3":0.0024,"SiO2":2.9397,"TiO2":0.0015,"P2O5":0.0006},"SiO2_Al2O3_ratio":7.41,"R2O_RO_ratio":0.3476,"fluxSum":1.0,"x":2.9397,"y":0.3968,"imageUrl":null,"thumbnailUrl":null,"scrapedAt":null},{"id":"glazy_6829","name":"MC6 Medium-Low Expansion Glaze","source":"glazy","cone":6,"coneRaw":"6","surface":"unknown","transparency":null,"atmosphere":"unknown","ingredients":[],"umf":{"Na2O":0.1603,"K2O":0.1158,"MgO":0.2091,"CaO":0.5148,"Al2O3":0.4088,"B2O3":0.2975,"Fe2O3":0.0038,"SiO2":3.4571,"TiO2":0.0033,"P2O5":0.0013},"SiO2_Al2O3_ratio":8.46,"R2O_RO_ratio":0.2761,"fluxSum":1.0,"x":3.4571,"y":0.4088,"imageUrl":null,"thumbnailUrl":null,"scrapedAt":null},{"id":"glazy_6812","name":"MC6 Raspberry","source":"glazy","cone":6,"coneRaw":"6","surface":"gloss","transparency":"translucent","atmosphere":"unknown","ingredients":[],"umf":{"Na2O":0.1647,"K2O":0.0337,"MgO":0.007,"CaO":0.7945,"Al2O3":0.2936,"B2O3":0.1445,"Fe2O3":0.0043,"SiO2":3.0036,"TiO2":0.0085,"SnO2":0.1569,"Cr2O3":0.0041},"SiO2_Al2O3_ratio":10.23,"R2O_RO_ratio":0.1984,"fluxSum":0.9999,"x":3.0036,"y":0.2936,"imageUrl":null,"thumbnailUrl":null,"scrapedAt":null},{"id":"glazy_6816","name":"MC6 Ron Roy's \\Mololica\\\" Glaze\"","source":"glazy","cone":6,"coneRaw":"6","surface":"unknown","transparency":null,"atmosphere":"unknown","ingredients":[],"umf":{"Na2O":0.2172,"K2O":0.049,"MgO":0.0037,"CaO":0.7301,"Al2O3":0.4977,"B2O3":0.165,"Fe2O3":0.0035,"SiO2":3.7863,"TiO2":0.0029,"ZrO2":0.3167,"P2O5":0.0011},"SiO2_Al2O3_ratio":7.61,"R2O_RO_ratio":0.2662,"fluxSum":1.0,"x":3.7863,"y":0.4977,"imageUrl":null,"thumbnailUrl":null,"scrapedAt":null},{"id":"glazy_6814","name":"MC6 Waterfall Brown","source":"glazy","cone":6,"coneRaw":"6","surface":"gloss","transparency":"opaque","atmosphere":"unknown","ingredients":[],"umf":{"Na2O":0.3141,"K2O":0.0071,"MgO":0.0067,"CaO":0.6721,"Al2O3":0.3304,"B2O3":0.767,"Fe2O3":0.3009,"SiO2":3.9922,"TiO2":0.0546},"SiO2_Al2O3_ratio":12.08,"R2O_RO_ratio":0.3212,"fluxSum":1.0,"x":3.9922,"y":0.3304,"imageUrl":null,"thumbnailUrl":null,"scrapedAt":null},{"id":"glazy_6813","name":"MC6 Waxwing Brown","source":"glazy","cone":6,"coneRaw":"6","surface":"gloss","transparency":null,"atmosphere":"unknown","ingredients":[],"umf":{"Na2O":0.2224,"K2O":0.0102,"MgO":0.2993,"CaO":0.4681,"Al2O3":0.2899,"B2O3":0.4356,"Fe2O3":0.3508,"SiO2":4.271,"TiO2":0.0869},"SiO2_Al2O3_ratio":14.73,"R2O_RO_ratio":0.2326,"fluxSum":1.0,"x":4.271,"y":0.2899,"imageUrl":null,"thumbnailUrl":null,"scrapedAt":null},{"id":"glazy_6811","name":"MC6 Zinc Semimatte Glossy Base Glaze","source":"glazy","cone":6,"coneRaw":"6","surface":"unknown","transparency":null,"atmosphere":"oxidation","ingredients":[{"id":15349,"name":"Nepheline Syenite","percentage":36,"isAdditional":false},{"id":15400,"name":"Silica","percentage":31,"isAdditional":false},{"id":15458,"name":"Wollastonite","percentage":13,"isAdditional":false},{"id":15137,"name":"EP Kaolin","percentage":10,"isAdditional":false},{"id":15467,"name":"Zinc Oxide","percentage":10,"isAdditional":false}],"umf":{"Na2O":0.1806,"K2O":0.0569,"MgO":0.0036,"CaO":0.3697,"ZnO":0.3891,"Al2O3":0.3766,"Fe2O3":0.0022,"SiO2":3.3815,"TiO2":0.0015,"P2O5":0.0006},"SiO2_Al2O3_ratio":8.98,"R2O_RO_ratio":0.2375,"fluxSum":0.9999,"x":3.3815,"y":0.3766,"imageUrl":null,"thumbnailUrl":null,"scrapedAt":null},{"id":"glazy_12732","name":"MC6G Raspberry","source":"glazy","cone":6,"coneRaw":"6","surface":"gloss","transparency":"opaque","atmosphere":"oxidation","ingredients":[{"id":15400,"name":"Silica","percentage":30,"isAdditional":false},{"id":15457,"name":"Whiting","percentage":20,"isAdditional":false},{"id":15058,"name":"Ball Clay","percentage":18,"isAdditional":false},{"id":15349,"name":"Nepheline Syenite","percentage":18,"isAdditional":false},{"id":15169,"name":"Ferro Frit 3134","percentage":14,"isAdditional":false},{"id":15442,"name":"Tin Oxide","percentage":7.5,"isAdditional":true},{"id":15108,"name":"Chrome Oxide","percentage":0.2,"isAdditional":true}],"umf":{"Na2O":0.1658,"K2O":0.0332,"MgO":0.0056,"CaO":0.7955,"Al2O3":0.2779,"B2O3":0.1447,"Fe2O3":0.004,"SiO2":3.0436,"TiO2":0.0071,"SnO2":0.1571,"Cr2O3":0.0042},"SiO2_Al2O3_ratio":10.95,"R2O_RO_ratio":0.199,"fluxSum":1.0001,"x":3.0436,"y":0.2779,"imageUrl":null,"thumbnailUrl":null,"scrapedAt":null},{"id":"glazy_40213","name":"MC6G Raspberry  and Selsor Chun + 0.5 SiC","source":"glazy","cone":6,"coneRaw":"6","surface":"unknown","transparency":"opaque","atmosphere":"oxidation","ingredients":[{"id":15400,"name":"Silica","percentage":30,"isAdditional":false},{"id":15457,"name":"Whiting","percentage":20,"isAdditional":false},{"id":15058,"name":"Ball Clay","percentage":18,"isAdditional":false},{"id":15349,"name":"Nepheline Syenite","percentage":18,"isAdditional":false},{"id":15169,"name":"Ferro Frit 3134","percentage":14,"isAdditional":false},{"id":15442,"name":"Tin Oxide","percentage":7.5,"isAdditional":true},{"id":15108,"name":"Chrome Oxide","percentage":0.2,"isAdditional":true}],"umf":{"Na2O":0.1658,"K2O":0.0332,"MgO":0.0056,"CaO":0.7955,"Al2O3":0.2779,"B2O3":0.1447,"Fe2O3":0.004,"SiO2":3.0436,"TiO2":0.0071,"SnO2":0.1571,"Cr2O3":0.0042},"SiO2_Al2O3_ratio":10.95,"R2O_RO_ratio":0.199,"fluxSum":1.0001,"x":3.0436,"y":0.2779,"imageUrl":null,"thumbnailUrl":null,"scrapedAt":null},{"id":"glazy_8025","name":"MC6G Spearmint","source":"glazy","cone":6,"coneRaw":"6","surface":"unknown","transparency":null,"atmosphere":"oxidation","ingredients":[{"id":15137,"name":"EP Kaolin","percentage":28,"isAdditional":false},{"id":15458,"name":"Wollastonite","percentage":28,"isAdditional":false},{"id":15171,"name":"Ferro Frit 3195","percentage":23,"isAdditional":false},{"id":15400,"name":"Silica","percentage":17,"isAdditional":false},{"id":15349,"name":"Nepheline Syenite","percentage":4,"isAdditional":false},{"id":15393,"name":"Rutile","percentage":6,"isAdditional":true},{"id":15120,"name":"Copper Carbonate","percentage":4,"isAdditional":true}],"umf":{"Na2O":0.0865,"K2O":0.0093,"MgO":0.0026,"CaO":0.9016,"Al2O3":0.4328,"B2O3":0.2331,"Fe2O3":0.0158,"SiO2":3.0023,"TiO2":0.2151,"P2O5":0.0016,"CuO":0.101},"SiO2_Al2O3_ratio":6.94,"R2O_RO_ratio":0.0958,"fluxSum":1.0,"x":3.0023,"y":0.4328,"imageUrl":null,"thumbnailUrl":null,"scrapedAt":null},{"id":"glazy_54628","name":"MC6G Waterfall","source":"glazy","cone":6,"coneRaw":"6","surface":"unknown","transparency":null,"atmosphere":"oxidation","ingredients":[{"id":15169,"name":"Ferro Frit 3134","percentage":33.5,"isAdditional":false},{"id":15171,"name":"Ferro Frit 3195","percentage":26,"isAdditional":false},{"id":15400,"name":"Silica","percentage":23.5,"isAdditional":false},{"id":15298,"name":"Kentucky OM #4 Ball Clay","percentage":17,"isAdditional":false},{"id":15387,"name":"Red Iron Oxide","percentage":9,"isAdditional":true},{"id":15393,"name":"Rutile","percentage":3,"isAdditional":true}],"umf":{"Na2O":0.3141,"K2O":0.0071,"MgO":0.0067,"CaO":0.6721,"Al2O3":0.3304,"B2O3":0.767,"Fe2O3":0.2235,"SiO2":3.9922,"TiO2":0.1436},"SiO2_Al2O3_ratio":12.08,"R2O_RO_ratio":0.3212,"fluxSum":1.0,"x":3.9922,"y":0.3304,"imageUrl":null,"thumbnailUrl":null,"scrapedAt":null},{"id":"glazy_97307","name":"MC6G Waterfall (adapted to local materials)","source":"glazy","cone":6,"coneRaw":"6","surface":"unknown","transparency":null,"atmosphere":"oxidation","ingredients":[{"id":15400,"name":"Silica","percentage":30,"isAdditional":false},{"id":15252,"name":"Gerstley Borate","percentage":27,"isAdditional":false},{"id":26945,"name":"Ball clay (HVA/PM, Minerco)","percentage":15,"isAdditional":false},{"id":25135,"name":"Frit 90158 (ceramiccon)","percentage":14,"isAdditional":false},{"id":26950,"name":"Soda Feldspar (Maxum LA, Minerco)","percentage":10,"isAdditional":false},{"id":15457,"name":"Whiting","percentage":4,"isAdditional":false},{"id":15387,"name":"Red Iron Oxide","percentage":12.5,"isAdditional":true},{"id":15393,"name":"Rutile","percentage":1,"isAdditional":true}],"umf":{"Na2O":0.2995,"K2O":0.0225,"MgO":0.1053,"CaO":0.5727,"Al2O3":0.3016,"B2O3":0.753,"Fe2O3":0.3258,"SiO2":4.0082,"TiO2":0.0613,"P2O5":0.0008},"SiO2_Al2O3_ratio":13.29,"R2O_RO_ratio":0.322,"fluxSum":1.0,"x":4.0082,"y":0.3016,"imageUrl":null,"thumbnailUrl":null,"scrapedAt":null},{"id":"glazy_54630","name":"MC6G White Gloss","source":"glazy","cone":6,"coneRaw":"6","surface":"unknown","transparency":null,"atmosphere":"unknown","ingredients":[],"umf":{"Na2O":0.1177,"K2O":0.0997,"MgO":0.2803,"CaO":0.5022,"Al2O3":0.3248,"B2O3":0.4458,"Fe2O3":0.0056,"SiO2":3.2575,"TiO2":0.0036,"ZrO2":0.2872,"P2O5":0.0016},"SiO2_Al2O3_ratio":10.03,"R2O_RO_ratio":0.2174,"fluxSum":0.9999,"x":3.2575,"y":0.3248,"imageUrl":null,"thumbnailUrl":null,"scrapedAt":null},{"id":"glazy_30009","name":"MC6G Yellow Iron Oxide","source":"glazy","cone":6,"coneRaw":"6","surface":"gloss","transparency":"opaque","atmosphere":"oxidation","ingredients":[{"id":15169,"name":"Ferro Frit 3134","percentage":26,"isAdditional":false},{"id":15400,"name":"Silica","percentage":26,"isAdditional":false},{"id":15131,"name":"Custer Feldspar","percentage":22,"isAdditional":false},{"id":15137,"name":"EP Kaolin","percentage":17,"isAdditional":false},{"id":15433,"name":"Talc","percentage":5,"isAdditional":false},{"id":15457,"name":"Whiting","percentage":4,"isAdditional":false},{"id":15464,"name":"Yellow Iron Oxide","percentage":2,"isAdditional":true}],"umf":{"Na2O":0.2139,"K2O":0.0961,"MgO":0.1602,"CaO":0.5298,"Al2O3":0.4171,"B2O3":0.3411,"Fe2O3":0.048,"SiO2":4.2591,"TiO2":0.0032,"P2O5":0.0012},"SiO2_Al2O3_ratio":10.21,"R2O_RO_ratio":0.31,"fluxSum":1.0,"x":4.2591,"y":0.4171,"imageUrl":null,"thumbnailUrl":null,"scrapedAt":null},{"id":"glazy_117353","name":"MC6G high calcium semimatte base 1 + colorants (Copy)","source":"glazy","cone":6,"coneRaw":"6","surface":"unknown","transparency":null,"atmosphere":"unknown","ingredients":[],"umf":{"Na2O":0.078,"K2O":0.0095,"MgO":0.0027,"CaO":0.9097,"Al2O3":0.4447,"B2O3":0.2027,"Fe2O3":0.0161,"SiO2":3.0014,"TiO2":0.2154,"P2O5":0.0017,"CuO":0.0757,"CoO":0.0393},"SiO2_Al2O3_ratio":6.75,"R2O_RO_ratio":0.0875,"fluxSum":0.9999,"x":3.0014,"y":0.4447,"imageUrl":null,"thumbnailUrl":null,"scrapedAt":null},{"id":"glazy_138313","name":"MM-3Z - 8 No Silica","source":"glazy","cone":6,"coneRaw":"6","surface":"unknown","transparency":null,"atmosphere":"unknown","ingredients":[],"umf":{"Na2O":0.0865,"K2O":0.1643,"MgO":0.1212,"CaO":0.0726,"ZnO":0.5554,"Al2O3":0.2586,"B2O3":0.0716,"Fe2O3":0.0014,"SiO2":1.9414,"TiO2":0.0002,"P2O5":0.0001,"NiO":0.0928},"SiO2_Al2O3_ratio":7.51,"R2O_RO_ratio":0.2508,"fluxSum":1.0,"x":1.9414,"y":0.2586,"imageUrl":null,"thumbnailUrl":null,"scrapedAt":null},{"id":"glazy_34586","name":"MM28 base (adapt MP locales)","source":"glazy","cone":6,"coneRaw":"6","surface":"unknown","transparency":null,"atmosphere":"unknown","ingredients":[],"umf":{"Na2O":0.1144,"K2O":0.1862,"MgO":0.2804,"CaO":0.419,"Al2O3":0.46,"B2O3":0.1603,"Fe2O3":0.0023,"SiO2":2.5259,"TiO2":0.0014,"P2O5":0.0005},"SiO2_Al2O3_ratio":5.49,"R2O_RO_ratio":0.3006,"fluxSum":1.0,"x":2.5259,"y":0.46,"imageUrl":null,"thumbnailUrl":null,"scrapedAt":null},{"id":"glazy_140832","name":"MNB Satin","source":"glazy","cone":6,"coneRaw":"6","surface":"unknown","transparency":null,"atmosphere":"unknown","ingredients":[],"umf":{"Na2O":0.1455,"K2O":0.0472,"MgO":0.004,"CaO":0.6024,"ZnO":0.2008,"Al2O3":0.4607,"Fe2O3":0.0038,"SiO2":2.9708,"TiO2":0.0033,"P2O5":0.0013},"SiO2_Al2O3_ratio":6.45,"R2O_RO_ratio":0.1927,"fluxSum":0.9999,"x":2.9708,"y":0.4607,"imageUrl":null,"thumbnailUrl":null,"scrapedAt":null},{"id":"glazy_112876","name":"MW Jade Green","source":"glazy","cone":6,"coneRaw":"6","surface":"gloss","transparency":"transparent","atmosphere":"unknown","ingredients":[],"umf":{"Na2O":0.0861,"K2O":0.1066,"MgO":0.1149,"CaO":0.5332,"BaO":0.1593,"Al2O3":0.2518,"B2O3":0.2311,"Fe2O3":0.0032,"SiO2":2.572,"TiO2":0.0018,"P2O5":0.0008,"CuO":0.1157},"SiO2_Al2O3_ratio":10.21,"R2O_RO_ratio":0.1927,"fluxSum":1.0001,"x":2.572,"y":0.2518,"imageUrl":null,"thumbnailUrl":null,"scrapedAt":null},{"id":"glazy_35557","name":"Magnesium Gloss (Base)","source":"glazy","cone":6,"coneRaw":"6","surface":"gloss","transparency":"translucent","atmosphere":"oxidation","ingredients":[{"id":15349,"name":"Nepheline Syenite","percentage":38,"isAdditional":false},{"id":15433,"name":"Talc","percentage":17,"isAdditional":false},{"id":15171,"name":"Ferro Frit 3195","percentage":16,"isAdditional":false},{"id":15400,"name":"Silica","percentage":15,"isAdditional":false},{"id":15137,"name":"EP Kaolin","percentage":8,"isAdditional":false},{"id":15331,"name":"Magnesium carbonate","percentage":6,"isAdditional":false},{"id":15072,"name":"Bentonite","percentage":2,"isAdditional":true}],"umf":{"Na2O":0.2228,"K2O":0.056,"MgO":0.6102,"CaO":0.111,"Al2O3":0.408,"B2O3":0.1527,"Fe2O3":0.0031,"SiO2":3.003,"TiO2":0.0011,"P2O5":0.0004},"SiO2_Al2O3_ratio":7.36,"R2O_RO_ratio":0.2788,"fluxSum":1.0,"x":3.003,"y":0.408,"imageUrl":null,"thumbnailUrl":null,"scrapedAt":null},{"id":"glazy_18951","name":"Magnesium Matte - Semi-matte","source":"glazy","cone":6,"coneRaw":"6","surface":"unknown","transparency":null,"atmosphere":"oxidation","ingredients":[{"id":15349,"name":"Nepheline Syenite","percentage":33.9,"isAdditional":false},{"id":15288,"name":"Kaolin","percentage":20.3,"isAdditional":false},{"id":15135,"name":"Dolomite","percentage":17.6,"isAdditional":false},{"id":15400,"name":"Silica","percentage":15.9,"isAdditional":false},{"id":15253,"name":"Gillespie Borate","percentage":8.8,"isAdditional":false},{"id":15457,"name":"Whiting","percentage":3.5,"isAdditional":false},{"id":15072,"name":"Bentonite","percentage":2,"isAdditional":true}],"umf":{"Na2O":0.1691,"K2O":0.0473,"MgO":0.2991,"CaO":0.4834,"SrO":0.0011,"Al2O3":0.4597,"B2O3":0.0873,"Fe2O3":0.0018,"SiO2":2.268},"SiO2_Al2O3_ratio":4.93,"R2O_RO_ratio":0.2164,"fluxSum":1.0,"x":2.268,"y":0.4597,"imageUrl":"https://ddms6z64wp3a6.cloudfront.net/uploads/recipes/99/m_299499.63cadc6b9f7bd.jpg","thumbnailUrl":"https://ddms6z64wp3a6.cloudfront.net/uploads/recipes/99/s_299499.63cadc6b9f7bd.jpg","scrapedAt":null,"imageUrls":["https://ddms6z64wp3a6.cloudfront.net/uploads/recipes/99/m_299499.63cadc6b9f7bd.jpg","https://ddms6z64wp3a6.cloudfront.net/uploads/recipes/99/m_299499.63cadc7c17365.jpg","https://ddms6z64wp3a6.cloudfront.net/uploads/recipes/99/m_299499.63cadd7a57d14.jpg","https://ddms6z64wp3a6.cloudfront.net/uploads/recipes/99/m_299499.63cadd9ad801f.jpg","https://ddms6z64wp3a6.cloudfront.net/uploads/recipes/99/m_299499.63caddb4c69a8.jpg","https://ddms6z64wp3a6.cloudfront.net/uploads/recipes/99/m_299499.63caddd371917.jpg","https://ddms6z64wp3a6.cloudfront.net/uploads/recipes/99/m_299499.63caddf82f643.jpg","https://ddms6z64wp3a6.cloudfront.net/uploads/recipes/99/m_299499.63cade1a1b3fa.jpg","https://ddms6z64wp3a6.cloudfront.net/uploads/recipes/99/m_299499.63cade397b972.jpg","https://ddms6z64wp3a6.cloudfront.net/uploads/recipes/99/m_299499.63cade5114c69.jpg","https://ddms6z64wp3a6.cloudfront.net/uploads/recipes/99/m_299499.63cade729e009.jpg","https://ddms6z64wp3a6.cloudfront.net/uploads/recipes/99/m_299499.63cade8f12012.jpg","https://ddms6z64wp3a6.cloudfront.net/uploads/recipes/99/m_299499.63cadec8d06d8.jpg","https://ddms6z64wp3a6.cloudfront.net/uploads/recipes/99/m_299499.63cadee06de4e.jpg","https://ddms6z64wp3a6.cloudfront.net/uploads/recipes/99/m_299499.63cadf0e94b08.jpg","https://ddms6z64wp3a6.cloudfront.net/uploads/recipes/99/m_299499.63cadf20c2ddf.jpg","https://ddms6z64wp3a6.cloudfront.net/uploads/recipes/99/m_299499.63cadf3d400f5.jpg","https://ddms6z64wp3a6.cloudfront.net/uploads/recipes/99/m_299499.63cadf5997f3b.jpg","https://ddms6z64wp3a6.cloudfront.net/uploads/recipes/99/m_299499.63cadf7a4315d.jpg","https://ddms6z64wp3a6.cloudfront.net/uploads/recipes/99/m_299499.63cadf9f6cb00.jpg","https://ddms6z64wp3a6.cloudfront.net/uploads/recipes/99/s_299499.63cadc6b9f7bd.jpg","https://ddms6z64wp3a6.cloudfront.net/uploads/recipes/99/s_299499.63cadc7c17365.jpg","https://ddms6z64wp3a6.cloudfront.net/uploads/recipes/99/s_299499.63cadd7a57d14.jpg","https://ddms6z64wp3a6.cloudfront.net/uploads/recipes/99/s_299499.63cadd9ad801f.jpg","https://ddms6z64wp3a6.cloudfront.net/uploads/recipes/99/s_299499.63caddb4c69a8.jpg","https://ddms6z64wp3a6.cloudfront.net/uploads/recipes/99/s_299499.63caddd371917.jpg","https://ddms6z64wp3a6.cloudfront.net/uploads/recipes/99/s_299499.63caddf82f643.jpg","https://ddms6z64wp3a6.cloudfront.net/uploads/recipes/99/s_299499.63cade1a1b3fa.jpg","https://ddms6z64wp3a6.cloudfront.net/uploads/recipes/99/s_299499.63cade397b972.jpg","https://ddms6z64wp3a6.cloudfront.net/uploads/recipes/99/s_299499.63cade5114c69.jpg","https://ddms6z64wp3a6.cloudfront.net/uploads/recipes/99/s_299499.63cade729e009.jpg","https://ddms6z64wp3a6.cloudfront.net/uploads/recipes/99/s_299499.63cade8f12012.jpg","https://ddms6z64wp3a6.cloudfront.net/uploads/recipes/99/s_299499.63cadec8d06d8.jpg","https://ddms6z64wp3a6.cloudfront.net/uploads/recipes/99/s_299499.63cadee06de4e.jpg","https://ddms6z64wp3a6.cloudfront.net/uploads/recipes/99/s_299499.63cadf0e94b08.jpg","https://ddms6z64wp3a6.cloudfront.net/uploads/recipes/99/s_299499.63cadf20c2ddf.jpg","https://ddms6z64wp3a6.cloudfront.net/uploads/recipes/99/s_299499.63cadf3d400f5.jpg","https://ddms6z64wp3a6.cloudfront.net/uploads/recipes/99/s_299499.63cadf5997f3b.jpg","https://ddms6z64wp3a6.cloudfront.net/uploads/recipes/99/s_299499.63cadf7a4315d.jpg","https://ddms6z64wp3a6.cloudfront.net/uploads/recipes/99/s_299499.63cadf9f6cb00.jpg"]},{"id":"glazy_20093","name":"Magnesium Matte - Semi-matte Cork","source":"glazy","cone":6,"coneRaw":"6","surface":"unknown","transparency":"opaque","atmosphere":"oxidation","ingredients":[{"id":15349,"name":"Nepheline Syenite","percentage":33.9,"isAdditional":false},{"id":15288,"name":"Kaolin","percentage":20.3,"isAdditional":false},{"id":15135,"name":"Dolomite","percentage":17.6,"isAdditional":false},{"id":15400,"name":"Silica","percentage":15.9,"isAdditional":false},{"id":15253,"name":"Gillespie Borate","percentage":8.8,"isAdditional":false},{"id":15457,"name":"Whiting","percentage":3.5,"isAdditional":false},{"id":15393,"name":"Rutile","percentage":5,"isAdditional":true},{"id":15072,"name":"Bentonite","percentage":2,"isAdditional":true},{"id":15335,"name":"Manganese Carbonate","percentage":2,"isAdditional":true}],"umf":{"Na2O":0.1612,"K2O":0.0451,"MgO":0.2851,"CaO":0.4608,"SrO":0.001,"Al2O3":0.4382,"B2O3":0.0833,"Fe2O3":0.0101,"SiO2":2.162,"TiO2":0.1515,"MnO":0.0467},"SiO2_Al2O3_ratio":4.93,"R2O_RO_ratio":0.2164,"fluxSum":0.9532,"x":2.162,"y":0.4382,"imageUrl":null,"thumbnailUrl":null,"scrapedAt":null},{"id":"glazy_20100","name":"Magnesium Matte - Semi-matte Funky Marron","source":"glazy","cone":6,"coneRaw":"6","surface":"unknown","transparency":null,"atmosphere":"oxidation","ingredients":[{"id":15349,"name":"Nepheline Syenite","percentage":33.9,"isAdditional":false},{"id":15288,"name":"Kaolin","percentage":20.3,"isAdditional":false},{"id":15135,"name":"Dolomite","percentage":17.6,"isAdditional":false},{"id":15400,"name":"Silica","percentage":15.9,"isAdditional":false},{"id":15253,"name":"Gillespie Borate","percentage":8.8,"isAdditional":false},{"id":15457,"name":"Whiting","percentage":3.5,"isAdditional":false},{"id":15387,"name":"Red Iron Oxide","percentage":6,"isAdditional":true},{"id":15442,"name":"Tin Oxide","percentage":5,"isAdditional":true},{"id":15072,"name":"Bentonite","percentage":2,"isAdditional":true}],"umf":{"Na2O":0.1691,"K2O":0.0473,"MgO":0.2991,"CaO":0.4834,"SrO":0.0011,"Al2O3":0.4597,"B2O3":0.0873,"Fe2O3":0.1025,"SiO2":2.268,"SnO2":0.0936},"SiO2_Al2O3_ratio":4.93,"R2O_RO_ratio":0.2164,"fluxSum":1.0,"x":2.268,"y":0.4597,"imageUrl":null,"thumbnailUrl":null,"scrapedAt":null},{"id":"glazy_20099","name":"Magnesium Matte - Semi-matte Lavender","source":"glazy","cone":6,"coneRaw":"6","surface":"unknown","transparency":"opaque","atmosphere":"oxidation","ingredients":[{"id":15349,"name":"Nepheline Syenite","percentage":33.9,"isAdditional":false},{"id":15288,"name":"Kaolin","percentage":20.3,"isAdditional":false},{"id":15135,"name":"Dolomite","percentage":17.6,"isAdditional":false},{"id":15400,"name":"Silica","percentage":15.9,"isAdditional":false},{"id":15253,"name":"Gillespie Borate","percentage":8.8,"isAdditional":false},{"id":15457,"name":"Whiting","percentage":3.5,"isAdditional":false},{"id":15468,"name":"Zirconium dioxide","percentage":5,"isAdditional":true},{"id":15072,"name":"Bentonite","percentage":2,"isAdditional":true},{"id":15114,"name":"Cobalt Carbonate","percentage":0.5,"isAdditional":true}],"umf":{"Na2O":0.1691,"K2O":0.0473,"MgO":0.2991,"CaO":0.4834,"SrO":0.0011,"Al2O3":0.4597,"B2O3":0.0873,"Fe2O3":0.0018,"SiO2":2.268,"ZrO2":0.1145,"CoO":0.0119},"SiO2_Al2O3_ratio":4.93,"R2O_RO_ratio":0.2164,"fluxSum":1.0,"x":2.268,"y":0.4597,"imageUrl":null,"thumbnailUrl":null,"scrapedAt":null},{"id":"glazy_20098","name":"Magnesium Matte - Semi-matte Mint","source":"glazy","cone":6,"coneRaw":"6","surface":"unknown","transparency":"opaque","atmosphere":"oxidation","ingredients":[{"id":15349,"name":"Nepheline Syenite","percentage":33.9,"isAdditional":false},{"id":15288,"name":"Kaolin","percentage":20.3,"isAdditional":false},{"id":15135,"name":"Dolomite","percentage":17.6,"isAdditional":false},{"id":15400,"name":"Silica","percentage":15.9,"isAdditional":false},{"id":15253,"name":"Gillespie Borate","percentage":8.8,"isAdditional":false},{"id":15457,"name":"Whiting","percentage":3.5,"isAdditional":false},{"id":15393,"name":"Rutile","percentage":5,"isAdditional":true},{"id":15072,"name":"Bentonite","percentage":2,"isAdditional":true},{"id":15114,"name":"Cobalt Carbonate","percentage":0.25,"isAdditional":true}],"umf":{"Na2O":0.1691,"K2O":0.0473,"MgO":0.2991,"CaO":0.4834,"SrO":0.0011,"Al2O3":0.4597,"B2O3":0.0873,"Fe2O3":0.0106,"SiO2":2.268,"TiO2":0.159,"CoO":0.0059},"SiO2_Al2O3_ratio":4.93,"R2O_RO_ratio":0.2164,"fluxSum":1.0,"x":2.268,"y":0.4597,"imageUrl":null,"thumbnailUrl":null,"scrapedAt":null},{"id":"glazy_98596","name":"Mahavir Celadon","source":"glazy","cone":6,"coneRaw":"6","surface":"gloss","transparency":"translucent","atmosphere":"reduction","ingredients":[{"id":15400,"name":"Silica","percentage":25.1,"isAdditional":false},{"id":15458,"name":"Wollastonite","percentage":24.8,"isAdditional":false},{"id":15936,"name":"Mahavir Potash Feldspar","percentage":24.6,"isAdditional":false},{"id":15605,"name":"New Zealand Halloysite","percentage":23.5,"isAdditional":false},{"id":15433,"name":"Talc","percentage":2,"isAdditional":false},{"id":15062,"name":"Barium Carbonate","percentage":2,"isAdditional":true},{"id":15387,"name":"Red Iron Oxide","percentage":0.6,"isAdditional":true}],"umf":{"Na2O":0.1572,"K2O":0.1957,"MgO":0.0239,"CaO":0.435,"ZnO":0.1878,"Al2O3":0.3411,"B2O3":0.1511,"Fe2O3":0.0038,"SiO2":3.4961,"MnO":0.0005},"SiO2_Al2O3_ratio":10.25,"R2O_RO_ratio":0.353,"fluxSum":0.9996,"x":3.4961,"y":0.3411,"imageUrl":null,"thumbnailUrl":null,"scrapedAt":null},{"id":"glazy_10999","name":"Malcolm Davis Shino (Cedar Hill)","source":"glazy","cone":6,"coneRaw":"6","surface":"unknown","transparency":"opaque","atmosphere":"reduction","ingredients":[{"id":15349,"name":"Nepheline Syenite","percentage":38.6,"isAdditional":false},{"id":15137,"name":"EP Kaolin","percentage":17,"isAdditional":false},{"id":15406,"name":"Soda Ash","percentage":16.3,"isAdditional":false},{"id":15298,"name":"Kentucky OM #4 Ball Clay","percentage":13,"isAdditional":false},{"id":15470,"name":"Minspar 200","percentage":9.3,"isAdditional":false},{"id":15389,"name":"Redart","percentage":5.7,"isAdditional":false}],"umf":{"Na2O":0.8316,"K2O":0.1121,"MgO":0.0202,"CaO":0.0361,"Al2O3":0.8651,"Fe2O3":0.0184,"SiO2":3.2981,"TiO2":0.0145,"P2O5":0.0016},"SiO2_Al2O3_ratio":3.81,"R2O_RO_ratio":0.9437,"fluxSum":1.0,"x":3.2981,"y":0.8651,"imageUrl":null,"thumbnailUrl":null,"scrapedAt":null},{"id":"glazy_28084","name":"Maliatski matte","source":"glazy","cone":6,"coneRaw":"6","surface":"unknown","transparency":null,"atmosphere":"unknown","ingredients":[],"umf":{"Na2O":0.1657,"K2O":0.0311,"MgO":0.0025,"CaO":0.4949,"SrO":0.3058,"Al2O3":0.454,"B2O3":0.1478,"Fe2O3":0.0044,"SiO2":2.1002,"TiO2":0.0042,"P2O5":0.0016},"SiO2_Al2O3_ratio":4.63,"R2O_RO_ratio":0.1968,"fluxSum":1.0,"x":2.1002,"y":0.454,"imageUrl":null,"thumbnailUrl":null,"scrapedAt":null},{"id":"glazy_31190","name":"Maliatski matte 2","source":"glazy","cone":6,"coneRaw":"6","surface":"unknown","transparency":null,"atmosphere":"oxidation","ingredients":[{"id":15137,"name":"EP Kaolin","percentage":25,"isAdditional":false},{"id":16050,"name":"Neph Sye A270","percentage":22,"isAdditional":false},{"id":15431,"name":"Strontium Carbonate","percentage":17,"isAdditional":false},{"id":15169,"name":"Ferro Frit 3134","percentage":16,"isAdditional":false},{"id":15457,"name":"Whiting","percentage":13,"isAdditional":false},{"id":15400,"name":"Silica","percentage":7,"isAdditional":false},{"id":15114,"name":"Cobalt Carbonate","percentage":2,"isAdditional":true},{"id":15387,"name":"Red Iron Oxide","percentage":1,"isAdditional":true}],"umf":{"Na2O":0.1669,"K2O":0.0323,"MgO":0.002,"CaO":0.4954,"SrO":0.3034,"Al2O3":0.3837,"B2O3":0.138,"Fe2O3":0.0191,"SiO2":1.7084,"TiO2":0.0031,"P2O5":0.0012,"CoO":0.0443},"SiO2_Al2O3_ratio":4.45,"R2O_RO_ratio":0.1992,"fluxSum":1.0,"x":1.7084,"y":0.3837,"imageUrl":null,"thumbnailUrl":null,"scrapedAt":null},{"id":"glazy_146455","name":"Manganese Clear","source":"glazy","cone":6,"coneRaw":"6","surface":"unknown","transparency":null,"atmosphere":"unknown","ingredients":[],"umf":{"Na2O":0.142,"K2O":0.03,"MgO":0.0015,"CaO":0.6963,"Al2O3":0.3595,"B2O3":0.1574,"Fe2O3":0.003,"SiO2":3.1551,"TiO2":0.0028,"P2O5":0.0011,"MnO":0.1302},"SiO2_Al2O3_ratio":8.78,"R2O_RO_ratio":0.1977,"fluxSum":0.8698,"x":3.1551,"y":0.3595,"imageUrl":null,"thumbnailUrl":null,"scrapedAt":null},{"id":"glazy_24043","name":"Marilee's Lava","source":"glazy","cone":6,"coneRaw":"6","surface":"unknown","transparency":"opaque","atmosphere":"reduction","ingredients":[{"id":15131,"name":"Custer Feldspar","percentage":49.73,"isAdditional":false},{"id":15457,"name":"Whiting","percentage":23.91,"isAdditional":false},{"id":15137,"name":"EP Kaolin","percentage":13.18,"isAdditional":false},{"id":15400,"name":"Silica","percentage":13.18,"isAdditional":false},{"id":15443,"name":"Titanium Dioxide","percentage":11.29,"isAdditional":true},{"id":15401,"name":"Silicon carbide","percentage":3.4,"isAdditional":true}],"umf":{"Na2O":0.0756,"K2O":0.1664,"MgO":0.0011,"CaO":0.7569,"Al2O3":0.4099,"Fe2O3":0.0029,"SiO2":2.7696,"TiO2":0.4435,"P2O5":0.0008},"SiO2_Al2O3_ratio":6.76,"R2O_RO_ratio":0.242,"fluxSum":1.0,"x":2.7696,"y":0.4099,"imageUrl":null,"thumbnailUrl":null,"scrapedAt":null},{"id":"glazy_2612","name":"Martens Oatmeal","source":"glazy","cone":6,"coneRaw":"6","surface":"unknown","transparency":null,"atmosphere":"unknown","ingredients":[{"id":15131,"name":"Custer Feldspar","percentage":51.6,"isAdditional":false},{"id":15457,"name":"Whiting","percentage":18.8,"isAdditional":false},{"id":15288,"name":"Kaolin","percentage":15.4,"isAdditional":false},{"id":15135,"name":"Dolomite","percentage":10,"isAdditional":false},{"id":15467,"name":"Zinc Oxide","percentage":8.6,"isAdditional":false},{"id":15400,"name":"Silica","percentage":5.6,"isAdditional":false},{"id":15393,"name":"Rutile","percentage":2,"isAdditional":false},{"id":15352,"name":"Black Nickel Oxide","percentage":1.1,"isAdditional":false}],"umf":{"Na2O":0.0515,"K2O":0.113,"MgO":0.1121,"CaO":0.5056,"ZnO":0.2179,"Al2O3":0.3026,"Fe2O3":0.0032,"SiO2":1.6551,"TiO2":0.0465,"NiO":0.0304},"SiO2_Al2O3_ratio":5.47,"R2O_RO_ratio":0.1645,"fluxSum":1.0001,"x":1.6551,"y":0.3026,"imageUrl":null,"thumbnailUrl":null,"scrapedAt":null},{"id":"glazy_22382","name":"Mary's Error","source":"glazy","cone":6,"coneRaw":"6","surface":"gloss","transparency":"opaque","atmosphere":"unknown","ingredients":[],"umf":{"Na2O":0.1577,"K2O":0.0288,"MgO":0.0055,"CaO":0.5851,"ZnO":0.2229,"Al2O3":0.2675,"B2O3":0.4309,"Fe2O3":0.0446,"SiO2":3.4034,"TiO2":0.0012,"SnO2":0.1557},"SiO2_Al2O3_ratio":12.72,"R2O_RO_ratio":0.1865,"fluxSum":1.0,"x":3.4034,"y":0.2675,"imageUrl":null,"thumbnailUrl":null,"scrapedAt":null},{"id":"glazy_97123","name":"Matte Black","source":"glazy","cone":6,"coneRaw":"6","surface":"unknown","transparency":null,"atmosphere":"oxidation","ingredients":[{"id":15131,"name":"Custer Feldspar","percentage":45.6,"isAdditional":false},{"id":15137,"name":"EP Kaolin","percentage":18.4,"isAdditional":false},{"id":15457,"name":"Whiting","percentage":16.6,"isAdditional":false},{"id":15467,"name":"Zinc Oxide","percentage":7.4,"isAdditional":false},{"id":15400,"name":"Silica","percentage":4.6,"isAdditional":false},{"id":15387,"name":"Red Iron Oxide","percentage":6.2,"isAdditional":true},{"id":15117,"name":"Cobalt Oxide","percentage":1.2,"isAdditional":true}],"umf":{"Na2O":0.0671,"K2O":0.1479,"MgO":0.0014,"CaO":0.5096,"ZnO":0.274,"Al2O3":0.4323,"Fe2O3":0.1146,"SiO2":2.2191,"TiO2":0.0026,"P2O5":0.001,"CoO":0.045},"SiO2_Al2O3_ratio":5.13,"R2O_RO_ratio":0.215,"fluxSum":1.0,"x":2.2191,"y":0.4323,"imageUrl":null,"thumbnailUrl":null,"scrapedAt":null},{"id":"glazy_100163","name":"Matte Glaze Base","source":"glazy","cone":6,"coneRaw":"6","surface":"matte","transparency":null,"atmosphere":"unknown","ingredients":[],"umf":{"Na2O":0.1844,"K2O":0.0421,"MgO":0.0042,"CaO":0.7694,"Al2O3":0.5842,"B2O3":0.1485,"Fe2O3":0.0051,"SiO2":2.711,"TiO2":0.0046,"P2O5":0.0018},"SiO2_Al2O3_ratio":4.64,"R2O_RO_ratio":0.2265,"fluxSum":1.0001,"x":2.711,"y":0.5842,"imageUrl":null,"thumbnailUrl":null,"scrapedAt":null},{"id":"glazy_99126","name":"Matte \u02c66 Bristol Glaze NEW","source":"glazy","cone":6,"coneRaw":"6","surface":"unknown","transparency":null,"atmosphere":"unknown","ingredients":[],"umf":{"K2O":0.219,"CaO":0.3937,"ZnO":0.3873,"Al2O3":0.3599,"SiO2":1.5953,"SnO2":0.0261},"SiO2_Al2O3_ratio":4.43,"R2O_RO_ratio":0.219,"fluxSum":1.0,"x":1.5953,"y":0.3599,"imageUrl":null,"thumbnailUrl":null,"scrapedAt":null},{"id":"glazy_6604","name":"Matthes 1001/2","source":"glazy","cone":6,"coneRaw":"6","surface":"unknown","transparency":"opaque","atmosphere":"unknown","ingredients":[],"umf":{"CaO":1.0,"SiO2":1.8995},"SiO2_Al2O3_ratio":0,"R2O_RO_ratio":0.0,"fluxSum":1.0,"x":1.8995,"y":0,"imageUrl":null,"thumbnailUrl":null,"scrapedAt":null},{"id":"glazy_36663","name":"Medium Iron (NBoA Variant)","source":"glazy","cone":6,"coneRaw":"6","surface":"unknown","transparency":"translucent","atmosphere":"unknown","ingredients":[],"umf":{"Li2O":0.0632,"Na2O":0.2007,"K2O":0.0164,"MgO":0.0884,"CaO":0.2649,"ZnO":0.3665,"Al2O3":0.1452,"B2O3":0.1272,"Fe2O3":0.0024,"SiO2":2.1468,"TiO2":0.0014,"P2O5":0.0005,"NiO":0.0666},"SiO2_Al2O3_ratio":14.79,"R2O_RO_ratio":0.2803,"fluxSum":1.0001,"x":2.1468,"y":0.1452,"imageUrl":null,"thumbnailUrl":null,"scrapedAt":null},{"id":"glazy_17379","name":"Metallic Black","source":"glazy","cone":6,"coneRaw":"6","surface":"gloss","transparency":"opaque","atmosphere":"oxidation","ingredients":[{"id":15349,"name":"Nepheline Syenite","percentage":79.8,"isAdditional":false},{"id":15252,"name":"Gerstley Borate","percentage":10.1,"isAdditional":false},{"id":15457,"name":"Whiting","percentage":5.6,"isAdditional":false},{"id":15137,"name":"EP Kaolin","percentage":4.5,"isAdditional":false},{"id":15120,"name":"Copper Carbonate","percentage":4.5,"isAdditional":true},{"id":15336,"name":"Manganese Dioxide","percentage":4.5,"isAdditional":true},{"id":15114,"name":"Cobalt Carbonate","percentage":2.2,"isAdditional":true}],"umf":{"Na2O":0.467,"K2O":0.1392,"MgO":0.0382,"CaO":0.3555,"Al2O3":0.703,"B2O3":0.1368,"Fe2O3":0.0034,"SiO2":3.0442,"TiO2":0.0012,"P2O5":0.0005,"CuO":0.1281,"CoO":0.0651},"SiO2_Al2O3_ratio":4.33,
