Repository: ryanlack616/stull-atlas

# stull-atlas
R.T. Stull in 1912 the Stull graph, trying to understand and improve on with new tools

File: data/glazes/glazy-processed.json (part 23 of 55)
"R2O_RO_ratio":0.6063,"fluxSum":0.9999,"x":3.0442,"y":0.703,"imageUrl":null,"thumbnailUrl":null,"scrapedAt":null},{"id":"glazy_146989","name":"Mid glossy + 5% Mason #6385","source":"glazy","cone":6,"coneRaw":"6","surface":"unknown","transparency":null,"atmosphere":"unknown","ingredients":[],"umf":{"Na2O":0.1322,"K2O":0.0241,"MgO":0.2845,"CaO":0.5593,"Al2O3":0.5313,"B2O3":0.1562,"Fe2O3":0.0036,"SiO2":3.9684,"TiO2":0.0034,"P2O5":0.0013},"SiO2_Al2O3_ratio":7.47,"R2O_RO_ratio":0.1563,"fluxSum":1.0001,"x":3.9684,"y":0.5313,"imageUrl":null,"thumbnailUrl":null,"scrapedAt":null},{"id":"glazy_67781","name":"Mid-fire shiny liner glaze","source":"glazy","cone":6,"coneRaw":"6","surface":"unknown","transparency":"transparent","atmosphere":"unknown","ingredients":[],"umf":{"Na2O":0.1039,"K2O":0.1141,"MgO":0.1507,"CaO":0.6312,"Al2O3":0.3771,"B2O3":0.208,"SiO2":3.2821},"SiO2_Al2O3_ratio":8.7,"R2O_RO_ratio":0.218,"fluxSum":0.9999,"x":3.2821,"y":0.3771,"imageUrl":null,"thumbnailUrl":null,"scrapedAt":null},{"id":"glazy_26222","name":"Midnight Blue","source":"glazy","cone":6,"coneRaw":"6","surface":"gloss","transparency":null,"atmosphere":"reduction","ingredients":[{"id":15400,"name":"Silica","percentage":27.5,"isAdditional":false},{"id":15131,"name":"Custer Feldspar","percentage":22.5,"isAdditional":false},{"id":15137,"name":"EP Kaolin","percentage":15,"isAdditional":false},{"id":15457,"name":"Whiting","percentage":15,"isAdditional":false},{"id":15168,"name":"Ferro Frit 3124","percentage":12.5,"isAdditional":false},{"id":15252,"name":"Gerstley Borate","percentage":7.5,"isAdditional":false},{"id":15114,"name":"Cobalt Carbonate","percentage":3,"isAdditional":true},{"id":15387,"name":"Red Iron Oxide","percentage":2,"isAdditional":true}],"umf":{"Na2O":0.3198,"CaO":0.6802,"Al2O3":0.0383,"B2O3":0.64,"SiO2":1.4824,"CoO":0.0657},"SiO2_Al2O3_ratio":38.7,"R2O_RO_ratio":0.3198,"fluxSum":1.0,"x":1.4824,"y":0.0383,"imageUrl":null,"thumbnailUrl":null,"scrapedAt":null},{"id":"glazy_145295","name":"Milky Dream - Original","source":"glazy","cone":6,"coneRaw":"6","surface":"unknown","transparency":null,"atmosphere":"unknown","ingredients":[],"umf":{"Na2O":0.1285,"K2O":0.0113,"MgO":0.1737,"CaO":0.6865,"Al2O3":0.3092,"B2O3":0.7611,"Fe2O3":0.0087,"SiO2":3.2788,"TiO2":0.0062,"ZrO2":0.2157,"P2O5":0.0028},"SiO2_Al2O3_ratio":10.6,"R2O_RO_ratio":0.1398,"fluxSum":1.0,"x":3.2788,"y":0.3092,"imageUrl":null,"thumbnailUrl":null,"scrapedAt":null},{"id":"glazy_18184","name":"Milky Gloss","source":"glazy","cone":6,"coneRaw":"6","surface":"gloss","transparency":"transparent","atmosphere":"oxidation","ingredients":[{"id":15252,"name":"Gerstley Borate","percentage":50,"isAdditional":false},{"id":15400,"name":"Silica","percentage":30,"isAdditional":false},{"id":15137,"name":"EP Kaolin","percentage":20,"isAdditional":false},{"id":15469,"name":"Zircopax","percentage":10,"isAdditional":true},{"id":15072,"name":"Bentonite","percentage":2,"isAdditional":true}],"umf":{"Na2O":0.131,"K2O":0.0121,"MgO":0.1758,"CaO":0.6811,"Al2O3":0.3216,"B2O3":0.7535,"Fe2O3":0.0104,"SiO2":3.3235,"TiO2":0.0062,"ZrO2":0.2136,"P2O5":0.0028},"SiO2_Al2O3_ratio":10.33,"R2O_RO_ratio":0.1431,"fluxSum":1.0,"x":3.3235,"y":0.3216,"imageUrl":null,"thumbnailUrl":null,"scrapedAt":null},{"id":"glazy_136918","name":"Mint","source":"glazy","cone":6,"coneRaw":"6","surface":"gloss","transparency":null,"atmosphere":"oxidation","ingredients":[{"id":15936,"name":"Mahavir Potash Feldspar","percentage":40,"isAdditional":false},{"id":15169,"name":"Ferro Frit 3134","percentage":22,"isAdditional":false},{"id":15400,"name":"Silica","percentage":22,"isAdditional":false},{"id":15457,"name":"Whiting","percentage":12,"isAdditional":false},{"id":15135,"name":"Dolomite","percentage":4,"isAdditional":false},{"id":15393,"name":"Rutile","percentage":5,"isAdditional":true},{"id":15120,"name":"Copper Carbonate","percentage":3.5,"isAdditional":true},{"id":15072,"name":"Bentonite","percentage":2,"isAdditional":true}],"umf":{"Na2O":0.0417,"K2O":0.2562,"MgO":0.0012,"CaO":0.5365,"ZnO":0.1643,"Al2O3":0.3318,"B2O3":0.0793,"Fe2O3":0.0067,"SiO2":2.8788,"TiO2":0.1049,"SnO2":0.0403,"CuO":0.0246},"SiO2_Al2O3_ratio":8.68,"R2O_RO_ratio":0.2979,"fluxSum":0.9999,"x":2.8788,"y":0.3318,"imageUrl":null,"thumbnailUrl":null,"scrapedAt":null},{"id":"glazy_145044","name":"Mock Shino (c/6)","source":"glazy","cone":6,"coneRaw":"6","surface":"unknown","transparency":null,"atmosphere":"unknown","ingredients":[],"umf":{"Na2O":0.2365,"K2O":0.0641,"MgO":0.2494,"CaO":0.45,"Al2O3":0.3742,"B2O3":0.286,"Fe2O3":0.0639,"SiO2":1.8064,"TiO2":0.0058,"ZrO2":0.0881,"SnO2":0.1072,"P2O5":0.0005},"SiO2_Al2O3_ratio":4.83,"R2O_RO_ratio":0.3006,"fluxSum":1.0,"x":1.8064,"y":0.3742,"imageUrl":null,"thumbnailUrl":null,"scrapedAt":null},{"id":"glazy_29281","name":"Modified Rey FA Janet Pharris","source":"glazy","cone":6,"coneRaw":"6","surface":"unknown","transparency":null,"atmosphere":"oxidation","ingredients":[{"id":15400,"name":"Silica","percentage":33,"isAdditional":false},{"id":15137,"name":"EP Kaolin","percentage":24,"isAdditional":false},{"id":15167,"name":"Ferro Frit 3110","percentage":20,"isAdditional":false},{"id":15131,"name":"Custer Feldspar","percentage":12,"isAdditional":false},{"id":15062,"name":"Barium Carbonate","percentage":11,"isAdditional":false},{"id":15467,"name":"Zinc Oxide","percentage":17,"isAdditional":true},{"id":15443,"name":"Titanium Dioxide","percentage":6,"isAdditional":true},{"id":15352,"name":"Black Nickel Oxide","percentage":2.2,"isAdditional":true}],"umf":{"Na2O":0.1522,"K2O":0.0513,"MgO":0.0017,"CaO":0.0658,"BaO":0.1535,"ZnO":0.5755,"Al2O3":0.3174,"B2O3":0.0209,"Fe2O3":0.0034,"SiO2":3.0333,"TiO2":0.2101,"P2O5":0.0012,"NiO":0.0812},"SiO2_Al2O3_ratio":9.56,"R2O_RO_ratio":0.2035,"fluxSum":1.0,"x":3.0333,"y":0.3174,"imageUrl":null,"thumbnailUrl":null,"scrapedAt":null},{"id":"glazy_31643","name":"Modified butter yellow","source":"glazy","cone":6,"coneRaw":"6","surface":"unknown","transparency":"opaque","atmosphere":"oxidation","ingredients":[{"id":15476,"name":"FFF Feldspar","percentage":37.4,"isAdditional":false},{"id":15400,"name":"Silica","percentage":22.7,"isAdditional":false},{"id":15433,"name":"Talc","percentage":13.6,"isAdditional":false},{"id":15119,"name":"Colemanite","percentage":12.7,"isAdditional":false},{"id":15135,"name":"Dolomite","percentage":6.4,"isAdditional":false},{"id":15393,"name":"Rutile","percentage":6,"isAdditional":false},{"id":15442,"name":"Tin Oxide","percentage":5,"isAdditional":false},{"id":15268,"name":"Grolleg Kaolin","percentage":4.5,"isAdditional":false},{"id":15467,"name":"Zinc Oxide","percentage":2.7,"isAdditional":false},{"id":15072,"name":"Bentonite","percentage":2,"isAdditional":false}],"umf":{"Na2O":0.1009,"K2O":0.0904,"MgO":0.4192,"CaO":0.2927,"ZnO":0.0968,"Al2O3":0.256,"B2O3":0.2704,"Fe2O3":0.0137,"SiO2":2.9055,"TiO2":0.1973,"SnO2":0.0968},"SiO2_Al2O3_ratio":11.35,"R2O_RO_ratio":0.1913,"fluxSum":1.0,"x":2.9055,"y":0.256,"imageUrl":null,"thumbnailUrl":null,"scrapedAt":null},{"id":"glazy_96433","name":"Modified butter yellow (Copy)","source":"glazy","cone":6,"coneRaw":"6","surface":"unknown","transparency":"opaque","atmosphere":"unknown","ingredients":[],"umf":{"Na2O":0.1009,"K2O":0.0904,"MgO":0.4192,"CaO":0.2927,"ZnO":0.0968,"Al2O3":0.256,"B2O3":0.2704,"Fe2O3":0.0137,"SiO2":2.9055,"TiO2":0.1973,"SnO2":0.0968},"SiO2_Al2O3_ratio":11.35,"R2O_RO_ratio":0.1913,"fluxSum":1.0,"x":2.9055,"y":0.256,"imageUrl":null,"thumbnailUrl":null,"scrapedAt":null},{"id":"glazy_57193","name":"Mole","source":"glazy","cone":6,"coneRaw":"6","surface":"unknown","transparency":null,"atmosphere":"oxidation","ingredients":[{"id":15137,"name":"EP Kaolin","percentage":29.23,"isAdditional":false},{"id":15168,"name":"Ferro Frit 3124","percentage":22.56,"isAdditional":false},{"id":15349,"name":"Nepheline Syenite","percentage":20.37,"isAdditional":false},{"id":15457,"name":"Whiting","percentage":17.1,"isAdditional":false},{"id":15400,"name":"Silica","percentage":10.74,"isAdditional":false},{"id":15352,"name":"Black Nickel Oxide","percentage":3,"isAdditional":true},{"id":15387,"name":"Red Iron Oxide","percentage":3,"isAdditional":true}],"umf":{"Na2O":0.1844,"K2O":0.0421,"MgO":0.0042,"CaO":0.7694,"Al2O3":0.5842,"B2O3":0.1485,"Fe2O3":0.0644,"SiO2":2.711,"TiO2":0.0046,"P2O5":0.0018,"NiO":0.1337},"SiO2_Al2O3_ratio":4.64,"R2O_RO_ratio":0.2265,"fluxSum":1.0001,"x":2.711,"y":0.5842,"imageUrl":null,"thumbnailUrl":null,"scrapedAt":null},{"id":"glazy_29467","name":"More Peacock","source":"glazy","cone":6,"coneRaw":"5-7","surface":"unknown","transparency":null,"atmosphere":"oxidation","ingredients":[{"id":15470,"name":"Minspar 200","percentage":46,"isAdditional":false},{"id":15400,"name":"Silica","percentage":20,"isAdditional":false},{"id":15169,"name":"Ferro Frit 3134","percentage":13,"isAdditional":false},{"id":15607,"name":"Vansil W-30 Wollastonite","percentage":13,"isAdditional":false},{"id":15072,"name":"Bentonite","percentage":3,"isAdditional":false},{"id":15467,"name":"Zinc Oxide","percentage":3,"isAdditional":false},{"id":15594,"name":"Tricalcium Phosphate, Synthetic Bone Ash","percentage":2,"isAdditional":false},{"id":15120,"name":"Copper Carbonate","percentage":1,"isAdditional":false},{"id":15401,"name":"Silicon carbide","percentage":1,"isAdditional":false},{"id":15442,"name":"Tin Oxide","percentage":1,"isAdditional":false}],"umf":{"Na2O":0.2252,"K2O":0.0645,"MgO":0.02,"CaO":0.5735,"ZnO":0.1163,"Al2O3":0.294,"B2O3":0.1342,"Fe2O3":0.0031,"SiO2":3.4599,"SnO2":0.0209,"P2O5":0.0203,"MnO":0.0006,"CuO":0.0255},"SiO2_Al2O3_ratio":11.77,"R2O_RO_ratio":0.2898,"fluxSum":0.9995,"x":3.4599,"y":0.294,"imageUrl":null,"thumbnailUrl":null,"scrapedAt":null},{"id":"glazy_57198","name":"Morel","source":"glazy","cone":6,"coneRaw":"6","surface":"unknown","transparency":"opaque","atmosphere":"oxidation","ingredients":[{"id":15137,"name":"EP Kaolin","percentage":29.23,"isAdditional":false},{"id":15168,"name":"Ferro Frit 3124","percentage":22.56,"isAdditional":false},{"id":15349,"name":"Nepheline Syenite","percentage":20.37,"isAdditional":false},{"id":15457,"name":"Whiting","percentage":17.1,"isAdditional":false},{"id":15400,"name":"Silica","percentage":10.74,"isAdditional":false},{"id":15352,"name":"Black Nickel Oxide","percentage":1.8,"isAdditional":true},{"id":15387,"name":"Red Iron Oxide","percentage":1,"isAdditional":true},{"id":15114,"name":"Cobalt Carbonate","percentage":0.6,"isAdditional":true},{"id":15336,"name":"Manganese Dioxide","percentage":0.5,"isAdditional":true}],"umf":{"Na2O":0.1844,"K2O":0.0421,"MgO":0.0042,"CaO":0.7694,"Al2O3":0.5842,"B2O3":0.1485,"Fe2O3":0.0249,"SiO2":2.711,"TiO2":0.0046,"P2O5":0.0018,"CoO":0.0168,"NiO":0.0802},"SiO2_Al2O3_ratio":4.64,"R2O_RO_ratio":0.2265,"fluxSum":1.0001,"x":2.711,"y":0.5842,"imageUrl":null,"thumbnailUrl":null,"scrapedAt":null},{"id":"glazy_96602","name":"Moss Green","source":"glazy","cone":6,"coneRaw":"6","surface":"unknown","transparency":null,"atmosphere":"oxidation","ingredients":[{"id":15131,"name":"Custer Feldspar","percentage":57.15,"isAdditional":false},{"id":15137,"name":"EP Kaolin","percentage":14.92,"isAdditional":false},{"id":15457,"name":"Whiting","percentage":14.82,"isAdditional":false},{"id":15400,"name":"Silica","percentage":6.14,"isAdditional":false},{"id":15431,"name":"Strontium Carbonate","percentage":4.75,"isAdditional":false},{"id":15331,"name":"Magnesium carbonate","percentage":2.22,"isAdditional":false},{"id":15387,"name":"Red Iron Oxide","percentage":3.05,"isAdditional":true},{"id":15122,"name":"Black Copper Oxide","percentage":2.03,"isAdditional":true}],"umf":{"Na2O":0.0928,"K2O":0.2042,"MgO":0.0891,"CaO":0.5065,"SrO":0.1074,"Al2O3":0.5003,"Fe2O3":0.0641,"SiO2":2.8934,"TiO2":0.0024,"P2O5":0.0009,"CuO":0.0851},"SiO2_Al2O3_ratio":5.78,"R2O_RO_ratio":0.297,"fluxSum":1.0,"x":2.8934,"y":0.5003,"imageUrl":null,"thumbnailUrl":null,"scrapedAt":null},{"id":"glazy_91979","name":"Moss Green ^6","source":"glazy","cone":6,"coneRaw":"6","surface":"unknown","transparency":null,"atmosphere":"unknown","ingredients":[],"umf":{"Na2O":0.0059,"K2O":0.0062,"MgO":0.0081,"CaO":0.9798,"Al2O3":0.5395,"B2O3":1.4591,"Fe2O3":0.0088,"SiO2":3.3021,"TiO2":0.0068,"P2O5":0.0026,"CuO":0.3625},"SiO2_Al2O3_ratio":6.12,"R2O_RO_ratio":0.0121,"fluxSum":1.0,"x":3.3021,"y":0.5395,"imageUrl":null,"thumbnailUrl":null,"scrapedAt":null},{"id":"glazy_36623","name":"Mossy Green","source":"glazy","cone":6,"coneRaw":"6","surface":"unknown","transparency":null,"atmosphere":"oxidation","ingredients":[{"id":15349,"name":"Nepheline Syenite","percentage":60,"isAdditional":false},{"id":15431,"name":"Strontium Carbonate","percentage":20,"isAdditional":false},{"id":15298,"name":"Kentucky OM #4 Ball Clay","percentage":10,"isAdditional":false},{"id":15400,"name":"Silica","percentage":9,"isAdditional":false},{"id":15323,"name":"Lithium Carbonate","percentage":1,"isAdditional":false},{"id":15120,"name":"Copper Carbonate","percentage":5,"isAdditional":true},{"id":15443,"name":"Titanium Dioxide","percentage":5,"isAdditional":true}],"umf":{"Li2O":0.0478,"Na2O":0.3342,"K2O":0.1064,"MgO":0.0087,"CaO":0.0281,"SrO":0.4748,"Al2O3":0.5764,"Fe2O3":0.0037,"SiO2":2.9711,"TiO2":0.2247,"CuO":0.1418},"SiO2_Al2O3_ratio":5.15,"R2O_RO_ratio":0.4884,"fluxSum":1.0,"x":2.9711,"y":0.5764,"imageUrl":null,"thumbnailUrl":null,"scrapedAt":null},{"id":"glazy_91961","name":"Mottled Blue ^6","source":"glazy","cone":6,"coneRaw":"6","surface":"unknown","transparency":null,"atmosphere":"unknown","ingredients":[],"umf":{"Na2O":0.1077,"K2O":0.1531,"MgO":0.1581,"CaO":0.3854,"ZnO":0.1957,"Al2O3":0.2833,"B2O3":0.233,"Fe2O3":0.013,"SiO2":2.9012,"TiO2":0.0032,"P2O5":0.0004,"CuO":0.0774,"CoO":0.0268},"SiO2_Al2O3_ratio":10.24,"R2O_RO_ratio":0.2608,"fluxSum":1.0,"x":2.9012,"y":0.2833,"imageUrl":null,"thumbnailUrl":null,"scrapedAt":null},{"id":"glazy_7723","name":"Mouse Brown ^6 ox. Cu.","source":"glazy","cone":6,"coneRaw":"6","surface":"unknown","transparency":null,"atmosphere":"oxidation","ingredients":[{"id":15137,"name":"EP Kaolin","percentage":23.2,"isAdditional":false},{"id":15400,"name":"Silica","percentage":23.2,"isAdditional":false},{"id":15252,"name":"Gerstley Borate","percentage":21.4,"isAdditional":false},{"id":15457,"name":"Whiting","percentage":21.4,"isAdditional":false},{"id":15323,"name":"Lithium Carbonate","percentage":10.7,"isAdditional":false},{"id":15443,"name":"Titanium Dioxide","percentage":19.6,"isAdditional":true},{"id":15281,"name":"Iron oxide","percentage":7.1,"isAdditional":true}],"umf":{"Li2O":0.3105,"Na2O":0.0299,"K2O":0.0038,"MgO":0.0408,"CaO":0.6149,"Al2O3":0.1854,"B2O3":0.1754,"Fe2O3":0.0934,"SiO2":1.31,"TiO2":0.5253,"P2O5":0.0012},"SiO2_Al2O3_ratio":7.07,"R2O_RO_ratio":0.3442,"fluxSum":0.9999,"x":1.31,"y":0.1854,"imageUrl":null,"thumbnailUrl":null,"scrapedAt":null},{"id":"glazy_26044","name":"Mr.Teal yo girl","source":"glazy","cone":6,"coneRaw":"6","surface":"unknown","transparency":null,"atmosphere":"unknown","ingredients":[],"umf":{"Na2O":0.131,"K2O":0.0121,"MgO":0.1759,"CaO":0.6811,"Al2O3":0.3217,"B2O3":0.7535,"Fe2O3":0.0104,"SiO2":3.1106,"TiO2":0.0062,"P2O5":0.0028,"CoO":0.0493,"Cr2O3":0.0516},"SiO2_Al2O3_ratio":9.67,"R2O_RO_ratio":0.1431,"fluxSum":1.0001,"x":3.1106,"y":0.3217,"imageUrl":null,"thumbnailUrl":null,"scrapedAt":null},{"id":"glazy_80492","name":"Mt. St. Helen's ash glaze","source":"glazy","cone":6,"coneRaw":"6","surface":"matte","transparency":null,"atmosphere":"unknown","ingredients":[],"umf":{"Na2O":0.2579,"K2O":0.0515,"MgO":0.2369,"CaO":0.45,"Al2O3":0.8255,"B2O3":0.1684,"Fe2O3":0.1133,"SiO2":4.0507,"TiO2":0.0269,"P2O5":0.0011,"MnO":0.0037},"SiO2_Al2O3_ratio":4.91,"R2O_RO_ratio":0.3105,"fluxSum":0.9963,"x":4.0507,"y":0.8255,"imageUrl":null,"thumbnailUrl":null,"scrapedAt":null},{"id":"glazy_96570","name":"Mushroom","source":"glazy","cone":6,"coneRaw":"6","surface":"unknown","transparency":null,"atmosphere":"oxidation","ingredients":[{"id":15137,"name":"EP Kaolin","percentage":30,"isAdditional":false},{"id":15458,"name":"Wollastonite","percentage":29,"isAdditional":false},{"id":15171,"name":"Ferro Frit 3195","percentage":20,"isAdditional":false},{"id":15400,"name":"Silica","percentage":17,"isAdditional":false},{"id":15349,"name":"Nepheline Syenite","percentage":4,"isAdditional":false},{"id":15393,"name":"Rutile","percentage":6,"isAdditional":true},{"id":15336,"name":"Manganese Dioxide","percentage":2,"isAdditional":true}],"umf":{"Na2O":0.078,"K2O":0.0095,"MgO":0.0027,"CaO":0.9097,"Al2O3":0.4447,"B2O3":0.2027,"Fe2O3":0.0161,"SiO2":3.0014,"TiO2":0.2154,"P2O5":0.0017},"SiO2_Al2O3_ratio":6.75,"R2O_RO_ratio":0.0875,"fluxSum":0.9999,"x":3.0014,"y":0.4447,"imageUrl":null,"thumbnailUrl":null,"scrapedAt":null},{"id":"glazy_146337","name":"Musty Potato 5","source":"glazy","cone":6,"coneRaw":"6","surface":"matte","transparency":"opaque","atmosphere":"oxidation","ingredients":[{"id":15371,"name":"Potash Feldspar","percentage":27.4,"isAdditional":false},{"id":15135,"name":"Dolomite","percentage":22.3,"isAdditional":false},{"id":15288,"name":"Kaolin","percentage":20.3,"isAdditional":false},{"id":15637,"name":"Nepheline Syenite Norwegian","percentage":12.2,"isAdditional":false},{"id":15094,"name":"Calcined Kaolin","percentage":12,"isAdditional":false},{"id":15169,"name":"Ferro Frit 3134","percentage":10.2,"isAdditional":false},{"id":15457,"name":"Whiting","percentage":5.6,"isAdditional":false},{"id":15323,"name":"Lithium Carbonate","percentage":2,"isAdditional":false},{"id":15443,"name":"Titanium Dioxide","percentage":5,"isAdditional":true},{"id":15387,"name":"Red Iron Oxide","percentage":2.5,"isAdditional":true}],"umf":{"Li2O":0.0602,"Na2O":0.0697,"K2O":0.1331,"MgO":0.2675,"CaO":0.4695,"Al2O3":0.4702,"B2O3":0.0737,"Fe2O3":0.0332,"SiO2":1.6756,"TiO2":0.1382},"SiO2_Al2O3_ratio":3.56,"R2O_RO_ratio":0.263,"fluxSum":1.0,"x":1.6756,"y":0.4702,"imageUrl":null,"thumbnailUrl":null,"scrapedAt":null},{"id":"glazy_134291","name":"NCMC Satin Algae","source":"glazy","cone":6,"coneRaw":"6","surface":"unknown","transparency":null,"atmosphere":"unknown","ingredients":[],"umf":{"Na2O":0.1543,"K2O":0.0497,"MgO":0.1165,"CaO":0.6795,"Al2O3":0.4,"B2O3":0.0744,"Fe2O3":0.0058,"SiO2":2.6507,"TiO2":0.0345,"ZrO2":0.124,"P2O5":0.0009,"CuO":0.046},"SiO2_Al2O3_ratio":6.63,"R2O_RO_ratio":0.204,"fluxSum":1.0,"x":2.6507,"y":0.4,"imageUrl":null,"thumbnailUrl":null,"scrapedAt":null},{"id":"glazy_125758","name":"NCMC-Clear #7","source":"glazy","cone":6,"coneRaw":"6","surface":"gloss","transparency":"translucent","atmosphere":"unknown","ingredients":[],"umf":{"Na2O":0.3176,"K2O":0.0035,"MgO":0.0025,"CaO":0.6764,"Al2O3":0.3924,"B2O3":0.6334,"Fe2O3":0.0046,"SiO2":3.8135,"TiO2":0.0046,"P2O5":0.0018},"SiO2_Al2O3_ratio":9.72,"R2O_RO_ratio":0.3211,"fluxSum":1.0,"x":3.8135,"y":0.3924,"imageUrl":null,"thumbnailUrl":null,"scrapedAt":null},{"id":"glazy_41762","name":"Nancy's Pink Icing Glaze","source":"glazy","cone":6,"coneRaw":"6","surface":"satin","transparency":null,"atmosphere":"oxidation","ingredients":[{"id":15400,"name":"Silica","percentage":41.48,"isAdditional":false},{"id":15637,"name":"Nepheline Syenite Norwegian","percentage":23.61,"isAdditional":false},{"id":15457,"name":"Whiting","percentage":12.39,"isAdditional":false},{"id":15323,"name":"Lithium Carbonate","percentage":11.26,"isAdditional":false},{"id":15252,"name":"Gerstley Borate","percentage":6.46,"isAdditional":false},{"id":15331,"name":"Magnesium carbonate","percentage":2.82,"isAdditional":false},{"id":15062,"name":"Barium Carbonate","percentage":1.98,"isAdditional":false},{"id":15393,"name":"Rutile","percentage":3.55,"isAdditional":true},{"id":15442,"name":"Tin Oxide","percentage":3.05,"isAdditional":true}],"umf":{"Li2O":0.3803,"Na2O":0.0817,"K2O":0.0539,"MgO":0.0968,"CaO":0.3625,"BaO":0.0248,"Al2O3":0.1346,"B2O3":0.0616,"Fe2O3":0.0066,"SiO2":2.319,"TiO2":0.0993,"SnO2":0.0501,"P2O5":0.0001},"SiO2_Al2O3_ratio":17.23,"R2O_RO_ratio":0.5159,"fluxSum":1.0,"x":2.319,"y":0.1346,"imageUrl":null,"thumbnailUrl":null,"scrapedAt":null},{"id":"glazy_7075","name":"Naomi Duffy Red","source":"glazy","cone":6,"coneRaw":"6","surface":"unknown","transparency":null,"atmosphere":"unknown","ingredients":[{"id":15252,"name":"Gerstley Borate","percentage":31,"isAdditional":false},{"id":15400,"name":"Silica","percentage":30,"isAdditional":false},{"id":15349,"name":"Nepheline Syenite","percentage":20,"isAdditional":false},{"id":15433,"name":"Talc","percentage":14,"isAdditional":false},{"id":15137,"name":"EP Kaolin","percentage":5,"isAdditional":false},{"id":15129,"name":"Crocus martis","percentage":15,"isAdditional":true}],"umf":{"Na2O":0.1661,"K2O":0.0362,"MgO":0.4444,"CaO":0.3532,"Al2O3":0.2156,"B2O3":0.3836,"Fe2O3":0.137,"SiO2":3.0969,"TiO2":0.002,"P2O5":0.001},"SiO2_Al2O3_ratio":14.36,"R2O_RO_ratio":0.2023,"fluxSum":0.9999,"x":3.0969,"y":0.2156,"imageUrl":null,"thumbnailUrl":null,"scrapedAt":null},{"id":"glazy_31207","name":"Navy Blue","source":"glazy","cone":6,"coneRaw":"6","surface":"gloss","transparency":"opaque","atmosphere":"oxidation","ingredients":[{"id":15624,"name":"G200 HP Feldspar, G200HP","percentage":46,"isAdditional":false},{"id":15400,"name":"Silica","percentage":24,"isAdditional":false},{"id":15457,"name":"Whiting","percentage":12,"isAdditional":false},{"id":15467,"name":"Zinc Oxide","percentage":8,"isAdditional":false},{"id":15137,"name":"EP Kaolin","percentage":7,"isAdditional":false},{"id":15120,"name":"Copper Carbonate","percentage":4,"isAdditional":false},{"id":15114,"name":"Cobalt Carbonate","percentage":3.5,"isAdditional":false},{"id":15393,"name":"Rutile","percentage":2.5,"isAdditional":false}],"umf":{"Na2O":0.0227,"K2O":0.2339,"MgO":0.0006,"CaO":0.4125,"ZnO":0.3303,"Al2O3":0.3636,"Fe2O3":0.0072,"SiO2":3.2194,"TiO2":0.0958,"P2O5":0.0004,"CuO":0.1088,"CoO":0.0989},"SiO2_Al2O3_ratio":8.85,"R2O_RO_ratio":0.2566,"fluxSum":1.0,"x":3.2194,"y":0.3636,"imageUrl":null,"thumbnailUrl":null,"scrapedAt":null},{"id":"glazy_7276","name":"New Celadon Glaze","source":"glazy","cone":6,"coneRaw":"6","surface":"gloss","transparency":null,"atmosphere":"unknown","ingredients":[],"umf":{"Na2O":0.1848,"K2O":0.0042,"MgO":0.0597,"CaO":0.6638,"ZnO":0.0585,"Al2O3":0.2835,"B2O3":0.2603,"Fe2O3":0.0148,"SiO2":1.8483,"TiO2":0.0026,"P2O5":0.0012,"MnO":0.029,"CuO":0.0193,"CoO":0.006},"SiO2_Al2O3_ratio":6.52,"R2O_RO_ratio":0.1946,"fluxSum":0.971,"x":1.8483,"y":0.2835,"imageUrl":null,"thumbnailUrl":null,"scrapedAt":null},{"id":"glazy_7544","name":"New RecipeBJ Base Talc","source":"glazy","cone":6,"coneRaw":"6","surface":"gloss","transparency":null,"atmosphere":"oxidation","ingredients":[{"id":15058,"name":"Ball Clay","percentage":20,"isAdditional":false},{"id":15135,"name":"Dolomite","percentage":20,"isAdditional":false},{"id":15400,"name":"Silica","percentage":20,"isAdditional":false},{"id":15433,"name":"Talc","percentage":20,"isAdditional":false},{"id":15500,"name":"Johnson Matthey Frit 169","percentage":20,"isAdditional":false},{"id":15336,"name":"Manganese Dioxide","percentage":3,"isAdditional":true},{"id":15393,"name":"Rutile","percentage":3,"isAdditional":true}],"umf":{"Na2O":0.1349,"K2O":0.004,"MgO":0.5608,"CaO":0.248,"SrO":0.0006,"BaO":0.0211,"ZnO":0.0306,"Al2O3":0.1046,"B2O3":0.1652,"Fe2O3":0.0066,"SiO2":1.7971,"TiO2":0.076},"SiO2_Al2O3_ratio":17.18,"R2O_RO_ratio":0.1389,"fluxSum":1.0,"x":1.7971,"y":0.1046,"imageUrl":null,"thumbnailUrl":null,"scrapedAt":null},{"id":"glazy_7546","name":"New RecipeBJ Strontium","source":"glazy","cone":6,"coneRaw":"6","surface":"gloss","transparency":null,"atmosphere":"oxidation","ingredients":[{"id":15058,"name":"Ball Clay","percentage":20,"isAdditional":false},{"id":15135,"name":"Dolomite","percentage":20,"isAdditional":false},{"id":15169,"name":"Ferro Frit 3134","percentage":20,"isAdditional":false},{"id":15400,"name":"Silica","percentage":20,"isAdditional":false},{"id":15431,"name":"Strontium Carbonate","percentage":20,"isAdditional":false},{"id":15336,"name":"Manganese Dioxide","percentage":3,"isAdditional":true}],"umf":{"Na2O":0.0738,"K2O":0.0042,"MgO":0.239,"CaO":0.3891,"SrO":0.2939,"Al2O3":0.115,"B2O3":0.142,"Fe2O3":0.0028,"SiO2":1.4775,"TiO2":0.0054},"SiO2_Al2O3_ratio":12.85,"R2O_RO_ratio":0.078,"fluxSum":1.0,"x":1.4775,"y":0.115,"imageUrl":null,"thumbnailUrl":null,"scrapedAt":null},{"id":"glazy_10828","name":"New Tyler Amber with added coloring oxides and Wood Ash","source":"glazy","cone":6,"coneRaw":"6","surface":"unknown","transparency":null,"atmosphere":"oxidation","ingredients":[{"id":15389,"name":"Redart","percentage":60,"isAdditional":false},{"id":15167,"name":"Ferro Frit 3110","percentage":20,"isAdditional":false},{"id":15252,"name":"Gerstley Borate","percentage":20,"isAdditional":false},{"id":15038,"name":"Hardwood ash","percentage":50,"isAdditional":true},{"id":15393,"name":"Rutile","percentage":3,"isAdditional":true},{"id":15072,"name":"Bentonite","percentage":2,"isAdditional":true},{"id":15117,"name":"Cobalt Oxide","percentage":1,"isAdditional":true}],"umf":{"Na2O":0.1017,"K2O":0.2504,"MgO":0.2845,"CaO":0.3416,"Al2O3":0.1245,"B2O3":0.1008,"Fe2O3":0.0371,"SiO2":1.139,"TiO2":0.0504,"P2O5":0.0699,"MnO":0.0218,"CoO":0.0149},"SiO2_Al2O3_ratio":9.15,"R2O_RO_ratio":0.3599,"fluxSum":0.9782,"x":1.139,"y":0.1245,"imageUrl":null,"thumbnailUrl":null,"scrapedAt":null},{"id":"glazy_7608","name":"Noah's Port ^6 Ox. (Lilly Krakowski)","source":"glazy","cone":6,"coneRaw":"6","surface":"unknown","transparency":null,"atmosphere":"oxidation","ingredients":[{"id":15389,"name":"Redart","percentage":52.2,"isAdditional":false},{"id":15349,"name":"Nepheline Syenite","percentage":17.4,"isAdditional":false},{"id":15500,"name":"Johnson Matthey Frit 169","percentage":17.4,"isAdditional":false},{"id":15135,"name":"Dolomite","percentage":8.7,"isAdditional":false},{"id":15281,"name":"Iron oxide","percentage":4.3,"isAdditional":false}],"umf":{"Na2O":0.3212,"K2O":0.118,"MgO":0.256,"CaO":0.2233,"SrO":0.001,"BaO":0.0329,"ZnO":0.0477,"Al2O3":0.4494,"B2O3":0.2575,"Fe2O3":0.1825,"SiO2":3.1615,"TiO2":0.0268,"P2O5":0.003},"SiO2_Al2O3_ratio":7.03,"R2O_RO_ratio":0.4392,"fluxSum":1.0001,"x":3.1615,"y":0.4494,"imageUrl":null,"thumbnailUrl":null,"scrapedAt":null},{"id":"glazy_40435","name":"Not so Peacock / Nebula color variations","source":"glazy","cone":6,"coneRaw":"5-7","surface":"matte","transparency":null,"atmosphere":"unknown","ingredients":[],"umf":{"Na2O":0.0708,"K2O":0.2584,"MgO":0.0047,"CaO":0.5514,"ZnO":0.1148,"Al2O3":0.2838,"B2O3":0.1325,"Fe2O3":0.0021,"SiO2":3.3289,"SnO2":0.0413,"P2O5":0.0201,"CuO":0.0252},"SiO2_Al2O3_ratio":11.73,"R2O_RO_ratio":0.3292,"fluxSum":1.0001,"x":3.3289,"y":0.2838,"imageUrl":null,"thumbnailUrl":null,"scrapedAt":null},{"id":"glazy_30879","name":"Noxema Blue- NCMC","source":"glazy","cone":6,"coneRaw":"6","surface":"gloss","transparency":"transparent","atmosphere":"oxidation","ingredients":[{"id":15131,"name":"Custer Feldspar","percentage":48.3,"isAdditional":false},{"id":15458,"name":"Wollastonite","percentage":23.2,"isAdditional":false},{"id":15137,"name":"EP Kaolin","percentage":10.3,"isAdditional":false},{"id":15252,"name":"Gerstley Borate","percentage":10.1,"isAdditional":false},{"id":15400,"name":"Silica","percentage":5.3,"isAdditional":false},{"id":15114,"name":"Cobalt Carbonate","percentage":2.8,"isAdditional":false}],"umf":{"Na2O":0.0913,"K2O":0.1584,"MgO":0.0275,"CaO":0.7228,"Al2O3":0.3628,"B2O3":0.1183,"Fe2O3":0.0032,"SiO2":2.8652,"TiO2":0.0019,"P2O5":0.0008,"CoO":0.0716},"SiO2_Al2O3_ratio":7.9,"R2O_RO_ratio":0.2497,"fluxSum":1.0,"x":2.8652,"y":0.3628,"imageUrl":null,"thumbnailUrl":null,"scrapedAt":null},{"id":"glazy_60351","name":"Nuka#6","source":"glazy","cone":6,"coneRaw":"6","surface":"gloss","transparency":"opaque","atmosphere":"unknown","ingredients":[],"umf":{"Na2O":0.3009,"K2O":0.1122,"MgO":0.1234,"CaO":0.4614,"SrO":0.002,"Al2O3":0.3262,"B2O3":0.2472,"Fe2O3":0.0271,"SiO2":2.8621,"TiO2":0.0015,"P2O5":0.0456},"SiO2_Al2O3_ratio":8.77,"R2O_RO_ratio":0.4131,"fluxSum":0.9999,"x":2.8621,"y":0.3262,"imageUrl":null,"thumbnailUrl":null,"scrapedAt":null},{"id":"glazy_20022","name":"Nutmeg","source":"glazy","cone":6,"coneRaw":"6","surface":"gloss","transparency":"opaque","atmosphere":"oxidation","ingredients":[{"id":15169,"name":"Ferro Frit 3134","percentage":31.32,"isAdditional":false},{"id":15131,"name":"Custer Feldspar","percentage":27.23,"isAdditional":false},{"id":15400,"name":"Silica","percentage":18.63,"isAdditional":false},{"id":15458,"name":"Wollastonite","percentage":10.85,"isAdditional":false},{"id":15137,"name":"EP Kaolin","percentage":8.6,"isAdditional":false},{"id":15431,"name":"Strontium Carbonate","percentage":3.38,"isAdditional":false},{"id":15442,"name":"Tin Oxide","percentage":13.31,"isAdditional":true},{"id":15387,"name":"Red Iron Oxide","percentage":6.14,"isAdditional":true}],"umf":{"Na2O":0.201,"K2O":0.091,"MgO":0.0007,"CaO":0.6359,"SrO":0.0713,"Al2O3":0.2588,"B2O3":0.3194,"Fe2O3":0.1156,"SiO2":3.168,"TiO2":0.0013,"SnO2":0.2752,"P2O5":0.0005},"SiO2_Al2O3_ratio":12.24,"R2O_RO_ratio":0.292,"fluxSum":0.9999,"x":3.168,"y":0.2588,"imageUrl":null,"thumbnailUrl":null,"scrapedAt":null},{"id":"glazy_31528","name":"Nutmeg - NCMC","source":"glazy","cone":6,"coneRaw":"6","surface":"unknown","transparency":null,"atmosphere":"oxidation","ingredients":[{"id":15135,"name":"Dolomite","percentage":23.3,"isAdditional":false},{"id":15298,"name":"Kentucky OM #4 Ball Clay","percentage":23.3,"isAdditional":false},{"id":15400,"name":"Silica","percentage":23.3,"isAdditional":false},{"id":15422,"name":"Spodumene","percentage":23.3,"isAdditional":false},{"id":15169,"name":"Ferro Frit 3134","percentage":6.8,"isAdditional":false},{"id":15442,"name":"Tin Oxide","percentage":4.85,"isAdditional":false},{"id":15465,"name":"Yellow Ochre","percentage":3.24,"isAdditional":false},{"id":15072,"name":"Bentonite","percentage":1.94,"isAdditional":false},{"id":15387,"name":"Red Iron Oxide","percentage":1.07,"isAdditional":false}],"umf":{"Li2O":0.1733,"Na2O":0.0366,"K2O":0.0074,"MgO":0.3607,"CaO":0.4219,"Al2O3":0.3826,"B2O3":0.0618,"Fe2O3":0.0357,"SiO2":2.6479,"TiO2":0.0097,"SnO2":0.0893},"SiO2_Al2O3_ratio":6.92,"R2O_RO_ratio":0.2173,"fluxSum":0.9999,"x":2.6479,"y":0.3826,"imageUrl":null,"thumbnailUrl":null,"scrapedAt":null},{"id":"glazy_138339","name":"Nutmeg - Original","source":"glazy","cone":6,"coneRaw":"6","surface":"unknown","transparency":null,"atmosphere":"unknown","ingredients":[],"umf":{"Li2O":0.1808,"Na2O":0.0235,"K2O":0.0045,"MgO":0.3714,"CaO":0.4197,"Al2O3":0.4771,"B2O3":0.0389,"Fe2O3":0.0362,"SiO2":2.6887,"TiO2":0.0032,"SnO2":0.0922,"P2O5":0.0012},"SiO2_Al2O3_ratio":5.64,"R2O_RO_ratio":0.2088,"fluxSum":0.9999,"x":2.6887,"y":0.4771,"imageUrl":null,"thumbnailUrl":null,"scrapedAt":null},{"id":"glazy_138342","name":"Nutmeg - Test A","source":"glazy","cone":6,"coneRaw":"6","surface":"unknown","transparency":null,"atmosphere":"unknown","ingredients":[],"umf":{"Li2O":0.1924,"Na2O":0.0951,"K2O":0.0091,"MgO":0.238,"CaO":0.4653,"Al2O3":0.51,"B2O3":0.1798,"Fe2O3":0.03,"SiO2":3.082,"TiO2":0.0027,"SnO2":0.0763,"P2O5":0.001},"SiO2_Al2O3_ratio":6.04,"R2O_RO_ratio":0.2966,"fluxSum":0.9999,"x":3.082,"y":0.51,"imageUrl":null,"thumbnailUrl":null,"scrapedAt":null},{"id":"glazy_95968","name":"Nutmeg Shino ^6","source":"glazy","cone":6,"coneRaw":"6","surface":"unknown","transparency":null,"atmosphere":"unknown","ingredients":[],"umf":{"Li2O":0.1745,"Na2O":0.0342,"K2O":0.0069,"MgO":0.3605,"CaO":0.4239,"Al2O3":0.3746,"B2O3":0.0622,"Fe2O3":0.0347,"SiO2":2.6126,"TiO2":0.0098,"SnO2":0.0899},"SiO2_Al2O3_ratio":6.97,"R2O_RO_ratio":0.2156,"fluxSum":1.0,"x":2.6126,"y":0.3746,"imageUrl":null,"thumbnailUrl":null,"scrapedAt":null},{"id":"glazy_18344","name":"O2 Opaque Pumpkin","source":"glazy","cone":6,"coneRaw":"6","surface":"matte","transparency":"opaque","atmosphere":"oxidation","ingredients":[{"id":15400,"name":"Silica","percentage":27.87,"isAdditional":false},{"id":15349,"name":"Nepheline Syenite","percentage":26.92,"isAdditional":false},{"id":15457,"name":"Whiting","percentage":15.21,"isAdditional":false},{"id":15135,"name":"Dolomite","percentage":13.61,"isAdditional":false},{"id":15331,"name":"Magnesium carbonate","percentage":13.38,"isAdditional":false},{"id":15137,"name":"EP Kaolin","percentage":13.26,"isAdditional":false}],"umf":{"Na2O":0.0821,"K2O":0.0262,"MgO":0.4494,"CaO":0.4422,"Al2O3":0.2118,"Fe2O3":0.0015,"SiO2":1.6092,"TiO2":0.0012,"P2O5":0.0005},"SiO2_Al2O3_ratio":7.6,"R2O_RO_ratio":0.1083,"fluxSum":0.9999,"x":1.6092,"y":0.2118,"imageUrl":null,"thumbnailUrl":null,"scrapedAt":null},{"id":"glazy_96727","name":"Oatmeal Matte","source":"glazy","cone":6,"coneRaw":"6","surface":"unknown","transparency":null,"atmosphere":"unknown","ingredients":[],"umf":{"Na2O":0.0415,"K2O":0.0954,"MgO":0.0461,"CaO":0.5527,"ZnO":0.2643,"Al2O3":0.3653,"Fe2O3":0.0243,"SiO2":2.0431,"TiO2":0.0054,"ZrO2":0.0631,"P2O5":0.0008},"SiO2_Al2O3_ratio":5.59,"R2O_RO_ratio":0.1369,"fluxSum":1.0,"x":2.0431,"y":0.3653,"imageUrl":null,"thumbnailUrl":null,"scrapedAt":null},{"id":"glazy_20023","name":"Obsidian","source":"glazy","cone":6,"coneRaw":"6","surface":"unknown","transparency":null,"atmosphere":"oxidation","ingredients":[{"id":15169,"name":"Ferro Frit 3134","percentage":26,"isAdditional":false},{"id":15400,"name":"Silica","percentage":26,"isAdditional":false},{"id":15131,"name":"Custer Feldspar","percentage":22,"isAdditional":false},{"id":15137,"name":"EP Kaolin","percentage":17,"isAdditional":false},{"id":15433,"name":"Talc","percentage":5,"isAdditional":false},{"id":15457,"name":"Whiting","percentage":4,"isAdditional":false},{"id":15387,"name":"Red Iron Oxide","percentage":6,"isAdditional":true},{"id":15482,"name":"Mason 6600 black stain","percentage":6,"isAdditional":true},{"id":15072,"name":"Bentonite","percentage":2,"isAdditional":true}],"umf":{"Na2O":0.2156,"K2O":0.096,"MgO":0.1625,"CaO":0.5259,"Al2O3":0.4285,"B2O3":0.3376,"Fe2O3":0.1471,"SiO2":4.2945,"TiO2":0.0032,"P2O5":0.0012},"SiO2_Al2O3_ratio":10.02,"R2O_RO_ratio":0.3116,"fluxSum":1.0,"x":4.2945,"y":0.4285,"imageUrl":null,"thumbnailUrl":null,"scrapedAt":null},{"id":"glazy_50753","name":"Ocean","source":"glazy","cone":6,"coneRaw":"6","surface":"unknown","transparency":null,"atmosphere":"unknown","ingredients":[],"umf":{"Na2O":0.301,"K2O":0.047,"MgO":0.0142,"CaO":0.6378,"Al2O3":0.5613,"B2O3":0.5977,"Fe2O3":0.0204,"SiO2":3.9409,"TiO2":0.2272,"CoO":0.1001},"SiO2_Al2O3_ratio":7.02,"R2O_RO_ratio":0.348,"fluxSum":1.0,"x":3.9409,"y":0.5613,"imageUrl":null,"thumbnailUrl":null,"scrapedAt":null},{"id":"glazy_29845","name":"Ocean Blue","source":"glazy","cone":6,"coneRaw":"6","surface":"unknown","transparency":"opaque","atmosphere":"oxidation","ingredients":[{"id":15624,"name":"G200 HP Feldspar, G200HP","percentage":40,"isAdditional":false},{"id":15400,"name":"Silica","percentage":22,"isAdditional":false},{"id":15457,"name":"Whiting","percentage":14,"isAdditional":false},{"id":15252,"name":"Gerstley Borate","percentage":9,"isAdditional":false},{"id":15137,"name":"EP Kaolin","percentage":8,"isAdditional":false},{"id":15467,"name":"Zinc Oxide","percentage":7,"isAdditional":false},{"id":15443,"name":"Titanium Dioxide","percentage":4,"isAdditional":true},{"id":15072,"name":"Bentonite","percentage":2,"isAdditional":true},{"id":15120,"name":"Copper Carbonate","percentage":0.8,"isAdditional":true},{"id":15117,"name":"Cobalt Oxide","percentage":0.2,"isAdditional":true}],"umf":{"Na2O":0.037,"K2O":0.1785,"MgO":0.0263,"CaO":0.5074,"ZnO":0.2509,"Al2O3":0.309,"B2O3":0.1011,"Fe2O3":0.0037,"SiO2":2.6494,"TiO2":0.1475,"P2O5":0.0006,"CuO":0.0189,"CoO":0.0073},"SiO2_Al2O3_ratio":8.57,"R2O_RO_ratio":0.2155,"fluxSum":1.0001,"x":2.6494,"y":0.309,"imageUrl":null,"thumbnailUrl":null,"scrapedAt":null},{"id":"glazy_94723","name":"Odyssey White- Amazing Glaze","source":"glazy","cone":6,"coneRaw":"6","surface":"unknown","transparency":"opaque","atmosphere":"unknown","ingredients":[],"umf":{"Na2O":0.238,"K2O":0.0625,"MgO":0.0723,"CaO":0.6272,"Al2O3":0.4218,"B2O3":0.3031,"Fe2O3":0.0046,"SiO2":4.1197,"TiO2":0.0029,"ZrO2":0.1288,"P2O5":0.0013},"SiO2_Al2O3_ratio":9.77,"R2O_RO_ratio":0.3005,"fluxSum":1.0,"x":4.1197,"y":0.4218,"imageUrl":null,"thumbnailUrl":null,"scrapedAt":null},{"id":"glazy_3231","name":"Off White Satin Matt","source":"glazy","cone":6,"coneRaw":"6","surface":"satin","transparency":"opaque","atmosphere":"oxidation","ingredients":[{"id":15131,"name":"Custer Feldspar","percentage":54,"isAdditional":false},{"id":15457,"name":"Whiting","percentage":19,"isAdditional":false},{"id":15137,"name":"EP Kaolin","percentage":16,"isAdditional":false},{"id":15400,"name":"Silica","percentage":6,"isAdditional":false},{"id":15062,"name":"Barium Carbonate","percentage":5,"isAdditional":false},{"id":15467,"name":"Zinc Oxide","percentage":9,"isAdditional":true},{"id":15393,"name":"Rutile","percentage":5,"isAdditional":true}],"umf":{"Na2O":0.0636,"K2O":0.1399,"MgO":0.001,"CaO":0.4673,"BaO":0.0612,"ZnO":0.2671,"Al2O3":0.3591,"Fe2O3":0.0101,"SiO2":2.0222,"TiO2":0.1379,"P2O5":0.0007},"SiO2_Al2O3_ratio":5.63,"R2O_RO_ratio":0.2035,"fluxSum":1.0001,"x":2.0222,"y":0.3591,"imageUrl":null,"thumbnailUrl":null,"scrapedAt":null},{"id":"glazy_6797","name":"Oil Spot","source":"glazy","cone":6,"coneRaw":"6","surface":"gloss","transparency":null,"atmosphere":"oxidation","ingredients":[{"id":15407,"name":"Soda Feldspar","percentage":68.4,"isAdditional":false},{"id":15400,"name":"Silica","percentage":17.8,"isAdditional":false},{"id":15433,"name":"Talc","percentage":8.9,"isAdditional":false},{"id":15137,"name":"EP Kaolin","percentage":4.9,"isAdditional":false},{"id":15387,"name":"Red Iron Oxide","percentage":7.11,"isAdditional":true},{"id":15114,"name":"Cobalt Carbonate","percentage":2,"isAdditional":true}],"umf":{"Na2O":0.3164,"K2O":0.0055,"MgO":0.0039,"CaO":0.6742,"Al2O3":0.5894,"B2O3":0.6297,"Fe2O3":0.0201,"SiO2":3.8572,"TiO2":0.2428,"P2O5":0.0028,"CoO":0.1055},"SiO2_Al2O3_ratio":6.54,"R2O_RO_ratio":0.3219,"fluxSum":1.0,"x":3.8572,"y":0.5894,"imageUrl":null,"thumbnailUrl":null,"scrapedAt":null},{"id":"glazy_12978","name":"Oil Spot Base","source":"glazy","cone":6,"coneRaw":"6","surface":"unknown","transparency":"opaque","atmosphere":"unknown","ingredients":[{"id":15371,"name":"Potash Feldspar","percentage":47.8,"isAdditional":false},{"id":15400,"name":"Silica","percentage":23.9,"isAdditional":false},{"id":15457,"name":"Whiting","percentage":17.4,"isAdditional":false},{"id":15288,"name":"Kaolin","percentage":10.9,"isAdditional":false},{"id":15387,"name":"Red Iron Oxide","percentage":9.8,"isAdditional":true},{"id":15072,"name":"Bentonite","percentage":2,"isAdditional":true}],"umf":{"Na2O":0.0037,"K2O":0.3279,"MgO":0.0038,"CaO":0.6646,"Al2O3":0.506,"Fe2O3":0.2238,"SiO2":3.8804},"SiO2_Al2O3_ratio":7.67,"R2O_RO_ratio":0.3316,"fluxSum":1.0,"x":3.8804,"y":0.506,"imageUrl":null,"thumbnailUrl":null,"scrapedAt":null},{"id":"glazy_136997","name":"OldForge Midnight Surf","source":"glazy","cone":6,"coneRaw":"6","surface":"gloss","transparency":null,"atmosphere":"unknown","ingredients":[{"name":"Ferro Frit 3269","percentage":30,"isAdditional":false},{"name":"Silica","percentage":30,"isAdditional":false},{"name":"Strontium Carbonate","percentage":25,"isAdditional":false},{"name":"EP Kaolin","percentage":15,"isAdditional":false},{"name":"Rutile","percentage":4,"isAdditional":true},{"name":"Bentonite","percentage":2,"isAdditional":true},{"name":"Manganese Dioxide","percentage":2,"isAdditional":true},{"name":"Cobalt Carbonate","percentage":1,"isAdditional":true}],"umf":{"Na2O":0.1227,"K2O":0.0041,"MgO":0.0059,"CaO":0.2556,"SrO":0.6117,"Al2O3":0.3593,"B2O3":0.2365,"Fe2O3":0.0059,"SiO2":3.1096,"TiO2":0.0043,"P2O5":0.0017,"CoO":0.0304},"SiO2_Al2O3_ratio":8.65,"R2O_RO_ratio":0.1268,"fluxSum":1.0,"x":3.1096,"y":0.3593,"imageUrl":"https://ddms6z64wp3a6.cloudfront.net/uploads/recipes/97/m_87697.5f3ee8b9e388d.jpg","thumbnailUrl":"https://ddms6z64wp3a6.cloudfront.net/uploads/recipes/97/s_87697.5f3ee8b9e388d.jpg","scrapedAt":null,
