Repository: ryanlack616/stull-atlas

# stull-atlas
R.T. Stull in 1912 the Stull graph, trying to understand and improve on with new tools

File: data/glazes/glazy-processed.json (part 24 of 55)
"imageUrls":["https://ddms6z64wp3a6.cloudfront.net/uploads/recipes/97/m_87697.5f3ee8b9e388d.jpg","https://ddms6z64wp3a6.cloudfront.net/uploads/recipes/97/m_87697.5f3eea9975a86.jpg","https://ddms6z64wp3a6.cloudfront.net/uploads/recipes/97/m_87697.5f3eeaba1b1ba.jpg","https://ddms6z64wp3a6.cloudfront.net/uploads/recipes/97/m_87697.5f5bfd52e1336.jpg","https://ddms6z64wp3a6.cloudfront.net/uploads/recipes/97/m_87697.61d0a8dc5f59e.jpg","https://ddms6z64wp3a6.cloudfront.net/uploads/recipes/97/m_87697.68cb363a276ef.jpg","https://ddms6z64wp3a6.cloudfront.net/uploads/recipes/97/s_87697.5f3ee8b9e388d.jpg","https://ddms6z64wp3a6.cloudfront.net/uploads/recipes/97/s_87697.5f3eea9975a86.jpg","https://ddms6z64wp3a6.cloudfront.net/uploads/recipes/97/s_87697.5f3eeaba1b1ba.jpg","https://ddms6z64wp3a6.cloudfront.net/uploads/recipes/97/s_87697.5f5bfd52e1336.jpg","https://ddms6z64wp3a6.cloudfront.net/uploads/recipes/97/s_87697.61d0a8dc5f59e.jpg","https://ddms6z64wp3a6.cloudfront.net/uploads/recipes/97/s_87697.68cb363a276ef.jpg"]},{"id":"glazy_94140","name":"OldForge Strontium Gloss + 3% Copper","source":"glazy","cone":6,"coneRaw":"6","surface":"unknown","transparency":null,"atmosphere":"unknown","ingredients":[],"umf":{"Na2O":0.0742,"K2O":0.2596,"MgO":0.0047,"CaO":0.1522,"SrO":0.5093,"Al2O3":0.4373,"B2O3":0.1406,"Fe2O3":0.0214,"SiO2":3.1606,"TiO2":0.3248,"P2O5":0.0008,"CuO":0.0869},"SiO2_Al2O3_ratio":7.23,"R2O_RO_ratio":0.3338,"fluxSum":1.0,"x":3.1606,"y":0.4373,"imageUrl":null,"thumbnailUrl":null,"scrapedAt":null},{"id":"glazy_136978","name":"Opal Blue","source":"glazy","cone":6,"coneRaw":"6","surface":"gloss","transparency":null,"atmosphere":"oxidation","ingredients":[{"id":15169,"name":"Ferro Frit 3134","percentage":50,"isAdditional":false},{"id":15288,"name":"Kaolin","percentage":25,"isAdditional":false},{"id":15400,"name":"Silica","percentage":25,"isAdditional":false},{"id":15393,"name":"Rutile","percentage":4,"isAdditional":true},{"id":15072,"name":"Bentonite","percentage":2,"isAdditional":true},{"id":15114,"name":"Cobalt Carbonate","percentage":1,"isAdditional":true}],"umf":{"Na2O":0.3183,"K2O":0.0043,"MgO":0.0063,"CaO":0.6711,"Al2O3":0.4037,"B2O3":0.6272,"Fe2O3":0.0158,"SiO2":3.852,"TiO2":0.1773,"P2O5":0.0018,"CoO":0.0322},"SiO2_Al2O3_ratio":9.54,"R2O_RO_ratio":0.3226,"fluxSum":1.0,"x":3.852,"y":0.4037,"imageUrl":null,"thumbnailUrl":null,"scrapedAt":null},{"id":"glazy_10990","name":"Orange Brown (Cedar Hill)","source":"glazy","cone":6,"coneRaw":"6","surface":"unknown","transparency":"opaque","atmosphere":"oxidation","ingredients":[{"id":15400,"name":"Silica","percentage":24.75,"isAdditional":false},{"id":15135,"name":"Dolomite","percentage":17.32,"isAdditional":false},{"id":15424,"name":"Spodumene - Canadian","percentage":17.32,"isAdditional":false},{"id":15298,"name":"Kentucky OM #4 Ball Clay","percentage":16.83,"isAdditional":false},{"id":15252,"name":"Gerstley Borate","percentage":7.92,"isAdditional":false},{"id":15169,"name":"Ferro Frit 3134","percentage":5,"isAdditional":false},{"id":15305,"name":"Kona F-4 feldspar","percentage":5,"isAdditional":false},{"id":15608,"name":"Amtalc-C98 Talc","percentage":3.5,"isAdditional":false},{"id":15442,"name":"Tin Oxide","percentage":3.5,"isAdditional":true},{"id":15465,"name":"Yellow Ochre","percentage":2.5,"isAdditional":true},{"id":15072,"name":"Bentonite","percentage":1.5,"isAdditional":true},{"id":15387,"name":"Red Iron Oxide","percentage":1,"isAdditional":true}],"umf":{"Li2O":0.1228,"Na2O":0.0622,"K2O":0.0156,"MgO":0.3781,"CaO":0.4213,"Al2O3":0.318,"B2O3":0.1372,"Fe2O3":0.0332,"SiO2":2.7532,"TiO2":0.0078,"SnO2":0.068,"P2O5":0.0014},"SiO2_Al2O3_ratio":8.66,"R2O_RO_ratio":0.2006,"fluxSum":1.0,"x":2.7532,"y":0.318,"imageUrl":null,"thumbnailUrl":null,"scrapedAt":null},{"id":"glazy_39478","name":"Orange Julius","source":"glazy","cone":6,"coneRaw":"5-7","surface":"unknown","transparency":"translucent","atmosphere":"oxidation","ingredients":[{"id":15371,"name":"Potash Feldspar","percentage":39,"isAdditional":false},{"id":15467,"name":"Zinc Oxide","percentage":25,"isAdditional":false},{"id":15457,"name":"Whiting","percentage":16,"isAdditional":false},{"id":15400,"name":"Silica","percentage":14,"isAdditional":false},{"id":15858,"name":"Hyplas 71 Ball clay","percentage":6,"isAdditional":false},{"id":15469,"name":"Zircopax","percentage":6.5,"isAdditional":true},{"id":39477,"name":"High Fire Yellow Inclusion Glaze Stain Ref. ZL-258","percentage":5,"isAdditional":true},{"id":39476,"name":"High Fire Jaffa Orange Inclusion Glaze Stain Ref. ZL-238A","percentage":0.5,"isAdditional":true}],"umf":{"Na2O":0.0005,"K2O":0.132,"MgO":0.0008,"CaO":0.297,"ZnO":0.5696,"Al2O3":0.1504,"Fe2O3":0.0006,"SiO2":1.4078,"TiO2":0.0022,"ZrO2":0.0658},"SiO2_Al2O3_ratio":9.36,"R2O_RO_ratio":0.1325,"fluxSum":0.9999,"x":1.4078,"y":0.1504,"imageUrl":null,"thumbnailUrl":null,"scrapedAt":null},{"id":"glazy_69833","name":"Orange Street (w/3134)","source":"glazy","cone":6,"coneRaw":"6","surface":"unknown","transparency":null,"atmosphere":"unknown","ingredients":[],"umf":{"Na2O":0.1101,"K2O":0.0946,"MgO":0.3299,"CaO":0.4654,"Al2O3":0.1894,"B2O3":0.1341,"Fe2O3":0.1892,"SiO2":2.0196,"TiO2":0.0004,"P2O5":0.0773},"SiO2_Al2O3_ratio":10.66,"R2O_RO_ratio":0.2047,"fluxSum":1.0,"x":2.0196,"y":0.1894,"imageUrl":null,"thumbnailUrl":null,"scrapedAt":null},{"id":"glazy_96716","name":"Organic Ketchup","source":"glazy","cone":6,"coneRaw":"6","surface":"unknown","transparency":null,"atmosphere":"unknown","ingredients":[],"umf":{"Na2O":0.1041,"K2O":0.0259,"MgO":0.0605,"CaO":0.8095,"Al2O3":0.2335,"B2O3":0.1991,"Fe2O3":0.0028,"SiO2":2.3337,"TiO2":0.0001,"SnO2":0.0901,"Cr2O3":0.0027},"SiO2_Al2O3_ratio":9.99,"R2O_RO_ratio":0.13,"fluxSum":1.0,"x":2.3337,"y":0.2335,"imageUrl":null,"thumbnailUrl":null,"scrapedAt":null},{"id":"glazy_128992","name":"Osa Inspired \u2014 A3","source":"glazy","cone":6,"coneRaw":"6","surface":"unknown","transparency":null,"atmosphere":"unknown","ingredients":[],"umf":{"Li2O":0.1083,"Na2O":0.0977,"K2O":0.0108,"MgO":0.296,"CaO":0.4872,"Al2O3":0.5296,"B2O3":0.1833,"Fe2O3":0.0185,"SiO2":2.5976,"TiO2":0.2279},"SiO2_Al2O3_ratio":4.9,"R2O_RO_ratio":0.2168,"fluxSum":1.0,"x":2.5976,"y":0.5296,"imageUrl":null,"thumbnailUrl":null,"scrapedAt":null},{"id":"glazy_55569","name":"Ovo Gasworks Clear Ulexite","source":"glazy","cone":6,"coneRaw":"6","surface":"gloss","transparency":"transparent","atmosphere":"oxidation","ingredients":[{"id":20486,"name":"\u041a\u0432\u0430\u0440\u0446\u0435\u0432\u0430\u044f \u043c\u0443\u043a\u0430 Silverbond 15","percentage":27.49,"isAdditional":false},{"id":20487,"name":"\u041d\u0435\u0444\u0435\u043b\u0438\u043d \u0421\u0438\u0435\u043d\u0438\u0442 (Altaflux-45)","percentage":22.51,"isAdditional":false},{"id":20485,"name":"\u0412\u043e\u043b\u043b\u0430\u0441\u0442\u043e\u043d\u0438\u0442 (\u041c\u0418\u0412\u041e\u041b\u041b)","percentage":20.94,"isAdditional":false},{"id":15137,"name":"EP Kaolin","percentage":17.93,"isAdditional":false},{"id":33085,"name":"\u0423\u043b\u0435\u043a\u0441\u0438\u0442 (\u0425\u0438\u043c\u043f\u044d\u043a)","percentage":10.86,"isAdditional":false},{"id":20666,"name":"\u0422\u0430\u043b\u044c\u043a","percentage":0.26,"isAdditional":false}],"umf":{"Na2O":0.1258,"K2O":0.0748,"MgO":0.0501,"CaO":0.7456,"SrO":0.0037,"Al2O3":0.4244,"B2O3":0.2011,"Fe2O3":0.0037,"SiO2":3.4421,"TiO2":0.0032,"P2O5":0.0011},"SiO2_Al2O3_ratio":8.11,"R2O_RO_ratio":0.2006,"fluxSum":1.0,"x":3.4421,"y":0.4244,"imageUrl":null,"thumbnailUrl":null,"scrapedAt":null},{"id":"glazy_55570","name":"Ovo Gasworks Matte Ulexite","source":"glazy","cone":6,"coneRaw":"6","surface":"satin","transparency":"transparent","atmosphere":"oxidation","ingredients":[{"id":20487,"name":"\u041d\u0435\u0444\u0435\u043b\u0438\u043d \u0421\u0438\u0435\u043d\u0438\u0442 (Altaflux-45)","percentage":29.17,"isAdditional":false},{"id":22843,"name":"\u041a\u0430\u043e\u043b\u0438\u043d \u043a\u0430\u043b\u044c\u0446\u0438\u043d\u0438\u0440\u043e\u0432\u0430\u043d\u043d\u044b\u0439 \u041c\u0418\u041a\u0410\u041e","percentage":24.59,"isAdditional":false},{"id":20485,"name":"\u0412\u043e\u043b\u043b\u0430\u0441\u0442\u043e\u043d\u0438\u0442 (\u041c\u0418\u0412\u041e\u041b\u041b)","percentage":24.37,"isAdditional":false},{"id":20486,"name":"\u041a\u0432\u0430\u0440\u0446\u0435\u0432\u0430\u044f \u043c\u0443\u043a\u0430 Silverbond 15","percentage":12.76,"isAdditional":false},{"id":33085,"name":"\u0423\u043b\u0435\u043a\u0441\u0438\u0442 (\u0425\u0438\u043c\u043f\u044d\u043a)","percentage":9.11,"isAdditional":false}],"umf":{"Na2O":0.1365,"K2O":0.0842,"MgO":0.0365,"CaO":0.74,"SrO":0.0027,"Al2O3":0.5784,"B2O3":0.1512,"Fe2O3":0.0021,"SiO2":2.7227,"TiO2":0.0001},"SiO2_Al2O3_ratio":4.71,"R2O_RO_ratio":0.2207,"fluxSum":0.9999,"x":2.7227,"y":0.5784,"imageUrl":null,"thumbnailUrl":null,"scrapedAt":null},{"id":"glazy_29517","name":"Oxblood","source":"glazy","cone":6,"coneRaw":"6","surface":"gloss","transparency":null,"atmosphere":"oxidation","ingredients":[{"id":15252,"name":"Gerstley Borate","percentage":54.9,"isAdditional":false},{"id":15400,"name":"Silica","percentage":30.5,"isAdditional":false},{"id":15387,"name":"Red Iron Oxide","percentage":22,"isAdditional":false},{"id":15433,"name":"Talc","percentage":14.6,"isAdditional":false}],"umf":{"Na2O":0.0907,"K2O":0.006,"MgO":0.4174,"CaO":0.4859,"Al2O3":0.0138,"B2O3":0.5408,"Fe2O3":0.3384,"SiO2":2.039,"TiO2":0.0018,"P2O5":0.001},"SiO2_Al2O3_ratio":147.75,"R2O_RO_ratio":0.0967,"fluxSum":1.0,"x":2.039,"y":0.0138,"imageUrl":null,"thumbnailUrl":null,"scrapedAt":null},{"id":"glazy_148322","name":"Oxblood (Randy's Variation)","source":"glazy","cone":6,"coneRaw":"6","surface":"unknown","transparency":null,"atmosphere":"oxidation","ingredients":[{"id":15252,"name":"Gerstley Borate","percentage":31.7,"isAdditional":false},{"id":15400,"name":"Silica","percentage":29.7,"isAdditional":false},{"id":15305,"name":"Kona F-4 feldspar","percentage":19.8,"isAdditional":false},{"id":15433,"name":"Talc","percentage":13.8,"isAdditional":false},{"id":15137,"name":"EP Kaolin","percentage":5,"isAdditional":false},{"id":15387,"name":"Red Iron Oxide","percentage":20,"isAdditional":true}],"umf":{"Na2O":0.1386,"K2O":0.0378,"MgO":0.4463,"CaO":0.3773,"Al2O3":0.1937,"B2O3":0.3975,"Fe2O3":0.3911,"SiO2":3.179,"TiO2":0.0021,"P2O5":0.001},"SiO2_Al2O3_ratio":16.41,"R2O_RO_ratio":0.1764,"fluxSum":1.0,"x":3.179,"y":0.1937,"imageUrl":null,"thumbnailUrl":null,"scrapedAt":null},{"id":"glazy_52295","name":"PP glossy green","source":"glazy","cone":6,"coneRaw":"6","surface":"gloss","transparency":"opaque","atmosphere":"oxidation","ingredients":[{"id":15349,"name":"Nepheline Syenite","percentage":30,"isAdditional":false},{"id":51409,"name":"Wollastonita prodesco","percentage":30,"isAdditional":false},{"id":15400,"name":"Silica","percentage":20,"isAdditional":false},{"id":15288,"name":"Kaolin","percentage":12,"isAdditional":false},{"id":51647,"name":"Ulexita prodesco","percentage":8,"isAdditional":false},{"id":15443,"name":"Titanium Dioxide","percentage":6,"isAdditional":true},{"id":15120,"name":"Copper Carbonate","percentage":2.5,"isAdditional":true}],"umf":{"Na2O":0.16,"K2O":0.0423,"MgO":0.0242,"CaO":0.7721,"SrO":0.0014,"Al2O3":0.339,"B2O3":0.1264,"Fe2O3":0.0014,"SiO2":2.8455,"TiO2":0.2169,"CuO":0.0584},"SiO2_Al2O3_ratio":8.39,"R2O_RO_ratio":0.2023,"fluxSum":1.0,"x":2.8455,"y":0.339,"imageUrl":null,"thumbnailUrl":null,"scrapedAt":null},{"id":"glazy_17810","name":"PV Base","source":"glazy","cone":6,"coneRaw":"6","surface":"unknown","transparency":null,"atmosphere":"unknown","ingredients":[],"umf":{"Na2O":0.1184,"K2O":0.1265,"MgO":0.0858,"CaO":0.6693,"Al2O3":0.3774,"B2O3":0.3749,"Fe2O3":0.0055,"SiO2":2.4459,"TiO2":0.0035,"P2O5":0.0016},"SiO2_Al2O3_ratio":6.48,"R2O_RO_ratio":0.2449,"fluxSum":1.0,"x":2.4459,"y":0.3774,"imageUrl":null,"thumbnailUrl":null,"scrapedAt":null},{"id":"glazy_22143","name":"PV Clear","source":"glazy","cone":6,"coneRaw":"6","surface":"gloss","transparency":"transparent","atmosphere":"unknown","ingredients":[],"umf":{"Na2O":0.1319,"K2O":0.0957,"MgO":0.1655,"CaO":0.6069,"Al2O3":0.2242,"B2O3":0.6422,"Fe2O3":0.0094,"SiO2":2.5351,"TiO2":0.0042,"P2O5":0.0012},"SiO2_Al2O3_ratio":11.31,"R2O_RO_ratio":0.2276,"fluxSum":1.0,"x":2.5351,"y":0.2242,"imageUrl":null,"thumbnailUrl":null,"scrapedAt":null},{"id":"glazy_94137","name":"Panama Blue","source":"glazy","cone":6,"coneRaw":"6","surface":"gloss","transparency":null,"atmosphere":"oxidation","ingredients":[{"id":15371,"name":"Potash Feldspar","percentage":44.1,"isAdditional":false},{"id":15400,"name":"Silica","percentage":15.8,"isAdditional":false},{"id":15167,"name":"Ferro Frit 3110","percentage":10.7,"isAdditional":false},{"id":15169,"name":"Ferro Frit 3134","percentage":9.7,"isAdditional":false},{"id":15135,"name":"Dolomite","percentage":7.7,"isAdditional":false},{"id":15431,"name":"Strontium Carbonate","percentage":4.2,"isAdditional":false},{"id":15137,"name":"EP Kaolin","percentage":2.6,"isAdditional":false},{"id":15457,"name":"Whiting","percentage":2.6,"isAdditional":false},{"id":15467,"name":"Zinc Oxide","percentage":2.6,"isAdditional":false},{"id":15442,"name":"Tin Oxide","percentage":2.6,"isAdditional":true},{"id":15072,"name":"Bentonite","percentage":2,"isAdditional":true},{"id":15120,"name":"Copper Carbonate","percentage":1.75,"isAdditional":true}],"umf":{"Na2O":0.126,"K2O":0.2398,"MgO":0.1252,"CaO":0.3328,"SrO":0.083,"ZnO":0.0932,"Al2O3":0.2874,"B2O3":0.1045,"Fe2O3":0.0016,"SiO2":2.8463,"TiO2":0.0004,"SnO2":0.0503,"P2O5":0.0001,"CuO":0.0413},"SiO2_Al2O3_ratio":9.9,"R2O_RO_ratio":0.3658,"fluxSum":1.0,"x":2.8463,"y":0.2874,"imageUrl":null,"thumbnailUrl":null,"scrapedAt":null},{"id":"glazy_95963","name":"Panama Red ^6","source":"glazy","cone":6,"coneRaw":"6","surface":"unknown","transparency":null,"atmosphere":"unknown","ingredients":[],"umf":{"Na2O":0.1566,"K2O":0.1494,"MgO":0.1556,"CaO":0.3569,"SrO":0.0855,"ZnO":0.096,"Al2O3":0.2629,"B2O3":0.1349,"Fe2O3":0.002,"SiO2":2.7756,"TiO2":0.0008,"SnO2":0.0519,"P2O5":0.0004,"CuO":0.0438},"SiO2_Al2O3_ratio":10.56,"R2O_RO_ratio":0.306,"fluxSum":1.0,"x":2.7756,"y":0.2629,"imageUrl":null,"thumbnailUrl":null,"scrapedAt":null},{"id":"glazy_23474","name":"Paul's White","source":"glazy","cone":6,"coneRaw":"6","surface":"unknown","transparency":"opaque","atmosphere":"unknown","ingredients":[{"id":15131,"name":"Custer Feldspar","percentage":43,"isAdditional":false},{"id":15252,"name":"Gerstley Borate","percentage":15.7,"isAdditional":false},{"id":15400,"name":"Silica","percentage":12.1,"isAdditional":false},{"id":15457,"name":"Whiting","percentage":12,"isAdditional":false},{"id":15137,"name":"EP Kaolin","percentage":8.6,"isAdditional":false},{"id":15433,"name":"Talc","percentage":8.6,"isAdditional":false},{"id":15469,"name":"Zircopax","percentage":8,"isAdditional":false}],"umf":{"Na2O":0.0923,"K2O":0.1386,"MgO":0.2433,"CaO":0.5259,"Al2O3":0.3113,"B2O3":0.1796,"Fe2O3":0.0032,"SiO2":2.7642,"TiO2":0.0018,"ZrO2":0.1297,"P2O5":0.0008},"SiO2_Al2O3_ratio":8.88,"R2O_RO_ratio":0.2309,"fluxSum":1.0001,"x":2.7642,"y":0.3113,"imageUrl":null,"thumbnailUrl":null,"scrapedAt":null},{"id":"glazy_19163","name":"Peacock","source":"glazy","cone":6,"coneRaw":"5-7","surface":"unknown","transparency":null,"atmosphere":"oxidation","ingredients":[{"id":15470,"name":"Minspar 200","percentage":46,"isAdditional":false},{"id":15400,"name":"Silica","percentage":20,"isAdditional":false},{"id":15169,"name":"Ferro Frit 3134","percentage":13,"isAdditional":false},{"id":15607,"name":"Vansil W-30 Wollastonite","percentage":13,"isAdditional":false},{"id":15072,"name":"Bentonite","percentage":3,"isAdditional":false},{"id":15467,"name":"Zinc Oxide","percentage":3,"isAdditional":false},{"id":15442,"name":"Tin Oxide","percentage":2,"isAdditional":false},{"id":15594,"name":"Tricalcium Phosphate, Synthetic Bone Ash","percentage":2,"isAdditional":false},{"id":15120,"name":"Copper Carbonate","percentage":1,"isAdditional":false},{"id":15401,"name":"Silicon carbide","percentage":1,"isAdditional":false}],"umf":{"Na2O":0.2252,"K2O":0.0645,"MgO":0.02,"CaO":0.5735,"ZnO":0.1163,"Al2O3":0.294,"B2O3":0.1342,"Fe2O3":0.0031,"SiO2":3.4599,"SnO2":0.0419,"P2O5":0.0203,"MnO":0.0006,"CuO":0.0255},"SiO2_Al2O3_ratio":11.77,"R2O_RO_ratio":0.2898,"fluxSum":0.9995,"x":3.4599,"y":0.294,"imageUrl":null,"thumbnailUrl":null,"scrapedAt":null},{"id":"glazy_97234","name":"Peacock (Copy)","source":"glazy","cone":6,"coneRaw":"5-7","surface":"unknown","transparency":null,"atmosphere":"oxidation","ingredients":[{"id":15470,"name":"Minspar 200","percentage":41,"isAdditional":false},{"id":15400,"name":"Silica","percentage":17,"isAdditional":false},{"id":15607,"name":"Vansil W-30 Wollastonite","percentage":17,"isAdditional":false},{"id":15940,"name":"Fusion Frit 413","percentage":17,"isAdditional":false},{"id":15072,"name":"Bentonite","percentage":3,"isAdditional":false},{"id":15467,"name":"Zinc Oxide","percentage":2,"isAdditional":false},{"id":15594,"name":"Tricalcium Phosphate, Synthetic Bone Ash","percentage":2,"isAdditional":false},{"id":15442,"name":"Tin Oxide","percentage":2,"isAdditional":true},{"id":15401,"name":"Silicon carbide","percentage":1,"isAdditional":true},{"id":15120,"name":"Copper Carbonate","percentage":0.8,"isAdditional":true}],"umf":{"Na2O":0.2252,"K2O":0.0645,"MgO":0.02,"CaO":0.5735,"ZnO":0.1163,"Al2O3":0.294,"B2O3":0.1342,"Fe2O3":0.0031,"SiO2":3.4599,"SnO2":0.0419,"P2O5":0.0203,"MnO":0.0006,"CuO":0.0255},"SiO2_Al2O3_ratio":11.77,"R2O_RO_ratio":0.2898,"fluxSum":0.9995,"x":3.4599,"y":0.294,"imageUrl":null,"thumbnailUrl":null,"scrapedAt":null},{"id":"glazy_20474","name":"Peacock / Nebula","source":"glazy","cone":6,"coneRaw":"5-7","surface":"unknown","transparency":null,"atmosphere":"oxidation","ingredients":[{"id":15371,"name":"Potash Feldspar","percentage":46,"isAdditional":false},{"id":15400,"name":"Silica","percentage":20,"isAdditional":false},{"id":15169,"name":"Ferro Frit 3134","percentage":13,"isAdditional":false},{"id":15458,"name":"Wollastonite","percentage":13,"isAdditional":false},{"id":15072,"name":"Bentonite","percentage":3,"isAdditional":false},{"id":15467,"name":"Zinc Oxide","percentage":3,"isAdditional":false},{"id":15594,"name":"Tricalcium Phosphate, Synthetic Bone Ash","percentage":2,"isAdditional":false},{"id":15442,"name":"Tin Oxide","percentage":2,"isAdditional":true},{"id":15120,"name":"Copper Carbonate","percentage":1,"isAdditional":true},{"id":15401,"name":"Silicon carbide","percentage":1,"isAdditional":true}],"umf":{"Na2O":0.0708,"K2O":0.2584,"MgO":0.0047,"CaO":0.5514,"ZnO":0.1148,"Al2O3":0.2838,"B2O3":0.1325,"Fe2O3":0.0021,"SiO2":3.3289,"SnO2":0.0413,"P2O5":0.0201,"CuO":0.0252},"SiO2_Al2O3_ratio":11.73,"R2O_RO_ratio":0.3292,"fluxSum":1.0001,"x":3.3289,"y":0.2838,"imageUrl":null,"thumbnailUrl":null,"scrapedAt":null},{"id":"glazy_56258","name":"Peacock / Nebula (Copy)","source":"glazy","cone":6,"coneRaw":"5-7","surface":"unknown","transparency":null,"atmosphere":"oxidation","ingredients":[{"id":15371,"name":"Potash Feldspar","percentage":46,"isAdditional":false},{"id":15400,"name":"Silica","percentage":20,"isAdditional":false},{"id":15169,"name":"Ferro Frit 3134","percentage":13,"isAdditional":false},{"id":15458,"name":"Wollastonite","percentage":13,"isAdditional":false},{"id":15072,"name":"Bentonite","percentage":3,"isAdditional":false},{"id":15467,"name":"Zinc Oxide","percentage":3,"isAdditional":false},{"id":15594,"name":"Tricalcium Phosphate, Synthetic Bone Ash","percentage":2,"isAdditional":false},{"id":15442,"name":"Tin Oxide","percentage":2,"isAdditional":true},{"id":15120,"name":"Copper Carbonate","percentage":1,"isAdditional":true},{"id":15401,"name":"Silicon carbide","percentage":1,"isAdditional":true}],"umf":{"Na2O":0.0708,"K2O":0.2584,"MgO":0.0047,"CaO":0.5514,"ZnO":0.1148,"Al2O3":0.2838,"B2O3":0.1325,"Fe2O3":0.0021,"SiO2":3.3289,"SnO2":0.0413,"P2O5":0.0201,"CuO":0.0252},"SiO2_Al2O3_ratio":11.73,"R2O_RO_ratio":0.3292,"fluxSum":1.0001,"x":3.3289,"y":0.2838,"imageUrl":null,"thumbnailUrl":null,"scrapedAt":null},{"id":"glazy_25643","name":"Peacock Red","source":"glazy","cone":6,"coneRaw":"5-7","surface":"unknown","transparency":null,"atmosphere":"unknown","ingredients":[],"umf":{"Na2O":0.2192,"K2O":0.0623,"MgO":0.0232,"CaO":0.5799,"ZnO":0.1148,"Al2O3":0.2851,"B2O3":0.1325,"Fe2O3":0.0032,"SiO2":3.4051,"SnO2":0.0413,"MnO":0.0007,"CuO":0.0252},"SiO2_Al2O3_ratio":11.94,"R2O_RO_ratio":0.2817,"fluxSum":0.9994,"x":3.4051,"y":0.2851,"imageUrl":null,"thumbnailUrl":null,"scrapedAt":null},{"id":"glazy_25635","name":"Peacock with Nepheline Syenite","source":"glazy","cone":6,"coneRaw":"5-7","surface":"gloss","transparency":null,"atmosphere":"unknown","ingredients":[],"umf":{"Na2O":0.2003,"K2O":0.0993,"MgO":0.0045,"CaO":0.5852,"ZnO":0.1107,"Al2O3":0.2714,"B2O3":0.1278,"Fe2O3":0.0034,"SiO2":3.2253,"SnO2":0.0399,"P2O5":0.0179,"CuO":0.0243},"SiO2_Al2O3_ratio":11.88,"R2O_RO_ratio":0.2996,"fluxSum":1.0,"x":3.2253,"y":0.2714,"imageUrl":null,"thumbnailUrl":null,"scrapedAt":null},{"id":"glazy_1436","name":"Pearly","source":"glazy","cone":6,"coneRaw":"6","surface":"gloss","transparency":null,"atmosphere":"unknown","ingredients":[{"id":15400,"name":"Silica","percentage":32.7,"isAdditional":false},{"id":15287,"name":"K-200 Feldspar","percentage":26.3,"isAdditional":false},{"id":15457,"name":"Whiting","percentage":19.7,"isAdditional":false},{"id":15137,"name":"EP Kaolin","percentage":12.1,"isAdditional":false},{"id":15467,"name":"Zinc Oxide","percentage":6.6,"isAdditional":false},{"id":15331,"name":"Magnesium carbonate","percentage":2.7,"isAdditional":false},{"id":15393,"name":"Rutile","percentage":10,"isAdditional":true}],"umf":{"Na2O":0.0406,"K2O":0.081,"MgO":0.0911,"CaO":0.5588,"ZnO":0.2285,"Al2O3":0.2547,"Fe2O3":0.0195,"SiO2":2.6323,"TiO2":0.3191,"P2O5":0.0006},"SiO2_Al2O3_ratio":10.33,"R2O_RO_ratio":0.1216,"fluxSum":1.0,"x":2.6323,"y":0.2547,"imageUrl":null,"thumbnailUrl":null,"scrapedAt":null},{"id":"glazy_25975","name":"Perfect Caramel","source":"glazy","cone":6,"coneRaw":"6","surface":"unknown","transparency":"opaque","atmosphere":"unknown","ingredients":[],"umf":{"Na2O":0.1227,"K2O":0.056,"MgO":0.0043,"CaO":0.429,"ZnO":0.388,"Al2O3":0.2658,"Fe2O3":0.0601,"SiO2":2.5332,"TiO2":0.1654,"P2O5":0.0002,"Cr2O3":0.0069},"SiO2_Al2O3_ratio":9.53,"R2O_RO_ratio":0.1787,"fluxSum":1.0,"x":2.5332,"y":0.2658,"imageUrl":null,"thumbnailUrl":null,"scrapedAt":null},{"id":"glazy_117349","name":"Perfect Satin Matt","source":"glazy","cone":6,"coneRaw":"6","surface":"unknown","transparency":null,"atmosphere":"unknown","ingredients":[],"umf":{"Na2O":0.1723,"K2O":0.0485,"MgO":0.2997,"CaO":0.4795,"Al2O3":0.4585,"B2O3":0.1087,"Fe2O3":0.0025,"SiO2":2.2664,"TiO2":0.0004,"P2O5":0.0002},"SiO2_Al2O3_ratio":4.94,"R2O_RO_ratio":0.2208,"fluxSum":1.0,"x":2.2664,"y":0.4585,"imageUrl":null,"thumbnailUrl":null,"scrapedAt":null},{"id":"glazy_132194","name":"Perfect Satin Matt (Copy 3)","source":"glazy","cone":6,"coneRaw":"6","surface":"unknown","transparency":null,"atmosphere":"unknown","ingredients":[],"umf":{"Na2O":0.225,"K2O":0.0764,"MgO":0.3508,"CaO":0.3478,"Al2O3":0.624,"Fe2O3":0.0048,"SiO2":3.0698,"TiO2":0.0012},"SiO2_Al2O3_ratio":4.92,"R2O_RO_ratio":0.3014,"fluxSum":1.0,"x":3.0698,"y":0.624,"imageUrl":null,"thumbnailUrl":null,"scrapedAt":null},{"id":"glazy_8331","name":"Peridot Green ^6 Green","source":"glazy","cone":6,"coneRaw":"6","surface":"unknown","transparency":null,"atmosphere":"unknown","ingredients":[],"umf":{"Na2O":0.2238,"K2O":0.0037,"MgO":0.0026,"CaO":0.7698,"Al2O3":0.4007,"B2O3":0.4456,"Fe2O3":0.0133,"SiO2":3.2345,"TiO2":0.1582,"P2O5":0.0019,"CuO":0.0551},"SiO2_Al2O3_ratio":8.07,"R2O_RO_ratio":0.2275,"fluxSum":0.9999,"x":3.2345,"y":0.4007,"imageUrl":null,"thumbnailUrl":null,"scrapedAt":null},{"id":"glazy_148329","name":"Periwinkle (Randy's Variation)","source":"glazy","cone":6,"coneRaw":"6","surface":"unknown","transparency":null,"atmosphere":"oxidation","ingredients":[{"id":15252,"name":"Gerstley Borate","percentage":31.7,"isAdditional":false},{"id":15400,"name":"Silica","percentage":29.7,"isAdditional":false},{"id":15305,"name":"Kona F-4 feldspar","percentage":19.8,"isAdditional":false},{"id":15433,"name":"Talc","percentage":13.8,"isAdditional":false},{"id":15137,"name":"EP Kaolin","percentage":5,"isAdditional":false},{"id":15114,"name":"Cobalt Carbonate","percentage":1,"isAdditional":true}],"umf":{"Na2O":0.1386,"K2O":0.0378,"MgO":0.4463,"CaO":0.3773,"Al2O3":0.1937,"B2O3":0.3975,"Fe2O3":0.0035,"SiO2":3.179,"TiO2":0.0021,"P2O5":0.001,"CoO":0.0274},"SiO2_Al2O3_ratio":16.41,"R2O_RO_ratio":0.1764,"fluxSum":1.0,"x":3.179,"y":0.1937,"imageUrl":null,"thumbnailUrl":null,"scrapedAt":null},{"id":"glazy_141074","name":"Petalite Wood Ash","source":"glazy","cone":6,"coneRaw":"6","surface":"unknown","transparency":null,"atmosphere":"unknown","ingredients":[],"umf":{"Li2O":0.4251,"Na2O":0.0719,"K2O":0.1529,"MgO":0.1075,"CaO":0.2426,"Al2O3":0.4356,"Fe2O3":0.0356,"SiO2":3.6261,"P2O5":0.0627},"SiO2_Al2O3_ratio":8.32,"R2O_RO_ratio":0.6499,"fluxSum":1.0,"x":3.6261,"y":0.4356,"imageUrl":null,"thumbnailUrl":null,"scrapedAt":null},{"id":"glazy_97125","name":"Pewter Blue","source":"glazy","cone":6,"coneRaw":"6","surface":"unknown","transparency":null,"atmosphere":"oxidation","ingredients":[{"id":15135,"name":"Dolomite","percentage":20,"isAdditional":false},{"id":15169,"name":"Ferro Frit 3134","percentage":20,"isAdditional":false},{"id":15298,"name":"Kentucky OM #4 Ball Clay","percentage":20,"isAdditional":false},{"id":15400,"name":"Silica","percentage":20,"isAdditional":false},{"id":15422,"name":"Spodumene","percentage":20,"isAdditional":false},{"id":15469,"name":"Zircopax","percentage":10,"isAdditional":true},{"id":15072,"name":"Bentonite","percentage":2,"isAdditional":true},{"id":15120,"name":"Copper Carbonate","percentage":2,"isAdditional":true},{"id":15117,"name":"Cobalt Oxide","percentage":1,"isAdditional":true},{"id":15122,"name":"Black Copper Oxide","percentage":1,"isAdditional":true}],"umf":{"Li2O":0.1403,"Na2O":0.0907,"K2O":0.0061,"MgO":0.2924,"CaO":0.4705,"Al2O3":0.3046,"B2O3":0.1714,"Fe2O3":0.0048,"SiO2":2.5064,"TiO2":0.0079,"ZrO2":0.1428,"CuO":0.0753,"CoO":0.0326},"SiO2_Al2O3_ratio":8.23,"R2O_RO_ratio":0.2371,"fluxSum":1.0,"x":2.5064,"y":0.3046,"imageUrl":null,"thumbnailUrl":null,"scrapedAt":null},{"id":"glazy_67310","name":"Pharsalia","source":"glazy","cone":6,"coneRaw":"6","surface":"unknown","transparency":null,"atmosphere":"oxidation","ingredients":[{"id":15407,"name":"Soda Feldspar","percentage":30,"isAdditional":false},{"id":15384,"name":"Red clay","percentage":20,"isAdditional":false},{"id":15135,"name":"Dolomite","percentage":18,"isAdditional":false},{"id":15422,"name":"Spodumene","percentage":12,"isAdditional":false},{"id":15058,"name":"Ball Clay","percentage":10,"isAdditional":false},{"id":15252,"name":"Gerstley Borate","percentage":10,"isAdditional":false}],"umf":{"Li2O":0.0901,"Na2O":0.1836,"K2O":0.0286,"MgO":0.3226,"CaO":0.3751,"Al2O3":0.4074,"B2O3":0.1078,"Fe2O3":0.0272,"SiO2":2.273,"TiO2":0.0115,"P2O5":0.0011},"SiO2_Al2O3_ratio":5.58,"R2O_RO_ratio":0.3023,"fluxSum":1.0,"x":2.273,"y":0.4074,"imageUrl":null,"thumbnailUrl":null,"scrapedAt":null},{"id":"glazy_17820","name":"Pike's purple - frit","source":"glazy","cone":6,"coneRaw":"5-7","surface":"unknown","transparency":"opaque","atmosphere":"oxidation","ingredients":[{"id":15169,"name":"Ferro Frit 3134","percentage":25,"isAdditional":false},{"id":15400,"name":"Silica","percentage":22,"isAdditional":false},{"id":15504,"name":"Talc - amtalc c98/pioneer","percentage":20,"isAdditional":false},{"id":15137,"name":"EP Kaolin","percentage":17,"isAdditional":false},{"id":15502,"name":"Custer - new","percentage":12,"isAdditional":false},{"id":15467,"name":"Zinc Oxide","percentage":3,"isAdditional":false},{"id":15114,"name":"Cobalt Carbonate","percentage":1.4,"isAdditional":false}],"umf":{"Na2O":0.1397,"K2O":0.0301,"MgO":0.4294,"CaO":0.2932,"ZnO":0.1076,"Al2O3":0.2504,"B2O3":0.2389,"Fe2O3":0.0046,"SiO2":2.945,"TiO2":0.0031,"P2O5":0.0009,"CoO":0.0344},"SiO2_Al2O3_ratio":11.76,"R2O_RO_ratio":0.1698,"fluxSum":1.0,"x":2.945,"y":0.2504,"imageUrl":null,"thumbnailUrl":null,"scrapedAt":null},{"id":"glazy_96714","name":"Pike\u2019s Purple","source":"glazy","cone":6,"coneRaw":"6","surface":"unknown","transparency":null,"atmosphere":"unknown","ingredients":[],"umf":{"Na2O":0.2314,"K2O":0.0022,"MgO":0.4437,"CaO":0.2273,"ZnO":0.0954,"Al2O3":0.2709,"B2O3":0.1405,"Fe2O3":0.0022,"SiO2":2.977,"TiO2":0.0005,"P2O5":0.0003,"CoO":0.0716},"SiO2_Al2O3_ratio":10.99,"R2O_RO_ratio":0.2336,"fluxSum":1.0,"x":2.977,"y":0.2709,"imageUrl":null,"thumbnailUrl":null,"scrapedAt":null},{"id":"glazy_148347","name":"Pine (Randy's Variation)","source":"glazy","cone":6,"coneRaw":"6","surface":"unknown","transparency":null,"atmosphere":"oxidation","ingredients":[{"id":15252,"name":"Gerstley Borate","percentage":31.7,"isAdditional":false},{"id":15400,"name":"Silica","percentage":29.7,"isAdditional":false},{"id":15305,"name":"Kona F-4 feldspar","percentage":19.8,"isAdditional":false},{"id":15433,"name":"Talc","percentage":13.8,"isAdditional":false},{"id":15137,"name":"EP Kaolin","percentage":5,"isAdditional":false},{"id":15108,"name":"Chrome Oxide","percentage":1,"isAdditional":true}],"umf":{"Na2O":0.1386,"K2O":0.0378,"MgO":0.4463,"CaO":0.3773,"Al2O3":0.1937,"B2O3":0.3975,"Fe2O3":0.0035,"SiO2":3.179,"TiO2":0.0021,"P2O5":0.001,"Cr2O3":0.0214},"SiO2_Al2O3_ratio":16.41,"R2O_RO_ratio":0.1764,"fluxSum":1.0,"x":3.179,"y":0.1937,"imageUrl":null,"thumbnailUrl":null,"scrapedAt":null},{"id":"glazy_20024","name":"Pinell Weathered Bronze","source":"glazy","cone":6,"coneRaw":"6","surface":"matte","transparency":"opaque","atmosphere":"oxidation","ingredients":[{"id":16050,"name":"Neph Sye A270","percentage":57.14,"isAdditional":false},{"id":15431,"name":"Strontium Carbonate","percentage":19.05,"isAdditional":false},{"id":15298,"name":"Kentucky OM #4 Ball Clay","percentage":9.52,"isAdditional":false},{"id":15400,"name":"Silica","percentage":8.57,"isAdditional":false},{"id":15120,"name":"Copper Carbonate","percentage":4.76,"isAdditional":false},{"id":15323,"name":"Lithium Carbonate","percentage":0.95,"isAdditional":false},{"id":15072,"name":"Bentonite","percentage":4.76,"isAdditional":true},{"id":15443,"name":"Titanium Dioxide","percentage":4.76,"isAdditional":true}],"umf":{"Li2O":0.0462,"Na2O":0.3517,"K2O":0.1103,"MgO":0.0128,"CaO":0.019,"SrO":0.46,"Al2O3":0.5977,"Fe2O3":0.0071,"SiO2":3.0283,"TiO2":0.2175,"CuO":0.1373},"SiO2_Al2O3_ratio":5.07,"R2O_RO_ratio":0.5082,"fluxSum":1.0,"x":3.0283,"y":0.5977,"imageUrl":null,"thumbnailUrl":null,"scrapedAt":null},{"id":"glazy_5241","name":"Pink Base","source":"glazy","cone":6,"coneRaw":"6","surface":"gloss","transparency":null,"atmosphere":"oxidation","ingredients":[{"id":15400,"name":"Silica","percentage":32.16,"isAdditional":false},{"id":15252,"name":"Gerstley Borate","percentage":20.68,"isAdditional":false},{"id":15457,"name":"Whiting","percentage":19.52,"isAdditional":false},{"id":15349,"name":"Nepheline Syenite","percentage":16.29,"isAdditional":false},{"id":15137,"name":"EP Kaolin","percentage":11.34,"isAdditional":false},{"id":15442,"name":"Tin Oxide","percentage":5,"isAdditional":true},{"id":15108,"name":"Chrome Oxide","percentage":0.15,"isAdditional":true}],"umf":{"Na2O":0.1166,"K2O":0.0275,"MgO":0.0554,"CaO":0.8004,"Al2O3":0.2403,"B2O3":0.2367,"Fe2O3":0.0034,"SiO2":2.4886,"TiO2":0.0024,"SnO2":0.0986,"P2O5":0.0011,"Cr2O3":0.0029},"SiO2_Al2O3_ratio":10.36,"R2O_RO_ratio":0.1441,"fluxSum":0.9999,"x":2.4886,"y":0.2403,"imageUrl":null,"thumbnailUrl":null,"scrapedAt":null},{"id":"glazy_22737","name":"Pink Lady","source":"glazy","cone":6,"coneRaw":"6","surface":"unknown","transparency":null,"atmosphere":"oxidation","ingredients":[{"id":15349,"name":"Nepheline Syenite","percentage":47,"isAdditional":false},{"id":15458,"name":"Wollastonite","percentage":22,"isAdditional":false},{"id":15288,"name":"Kaolin","percentage":17,"isAdditional":false},{"id":15467,"name":"Zinc Oxide","percentage":14,"isAdditional":false},{"id":15108,"name":"Chrome Oxide","percentage":1,"isAdditional":true}],"umf":{"Na2O":0.1596,"K2O":0.0493,"MgO":0.0025,"CaO":0.4193,"ZnO":0.3694,"Al2O3":0.3746,"Fe2O3":0.0006,"SiO2":1.7136,"Cr2O3":0.0141},"SiO2_Al2O3_ratio":4.57,"R2O_RO_ratio":0.2089,"fluxSum":1.0001,"x":1.7136,"y":0.3746,"imageUrl":null,"thumbnailUrl":null,"scrapedAt":null},{"id":"glazy_17377","name":"Pinnell Green Black","source":"glazy","cone":6,"coneRaw":"6","surface":"matte","transparency":"opaque","atmosphere":"oxidation","ingredients":[{"id":15349,"name":"Nepheline Syenite","percentage":29.72,"isAdditional":false},{"id":15422,"name":"Spodumene","percentage":27.59,"isAdditional":false},{"id":15431,"name":"Strontium Carbonate","percentage":18.05,"isAdditional":false},{"id":15137,"name":"EP Kaolin","percentage":12.17,"isAdditional":false},{"id":15400,"name":"Silica","percentage":8.11,"isAdditional":false},{"id":15169,"name":"Ferro Frit 3134","percentage":4.36,"isAdditional":false},{"id":15120,"name":"Copper Carbonate","percentage":5.07,"isAdditional":true},{"id":15443,"name":"Titanium Dioxide","percentage":5.07,"isAdditional":true}],"umf":{"Li2O":0.2588,"Na2O":0.1899,"K2O":0.0524,"MgO":0.0037,"CaO":0.0675,"SrO":0.4279,"Al2O3":0.6562,"B2O3":0.0499,"Fe2O3":0.0027,"SiO2":3.0004,"TiO2":0.2242,"P2O5":0.0008,"CuO":0.1436},"SiO2_Al2O3_ratio":4.57,"R2O_RO_ratio":0.501,"fluxSum":1.0002,"x":3.0004,"y":0.6562,"imageUrl":null,"thumbnailUrl":null,"scrapedAt":null},{"id":"glazy_8019","name":"Pinnell Green Black ^6 ox.","source":"glazy","cone":6,"coneRaw":"6","surface":"matte","transparency":null,"atmosphere":"oxidation","ingredients":[{"id":15349,"name":"Nepheline Syenite","percentage":29.3,"isAdditional":false},{"id":15422,"name":"Spodumene","percentage":27.2,"isAdditional":false},{"id":15431,"name":"Strontium Carbonate","percentage":17.8,"isAdditional":false},{"id":15268,"name":"Grolleg Kaolin","percentage":12,"isAdditional":false},{"id":15400,"name":"Silica","percentage":8,"isAdditional":false},{"id":15169,"name":"Ferro Frit 3134","percentage":4.3,"isAdditional":false},{"id":15120,"name":"Copper Carbonate","percentage":5,"isAdditional":true},{"id":15443,"name":"Titanium Dioxide","percentage":5,"isAdditional":true}],"umf":{"Li2O":0.2565,"Na2O":0.1884,"K2O":0.0589,"MgO":0.0057,"CaO":0.0662,"SrO":0.4243,"Al2O3":0.6487,"B2O3":0.0495,"Fe2O3":0.0025,"SiO2":2.99,"TiO2":0.2204,"CuO":0.1424},"SiO2_Al2O3_ratio":4.61,"R2O_RO_ratio":0.5038,"fluxSum":1.0,"x":2.99,"y":0.6487,"imageUrl":null,"thumbnailUrl":null,"scrapedAt":null},{"id":"glazy_113218","name":"Pinnell Green Grey/M.W. sub. whiting for strontium","source":"glazy","cone":6,"coneRaw":"6","surface":"unknown","transparency":"opaque","atmosphere":"unknown","ingredients":[],"umf":{"Li2O":0.3127,"Na2O":0.1837,"K2O":0.0569,"MgO":0.0022,"CaO":0.4445,"Al2O3":0.6289,"B2O3":0.0888,"Fe2O3":0.0039,"SiO2":2.8766,"TiO2":0.1995,"CuO":0.0774},"SiO2_Al2O3_ratio":4.57,"R2O_RO_ratio":0.5533,"fluxSum":1.0,"x":2.8766,"y":0.6289,"imageUrl":null,"thumbnailUrl":null,"scrapedAt":null},{"id":"glazy_17365","name":"Pinnell Grey Green","source":"glazy","cone":6,"coneRaw":"6","surface":"matte","transparency":"opaque","atmosphere":"oxidation","ingredients":[{"id":15422,"name":"Spodumene","percentage":27.44,"isAdditional":false},{"id":15349,"name":"Nepheline Syenite","percentage":26.13,"isAdditional":false},{"id":15431,"name":"Strontium Carbonate","percentage":15.58,"isAdditional":false},{"id":15268,"name":"Grolleg Kaolin","percentage":14.37,"isAdditional":false},{"id":15169,"name":"Ferro Frit 3134","percentage":8.04,"isAdditional":false},{"id":15400,"name":"Silica","percentage":7.04,"isAdditional":false},{"id":15323,"name":"Lithium Carbonate","percentage":1.41,"isAdditional":false},{"id":15443,"name":"Titanium Dioxide","percentage":5.03,"isAdditional":true},{"id":15120,"name":"Copper Carbonate","percentage":3.02,"isAdditional":true}],"umf":{"Li2O":0.3073,"Na2O":0.1812,"K2O":0.0519,"MgO":0.0057,"CaO":0.1043,"SrO":0.3496,"Al2O3":0.6198,"B2O3":0.0872,"Fe2O3":0.0026,"SiO2":2.8212,"TiO2":0.2088,"CuO":0.081},"SiO2_Al2O3_ratio":4.55,"R2O_RO_ratio":0.5404,"fluxSum":1.0,"x":2.8212,"y":0.6198,"imageUrl":null,"thumbnailUrl":null,"scrapedAt":null},{"id":"glazy_28347","name":"Pinnell Grey Green with M.W. Whiting sub.","source":"glazy","cone":6,"coneRaw":"6","surface":"unknown","transparency":"opaque","atmosphere":"unknown","ingredients":[],"umf":{"Li2O":0.3202,"Na2O":0.1985,"K2O":0.0839,"MgO":0.0013,"CaO":0.3612,"SrO":0.0004,"BaO":0.014,"ZnO":0.0203,"Al2O3":0.6432,"B2O3":0.1097,"Fe2O3":0.0035,"SiO2":2.845,"TiO2":0.2197,"P2O5":0.0009,"CuO":0.1405},"SiO2_Al2O3_ratio":4.42,"R2O_RO_ratio":0.6027,"fluxSum":0.9998,"x":2.845,"y":0.6432,"imageUrl":null,"thumbnailUrl":null,"scrapedAt":null},{"id":"glazy_8018","name":"Pinnell Grey Green, ^6 ox. 3 Copper Carb.","source":"glazy","cone":6,"coneRaw":"6","surface":"matte","transparency":null,"atmosphere":"oxidation","ingredients":[{"id":15422,"name":"Spodumene","percentage":27.3,"isAdditional":false},{"id":15349,"name":"Nepheline Syenite","percentage":26,"isAdditional":false},{"id":15431,"name":"Strontium Carbonate","percentage":15.5,"isAdditional":false},{"id":15268,"name":"Grolleg Kaolin","percentage":14.3,"isAdditional":false},{"id":15169,"name":"Ferro Frit 3134","percentage":8,"isAdditional":false},{"id":15400,"name":"Silica","percentage":7,"isAdditional":false},{"id":15323,"name":"Lithium Carbonate","percentage":1.4,"isAdditional":false},{"id":15443,"name":"Titanium Dioxide","percentage":5,"isAdditional":true},{"id":15120,"name":"Copper Carbonate","percentage":3,"isAdditional":true}],"umf":{"Li2O":0.3072,"Na2O":0.1812,"K2O":0.0519,"MgO":0.0057,"CaO":0.1043,"SrO":0.3497,"Al2O3":0.6199,"B2O3":0.0872,"Fe2O3":0.0026,"SiO2":2.8215,"TiO2":0.2086,"CuO":0.0809},"SiO2_Al2O3_ratio":4.55,"R2O_RO_ratio":0.5403,"fluxSum":1.0,"x":2.8215,"y":0.6199,"imageUrl":null,"thumbnailUrl":null,"scrapedAt":null},{"id":"glazy_8017","name":"Pinnell Grey Green, ^6 ox. 4 Copper Carb.","source":"glazy","cone":6,"coneRaw":"6","surface":"matte","transparency":null,"atmosphere":"oxidation","ingredients":[{"id":15422,"name":"Spodumene","percentage":27.3,"isAdditional":false},{"id":15349,"name":"Nepheline Syenite","percentage":26,"isAdditional":false},{"id":15431,"name":"Strontium Carbonate","percentage":15.5,"isAdditional":false},{"id":15268,"name":"Grolleg Kaolin","percentage":14.3,"isAdditional":false},{"id":15169,"name":"Ferro Frit 3134","percentage":8,"isAdditional":false},{"id":15400,"name":"Silica","percentage":7,"isAdditional":false},{"id":15323,"name":"Lithium Carbonate","percentage":1.4,"isAdditional":false},{"id":15443,"name":"Titanium Dioxide","percentage":5,"isAdditional":true},{"id":15120,"name":"Copper Carbonate","percentage":4,"isAdditional":true}],"umf":{"Li2O":0.3072,"Na2O":0.1812,"K2O":0.0519,"MgO":0.0057,"CaO":0.1043,"SrO":0.3497,"Al2O3":0.6199,"B2O3":0.0872,"Fe2O3":0.0026,"SiO2":2.8215,"TiO2":0.2086,"CuO":0.1078},"SiO2_Al2O3_ratio":4.55,"R2O_RO_ratio":0.5403,"fluxSum":1.0,"x":2.8215,"y":0.6199,"imageUrl":null,"thumbnailUrl":null,"scrapedAt":null},{"id":"glazy_8016","name":"Pinnell Grey Green, ^6 ox. 5 Copper Carb.","source":"glazy","cone":6,"coneRaw":"6","surface":"matte","transparency":null,"atmosphere":"oxidation","ingredients":[{"id":15422,"name":"Spodumene","percentage":27.3,"isAdditional":false},{"id":15349,"name":"Nepheline Syenite","percentage":26,"isAdditional":false},{"id":15431,"name":"Strontium Carbonate","percentage":15.5,"isAdditional":false},{"id":15268,"name":"Grolleg Kaolin","percentage":14.3,"isAdditional":false},{"id":15169,"name":"Ferro Frit 3134","percentage":8,"isAdditional":false},{"id":15400,"name":"Silica","percentage":7,"isAdditional":false},{"id":15323,"name":"Lithium Carbonate","percentage":1.4,"isAdditional":false},{"id":15120,"name":"Copper Carbonate","percentage":5,"isAdditional":true},{"id":15443,"name":"Titanium Dioxide","percentage":5,"isAdditional":true}],
