Repository: ryanlack616/stull-atlas

# stull-atlas
R.T. Stull in 1912 the Stull graph, trying to understand and improve on with new tools

File: data/glazes/glazy-processed.json (part 25 of 55)
"umf":{"Li2O":0.3072,"Na2O":0.1812,"K2O":0.0519,"MgO":0.0057,"CaO":0.1043,"SrO":0.3497,"Al2O3":0.6199,"B2O3":0.0872,"Fe2O3":0.0026,"SiO2":2.8215,"TiO2":0.2086,"CuO":0.1348},"SiO2_Al2O3_ratio":4.55,"R2O_RO_ratio":0.5403,"fluxSum":1.0,"x":2.8215,"y":0.6199,"imageUrl":null,"thumbnailUrl":null,"scrapedAt":null},{"id":"glazy_17375","name":"Pinnell Seafoam","source":"glazy","cone":6,"coneRaw":"6","surface":"unknown","transparency":"opaque","atmosphere":"oxidation","ingredients":[{"id":15470,"name":"Minspar 200","percentage":51.3,"isAdditional":false},{"id":15431,"name":"Strontium Carbonate","percentage":25.5,"isAdditional":false},{"id":15137,"name":"EP Kaolin","percentage":13.6,"isAdditional":false},{"id":15169,"name":"Ferro Frit 3134","percentage":9.6,"isAdditional":false},{"id":15120,"name":"Copper Carbonate","percentage":5,"isAdditional":true},{"id":15443,"name":"Titanium Dioxide","percentage":5,"isAdditional":true}],"umf":{"Na2O":0.2229,"K2O":0.0731,"MgO":0.0011,"CaO":0.1519,"SrO":0.551,"Al2O3":0.4631,"B2O3":0.1002,"Fe2O3":0.0027,"SiO2":2.4385,"TiO2":0.2017,"P2O5":0.0008,"CuO":0.1291},"SiO2_Al2O3_ratio":5.27,"R2O_RO_ratio":0.296,"fluxSum":1.0,"x":2.4385,"y":0.4631,"imageUrl":null,"thumbnailUrl":null,"scrapedAt":null},{"id":"glazy_11317","name":"Pinnell Seafoam (toms gb variation)","source":"glazy","cone":6,"coneRaw":"6","surface":"matte","transparency":null,"atmosphere":"oxidation","ingredients":[{"id":16009,"name":"BPS Soda feldspar","percentage":54,"isAdditional":false},{"id":15431,"name":"Strontium Carbonate","percentage":25,"isAdditional":false},{"id":15949,"name":"Devon China Clay","percentage":12,"isAdditional":false},{"id":15253,"name":"Gillespie Borate","percentage":9,"isAdditional":false},{"id":15120,"name":"Copper Carbonate","percentage":5,"isAdditional":true},{"id":15443,"name":"Titanium Dioxide","percentage":5,"isAdditional":true}],"umf":{"Na2O":0.2531,"K2O":0.0607,"MgO":0.0295,"CaO":0.1178,"SrO":0.5389,"Al2O3":0.4551,"B2O3":0.1005,"Fe2O3":0.0019,"SiO2":2.3369,"TiO2":0.1997,"CuO":0.1285},"SiO2_Al2O3_ratio":5.13,"R2O_RO_ratio":0.3138,"fluxSum":1.0,"x":2.3369,"y":0.4551,"imageUrl":null,"thumbnailUrl":null,"scrapedAt":null},{"id":"glazy_8015","name":"Pinnell Seafoam Glaze ^6 ox. Kaolin","source":"glazy","cone":6,"coneRaw":"6","surface":"matte","transparency":null,"atmosphere":"oxidation","ingredients":[{"id":15305,"name":"Kona F-4 feldspar","percentage":51.3,"isAdditional":false},{"id":15431,"name":"Strontium Carbonate","percentage":25.5,"isAdditional":false},{"id":15137,"name":"EP Kaolin","percentage":13.6,"isAdditional":false},{"id":15169,"name":"Ferro Frit 3134","percentage":9.6,"isAdditional":false},{"id":15120,"name":"Copper Carbonate","percentage":5,"isAdditional":true},{"id":15443,"name":"Titanium Dioxide","percentage":5,"isAdditional":true}],"umf":{"Na2O":0.226,"K2O":0.0825,"MgO":0.0031,"CaO":0.1531,"SrO":0.5354,"Al2O3":0.4656,"B2O3":0.0974,"Fe2O3":0.0024,"SiO2":2.3124,"TiO2":0.196,"P2O5":0.0008,"CuO":0.1254},"SiO2_Al2O3_ratio":4.97,"R2O_RO_ratio":0.3085,"fluxSum":1.0001,"x":2.3124,"y":0.4656,"imageUrl":null,"thumbnailUrl":null,"scrapedAt":null},{"id":"glazy_7702","name":"Pinnell Seafoam Glaze ^6 ox., 2 examples","source":"glazy","cone":6,"coneRaw":"6","surface":"matte","transparency":null,"atmosphere":"oxidation","ingredients":[{"id":15305,"name":"Kona F-4 feldspar","percentage":51.3,"isAdditional":false},{"id":15431,"name":"Strontium Carbonate","percentage":25.5,"isAdditional":false},{"id":15137,"name":"EP Kaolin","percentage":13.6,"isAdditional":false},{"id":15169,"name":"Ferro Frit 3134","percentage":9.6,"isAdditional":false},{"id":15120,"name":"Copper Carbonate","percentage":5,"isAdditional":true},{"id":15443,"name":"Titanium Dioxide","percentage":5,"isAdditional":true}],"umf":{"Na2O":0.226,"K2O":0.0825,"MgO":0.0031,"CaO":0.1531,"SrO":0.5354,"Al2O3":0.4656,"B2O3":0.0974,"Fe2O3":0.0024,"SiO2":2.3124,"TiO2":0.196,"P2O5":0.0008,"CuO":0.1254},"SiO2_Al2O3_ratio":4.97,"R2O_RO_ratio":0.3085,"fluxSum":1.0001,"x":2.3124,"y":0.4656,"imageUrl":null,"thumbnailUrl":null,"scrapedAt":null},{"id":"glazy_7996","name":"Pinnell Seafoam Glaze, ^6 ox. Ball Clay","source":"glazy","cone":6,"coneRaw":"6","surface":"matte","transparency":null,"atmosphere":"oxidation","ingredients":[{"id":15305,"name":"Kona F-4 feldspar","percentage":51.3,"isAdditional":false},{"id":15431,"name":"Strontium Carbonate","percentage":25.5,"isAdditional":false},{"id":15137,"name":"EP Kaolin","percentage":13.6,"isAdditional":false},{"id":15169,"name":"Ferro Frit 3134","percentage":9.6,"isAdditional":false},{"id":15120,"name":"Copper Carbonate","percentage":5,"isAdditional":true},{"id":15443,"name":"Titanium Dioxide","percentage":5,"isAdditional":true}],"umf":{"Na2O":0.226,"K2O":0.0825,"MgO":0.0031,"CaO":0.1531,"SrO":0.5354,"Al2O3":0.4656,"B2O3":0.0974,"Fe2O3":0.0024,"SiO2":2.3124,"TiO2":0.196,"P2O5":0.0008,"CuO":0.1254},"SiO2_Al2O3_ratio":4.97,"R2O_RO_ratio":0.3085,"fluxSum":1.0001,"x":2.3124,"y":0.4656,"imageUrl":null,"thumbnailUrl":null,"scrapedAt":null},{"id":"glazy_136584","name":"Pinnell Strontium Base","source":"glazy","cone":6,"coneRaw":"6","surface":"unknown","transparency":null,"atmosphere":"unknown","ingredients":[],"umf":{"Li2O":0.0478,"Na2O":0.3349,"K2O":0.1061,"MgO":0.0078,"CaO":0.0281,"SrO":0.4752,"Al2O3":0.5669,"Fe2O3":0.0035,"SiO2":2.9957,"TiO2":0.0044},"SiO2_Al2O3_ratio":5.28,"R2O_RO_ratio":0.4888,"fluxSum":0.9999,"x":2.9957,"y":0.5669,"imageUrl":null,"thumbnailUrl":null,"scrapedAt":null},{"id":"glazy_16304","name":"Pinnell Strontium Matte","source":"glazy","cone":6,"coneRaw":"6","surface":"unknown","transparency":"opaque","atmosphere":"oxidation","ingredients":[{"id":15349,"name":"Nepheline Syenite","percentage":60,"isAdditional":false},{"id":15431,"name":"Strontium Carbonate","percentage":20,"isAdditional":false},{"id":15058,"name":"Ball Clay","percentage":10,"isAdditional":false},{"id":15400,"name":"Silica","percentage":9,"isAdditional":false},{"id":15323,"name":"Lithium Carbonate","percentage":1,"isAdditional":false}],"umf":{"Li2O":0.0478,"Na2O":0.3349,"K2O":0.1061,"MgO":0.0078,"CaO":0.0281,"SrO":0.4752,"Al2O3":0.5669,"Fe2O3":0.0035,"SiO2":2.9957,"TiO2":0.0044},"SiO2_Al2O3_ratio":5.28,"R2O_RO_ratio":0.4888,"fluxSum":0.9999,"x":2.9957,"y":0.5669,"imageUrl":null,"thumbnailUrl":null,"scrapedAt":null},{"id":"glazy_145502","name":"Pinnell Strontium Matte (Lab Tests)","source":"glazy","cone":6,"coneRaw":"6","surface":"matte","transparency":null,"atmosphere":"unknown","ingredients":[],"umf":{"Na2O":0.3518,"K2O":0.1115,"MgO":0.0082,"CaO":0.0295,"SrO":0.499,"Al2O3":0.5954,"Fe2O3":0.0037,"SiO2":3.1461,"TiO2":0.0046},"SiO2_Al2O3_ratio":5.28,"R2O_RO_ratio":0.4633,"fluxSum":1.0,"x":3.1461,"y":0.5954,"imageUrl":null,"thumbnailUrl":null,"scrapedAt":null},{"id":"glazy_128519","name":"Pinnell Strontium Matte (Tests)","source":"glazy","cone":6,"coneRaw":"6","surface":"matte","transparency":null,"atmosphere":"unknown","ingredients":[],"umf":{"Li2O":0.0474,"Na2O":0.3354,"K2O":0.1059,"MgO":0.0112,"CaO":0.0291,"SrO":0.471,"Al2O3":0.5756,"Fe2O3":0.005,"SiO2":3.0379,"TiO2":0.222,"CuO":0.422},"SiO2_Al2O3_ratio":5.28,"R2O_RO_ratio":0.4887,"fluxSum":1.0,"x":3.0379,"y":0.5756,"imageUrl":null,"thumbnailUrl":null,"scrapedAt":null},{"id":"glazy_99577","name":"Pinnell Strontium Matte 1","source":"glazy","cone":6,"coneRaw":"6","surface":"matte","transparency":null,"atmosphere":"unknown","ingredients":[],"umf":{"Li2O":0.2359,"Na2O":0.269,"K2O":0.085,"MgO":0.0091,"CaO":0.0234,"SrO":0.3776,"Al2O3":0.462,"Fe2O3":0.0041,"SiO2":2.4407,"TiO2":0.1871,"CuO":0.1187},"SiO2_Al2O3_ratio":5.28,"R2O_RO_ratio":0.5899,"fluxSum":1.0,"x":2.4407,"y":0.462,"imageUrl":null,"thumbnailUrl":null,"scrapedAt":null},{"id":"glazy_16328","name":"Pinnell Strontium matte base +0.5 Cobalt Ox, 3 Rutile","source":"glazy","cone":6,"coneRaw":"6","surface":"unknown","transparency":"opaque","atmosphere":"oxidation","ingredients":[{"id":15349,"name":"Nepheline Syenite","percentage":60,"isAdditional":false},{"id":15431,"name":"Strontium Carbonate","percentage":20,"isAdditional":false},{"id":15058,"name":"Ball Clay","percentage":10,"isAdditional":false},{"id":15400,"name":"Silica","percentage":9,"isAdditional":false},{"id":15393,"name":"Rutile","percentage":3,"isAdditional":false},{"id":15323,"name":"Lithium Carbonate","percentage":1,"isAdditional":false},{"id":15117,"name":"Cobalt Oxide","percentage":0.5,"isAdditional":true}],"umf":{"Li2O":0.0478,"Na2O":0.3349,"K2O":0.1061,"MgO":0.0078,"CaO":0.0281,"SrO":0.4752,"Al2O3":0.5669,"Fe2O3":0.0101,"SiO2":2.9957,"TiO2":0.1229,"CoO":0.0218},"SiO2_Al2O3_ratio":5.28,"R2O_RO_ratio":0.4888,"fluxSum":0.9999,"x":2.9957,"y":0.5669,"imageUrl":null,"thumbnailUrl":null,"scrapedAt":null},{"id":"glazy_7995","name":"Pinnell Weathered Bronze ^6 ox. under WoDo White ^6 ox.","source":"glazy","cone":6,"coneRaw":"6","surface":"matte","transparency":null,"atmosphere":"oxidation","ingredients":[{"id":15349,"name":"Nepheline Syenite","percentage":60,"isAdditional":false},{"id":15431,"name":"Strontium Carbonate","percentage":20,"isAdditional":false},{"id":15298,"name":"Kentucky OM #4 Ball Clay","percentage":10,"isAdditional":false},{"id":15400,"name":"Silica","percentage":9,"isAdditional":false},{"id":15323,"name":"Lithium Carbonate","percentage":1,"isAdditional":false},{"id":15120,"name":"Copper Carbonate","percentage":5,"isAdditional":true},{"id":15443,"name":"Titanium Dioxide","percentage":5,"isAdditional":true}],"umf":{"Li2O":0.0478,"Na2O":0.3342,"K2O":0.1064,"MgO":0.0087,"CaO":0.0281,"SrO":0.4748,"Al2O3":0.5764,"Fe2O3":0.0037,"SiO2":2.9711,"TiO2":0.2247,"CuO":0.1418},"SiO2_Al2O3_ratio":5.15,"R2O_RO_ratio":0.4884,"fluxSum":1.0,"x":2.9711,"y":0.5764,"imageUrl":null,"thumbnailUrl":null,"scrapedAt":null},{"id":"glazy_39216","name":"Pistachio Ice Cream","source":"glazy","cone":6,"coneRaw":"6","surface":"unknown","transparency":null,"atmosphere":"oxidation","ingredients":[{"id":15137,"name":"EP Kaolin","percentage":29.23,"isAdditional":false},{"id":15168,"name":"Ferro Frit 3124","percentage":22.56,"isAdditional":false},{"id":15349,"name":"Nepheline Syenite","percentage":20.37,"isAdditional":false},{"id":15457,"name":"Whiting","percentage":17.1,"isAdditional":false},{"id":15400,"name":"Silica","percentage":10.74,"isAdditional":false},{"id":15443,"name":"Titanium Dioxide","percentage":6,"isAdditional":true},{"id":15120,"name":"Copper Carbonate","percentage":2,"isAdditional":true}],"umf":{"Na2O":0.1844,"K2O":0.0421,"MgO":0.0042,"CaO":0.7694,"Al2O3":0.5842,"B2O3":0.1485,"Fe2O3":0.0051,"SiO2":2.711,"TiO2":0.2546,"P2O5":0.0018,"CuO":0.0539},"SiO2_Al2O3_ratio":4.64,"R2O_RO_ratio":0.2265,"fluxSum":1.0001,"x":2.711,"y":0.5842,"imageUrl":null,"thumbnailUrl":null,"scrapedAt":null},{"id":"glazy_81557","name":"Pitou\u00b4s cracked  ice","source":"glazy","cone":6,"coneRaw":"5-7","surface":"gloss","transparency":"transparent","atmosphere":"unknown","ingredients":[],"umf":{"Na2O":0.2405,"K2O":0.1139,"MgO":0.0774,"CaO":0.5682,"Al2O3":0.3332,"Fe2O3":0.0023,"SiO2":1.7372,"TiO2":0.0009},"SiO2_Al2O3_ratio":5.21,"R2O_RO_ratio":0.3544,"fluxSum":1.0,"x":1.7372,"y":0.3332,"imageUrl":null,"thumbnailUrl":null,"scrapedAt":null},{"id":"glazy_44057","name":"Plainsman Clay Dark Brown Matte","source":"glazy","cone":6,"coneRaw":"6","surface":"matte","transparency":null,"atmosphere":"unknown","ingredients":[{"id":15131,"name":"Custer Feldspar","percentage":25,"isAdditional":false},{"id":15137,"name":"EP Kaolin","percentage":22.5,"isAdditional":false},{"id":15349,"name":"Nepheline Syenite","percentage":18,"isAdditional":false},{"id":15457,"name":"Whiting","percentage":15,"isAdditional":false},{"id":15400,"name":"Silica","percentage":13,"isAdditional":false},{"id":15336,"name":"Manganese Dioxide","percentage":8,"isAdditional":false},{"id":15119,"name":"Colemanite","percentage":7,"isAdditional":false},{"id":15122,"name":"Black Copper Oxide","percentage":1.5,"isAdditional":false}],"umf":{"Na2O":0.1532,"K2O":0.1357,"MgO":0.0038,"CaO":0.7073,"Al2O3":0.6202,"B2O3":0.1917,"Fe2O3":0.005,"SiO2":3.2067,"TiO2":0.004,"P2O5":0.0015,"CuO":0.0708},"SiO2_Al2O3_ratio":5.17,"R2O_RO_ratio":0.2889,"fluxSum":1.0,"x":3.2067,"y":0.6202,"imageUrl":null,"thumbnailUrl":null,"scrapedAt":null},{"id":"glazy_1450","name":"Plum Ed's 6","source":"glazy","cone":6,"coneRaw":"6","surface":"unknown","transparency":null,"atmosphere":"unknown","ingredients":[{"name":"Nepheline Syenite","percentage":50.64,"isAdditional":false},{"name":"Whiting","percentage":22.1,"isAdditional":false},{"name":"Silica","percentage":13.81,"isAdditional":false},{"name":"Gerstley Borate","percentage":8.84,"isAdditional":false},{"name":"EP Kaolin","percentage":4.61,"isAdditional":false},{"name":"Tin Oxide","percentage":8.28,"isAdditional":true},{"name":"Bentonite","percentage":0.92,"isAdditional":true},{"name":"Potassium dichromate","percentage":0.92,"isAdditional":true}],"umf":{"Na2O":0.2255,"K2O":0.0745,"MgO":0.0249,"CaO":0.6751,"Al2O3":0.3536,"B2O3":0.0889,"Fe2O3":0.0025,"SiO2":2.1103,"TiO2":0.0009,"SnO2":0.1436,"P2O5":0.0004,"Cr2O3":0.0082},"SiO2_Al2O3_ratio":5.97,"R2O_RO_ratio":0.3,"fluxSum":1.0,"x":2.1103,"y":0.3536,"imageUrl":null,"thumbnailUrl":null,"scrapedAt":null},{"id":"glazy_91579","name":"Poison Purple","source":"glazy","cone":6,"coneRaw":"6","surface":"unknown","transparency":null,"atmosphere":"oxidation","ingredients":[{"id":15062,"name":"Barium Carbonate","percentage":38.04,"isAdditional":false},{"id":41110,"name":"\u0422\u043e\u043d\u043a\u043e\u043c\u043e\u043b\u043e\u0442\u044b\u0439 \u043d\u0435\u0444\u0435\u043b\u0438\u043d-\u0441\u0438\u0435\u043d\u0438\u0442 Altaflux-45","percentage":27.67,"isAdditional":false},{"id":20486,"name":"\u041a\u0432\u0430\u0440\u0446\u0435\u0432\u0430\u044f \u043c\u0443\u043a\u0430 Silverbond 15","percentage":15.61,"isAdditional":false},{"id":33157,"name":"\u041e\u043a\u0441\u0438\u0434 \u0446\u0438\u043d\u043a\u0430","percentage":14.23,"isAdditional":false},{"id":22843,"name":"\u041a\u0430\u043e\u043b\u0438\u043d \u043a\u0430\u043b\u044c\u0446\u0438\u043d\u0438\u0440\u043e\u0432\u0430\u043d\u043d\u044b\u0439 \u041c\u0418\u041a\u0410\u041e","percentage":4.45,"isAdditional":false},{"id":15352,"name":"Black Nickel Oxide","percentage":1.5,"isAdditional":true}],"umf":{"Na2O":0.084,"K2O":0.0587,"CaO":0.0137,"BaO":0.4423,"ZnO":0.4013,"Al2O3":0.2023,"Fe2O3":0.0006,"SiO2":1.2552,"NiO":0.0461},"SiO2_Al2O3_ratio":6.2,"R2O_RO_ratio":0.1427,"fluxSum":1.0,"x":1.2552,"y":0.2023,"imageUrl":null,"thumbnailUrl":null,"scrapedAt":null},{"id":"glazy_8341","name":"Post's Jun White ^6 Glaze","source":"glazy","cone":6,"coneRaw":"6","surface":"unknown","transparency":null,"atmosphere":"unknown","ingredients":[],"umf":{"Li2O":0.0958,"Na2O":0.2473,"K2O":0.0706,"MgO":0.3672,"CaO":0.1254,"ZnO":0.0938,"Al2O3":0.371,"B2O3":0.0202,"Fe2O3":0.0053,"SiO2":3.5335,"TiO2":0.184},"SiO2_Al2O3_ratio":9.52,"R2O_RO_ratio":0.4137,"fluxSum":1.0001,"x":3.5335,"y":0.371,"imageUrl":null,"thumbnailUrl":null,"scrapedAt":null},{"id":"glazy_17367","name":"Postal Purple #3","source":"glazy","cone":6,"coneRaw":"6","surface":"unknown","transparency":"opaque","atmosphere":"oxidation","ingredients":[{"id":15400,"name":"Silica","percentage":41,"isAdditional":false},{"id":15135,"name":"Dolomite","percentage":23.2,"isAdditional":false},{"id":15169,"name":"Ferro Frit 3134","percentage":12.8,"isAdditional":false},{"id":15137,"name":"EP Kaolin","percentage":11,"isAdditional":false},{"id":15080,"name":"Bone Ash","percentage":5,"isAdditional":false},{"id":15323,"name":"Lithium Carbonate","percentage":5,"isAdditional":false},{"id":15431,"name":"Strontium Carbonate","percentage":4,"isAdditional":false},{"id":15442,"name":"Tin Oxide","percentage":12,"isAdditional":true},{"id":15114,"name":"Cobalt Carbonate","percentage":8,"isAdditional":true}],"umf":{"Li2O":0.147,"Na2O":0.0454,"K2O":0.0009,"MgO":0.2725,"CaO":0.4759,"SrO":0.0584,"Al2O3":0.0923,"B2O3":0.0903,"Fe2O3":0.0011,"SiO2":1.8606,"TiO2":0.0011,"SnO2":0.1716,"P2O5":0.0326,"CoO":0.145},"SiO2_Al2O3_ratio":20.16,"R2O_RO_ratio":0.1933,"fluxSum":1.0001,"x":1.8606,"y":0.0923,"imageUrl":null,"thumbnailUrl":null,"scrapedAt":null},{"id":"glazy_148336","name":"Powder Blue (Randy's Variation)","source":"glazy","cone":6,"coneRaw":"6","surface":"unknown","transparency":null,"atmosphere":"oxidation","ingredients":[{"id":15252,"name":"Gerstley Borate","percentage":31.7,"isAdditional":false},{"id":15400,"name":"Silica","percentage":29.7,"isAdditional":false},{"id":15305,"name":"Kona F-4 feldspar","percentage":19.8,"isAdditional":false},{"id":15433,"name":"Talc","percentage":13.8,"isAdditional":false},{"id":15137,"name":"EP Kaolin","percentage":5,"isAdditional":false},{"id":15393,"name":"Rutile","percentage":4,"isAdditional":true},{"id":15114,"name":"Cobalt Carbonate","percentage":0.25,"isAdditional":true}],"umf":{"Na2O":0.1386,"K2O":0.0378,"MgO":0.4463,"CaO":0.3773,"Al2O3":0.1937,"B2O3":0.3975,"Fe2O3":0.0116,"SiO2":3.179,"TiO2":0.1489,"P2O5":0.001,"CoO":0.0068},"SiO2_Al2O3_ratio":16.41,"R2O_RO_ratio":0.1764,"fluxSum":1.0,"x":3.179,"y":0.1937,"imageUrl":null,"thumbnailUrl":null,"scrapedAt":null},{"id":"glazy_20812","name":"Prickly Potter Peacock","source":"glazy","cone":6,"coneRaw":"6","surface":"unknown","transparency":"opaque","atmosphere":"oxidation","ingredients":[{"id":15142,"name":"Feldspar","percentage":41,"isAdditional":false},{"id":15400,"name":"Silica","percentage":17,"isAdditional":false},{"id":15458,"name":"Wollastonite","percentage":17,"isAdditional":false},{"id":15500,"name":"Johnson Matthey Frit 169","percentage":17,"isAdditional":false},{"id":15080,"name":"Bone Ash","percentage":2,"isAdditional":false},{"id":15467,"name":"Zinc Oxide","percentage":2,"isAdditional":false},{"id":15442,"name":"Tin Oxide","percentage":2,"isAdditional":true},{"id":15401,"name":"Silicon carbide","percentage":1,"isAdditional":true},{"id":15120,"name":"Copper Carbonate","percentage":0.8,"isAdditional":true}],"umf":{"Na2O":0.1549,"K2O":0.2122,"MgO":0.0001,"CaO":0.5007,"SrO":0.0007,"BaO":0.0247,"ZnO":0.1066,"Al2O3":0.2145,"B2O3":0.1935,"SiO2":2.8024,"TiO2":0.0001,"SnO2":0.0382,"P2O5":0.0172,"CuO":0.0187},"SiO2_Al2O3_ratio":13.06,"R2O_RO_ratio":0.3671,"fluxSum":0.9999,"x":2.8024,"y":0.2145,"imageUrl":null,"thumbnailUrl":null,"scrapedAt":null},{"id":"glazy_25640","name":"Pumice Peacock","source":"glazy","cone":6,"coneRaw":"5-7","surface":"unknown","transparency":null,"atmosphere":"unknown","ingredients":[],"umf":{"Na2O":0.2068,"K2O":0.0672,"MgO":0.0258,"CaO":0.5802,"ZnO":0.1195,"Al2O3":0.2991,"B2O3":0.1592,"Fe2O3":0.0138,"SiO2":3.5757,"TiO2":0.0011,"SnO2":0.043,"P2O5":0.0209,"MnO":0.0005,"CuO":0.0262},"SiO2_Al2O3_ratio":11.95,"R2O_RO_ratio":0.2741,"fluxSum":0.9995,"x":3.5757,"y":0.2991,"imageUrl":null,"thumbnailUrl":null,"scrapedAt":null},{"id":"glazy_26478","name":"Pumice Sick Chun Si++ P++","source":"glazy","cone":6,"coneRaw":"5-7","surface":"unknown","transparency":null,"atmosphere":"oxidation","ingredients":[{"id":15609,"name":"Hess Pumice","percentage":50,"isAdditional":false},{"id":15169,"name":"Ferro Frit 3134","percentage":15,"isAdditional":false},{"id":15607,"name":"Vansil W-30 Wollastonite","percentage":11,"isAdditional":false},{"id":15470,"name":"Minspar 200","percentage":10,"isAdditional":false},{"id":15400,"name":"Silica","percentage":8,"isAdditional":false},{"id":15072,"name":"Bentonite","percentage":3,"isAdditional":false},{"id":15467,"name":"Zinc Oxide","percentage":3,"isAdditional":false},{"id":15594,"name":"Tricalcium Phosphate, Synthetic Bone Ash","percentage":2,"isAdditional":true},{"id":15401,"name":"Silicon carbide","percentage":1,"isAdditional":true},{"id":15442,"name":"Tin Oxide","percentage":1,"isAdditional":true}],"umf":{"Na2O":0.1851,"K2O":0.0711,"MgO":0.0321,"CaO":0.5839,"ZnO":0.1272,"Al2O3":0.3092,"B2O3":0.1694,"Fe2O3":0.0243,"SiO2":3.7984,"TiO2":0.0022,"SnO2":0.0229,"P2O5":0.0223,"MnO":0.0005},"SiO2_Al2O3_ratio":12.28,"R2O_RO_ratio":0.2564,"fluxSum":0.9994,"x":3.7984,"y":0.3092,"imageUrl":null,"thumbnailUrl":null,"scrapedAt":null},{"id":"glazy_26480","name":"Pumice Sick Chun Si++ P--","source":"glazy","cone":6,"coneRaw":"5-7","surface":"unknown","transparency":null,"atmosphere":"oxidation","ingredients":[{"id":15609,"name":"Hess Pumice","percentage":50,"isAdditional":false},{"id":15169,"name":"Ferro Frit 3134","percentage":15,"isAdditional":false},{"id":15607,"name":"Vansil W-30 Wollastonite","percentage":13,"isAdditional":false},{"id":15470,"name":"Minspar 200","percentage":10,"isAdditional":false},{"id":15400,"name":"Silica","percentage":8,"isAdditional":false},{"id":15072,"name":"Bentonite","percentage":3,"isAdditional":false},{"id":15467,"name":"Zinc Oxide","percentage":3,"isAdditional":false},{"id":15401,"name":"Silicon carbide","percentage":1,"isAdditional":true},{"id":15442,"name":"Tin Oxide","percentage":1,"isAdditional":true}],"umf":{"Na2O":0.1868,"K2O":0.0717,"MgO":0.035,"CaO":0.5775,"ZnO":0.1283,"Al2O3":0.3124,"B2O3":0.1709,"Fe2O3":0.0246,"SiO2":3.8892,"TiO2":0.0022,"SnO2":0.0231,"MnO":0.0006},"SiO2_Al2O3_ratio":12.45,"R2O_RO_ratio":0.2587,"fluxSum":0.9993,"x":3.8892,"y":0.3124,"imageUrl":null,"thumbnailUrl":null,"scrapedAt":null},{"id":"glazy_26769","name":"Pumice Sick Chun Si-- P++","source":"glazy","cone":6,"coneRaw":"5-7","surface":"unknown","transparency":null,"atmosphere":"oxidation","ingredients":[{"id":15609,"name":"Hess Pumice","percentage":55,"isAdditional":false},{"id":15169,"name":"Ferro Frit 3134","percentage":16,"isAdditional":false},{"id":15457,"name":"Whiting","percentage":12,"isAdditional":false},{"id":16050,"name":"Neph Sye A270","percentage":11,"isAdditional":false},{"id":15072,"name":"Bentonite","percentage":3,"isAdditional":false},{"id":15467,"name":"Zinc Oxide","percentage":3,"isAdditional":false},{"id":15594,"name":"Tricalcium Phosphate, Synthetic Bone Ash","percentage":2,"isAdditional":true},{"id":15401,"name":"Silicon carbide","percentage":1,"isAdditional":true},{"id":15442,"name":"Tin Oxide","percentage":1,"isAdditional":true}],"umf":{"Na2O":0.1938,"K2O":0.0704,"MgO":0.0169,"CaO":0.6085,"ZnO":0.1104,"Al2O3":0.3069,"B2O3":0.1568,"Fe2O3":0.0226,"SiO2":2.8185,"TiO2":0.0021,"SnO2":0.0199,"P2O5":0.0193},"SiO2_Al2O3_ratio":9.18,"R2O_RO_ratio":0.2642,"fluxSum":1.0,"x":2.8185,"y":0.3069,"imageUrl":null,"thumbnailUrl":null,"scrapedAt":null},{"id":"glazy_26770","name":"Pumice Sick Chun Si-- P--","source":"glazy","cone":6,"coneRaw":"5-7","surface":"unknown","transparency":null,"atmosphere":"oxidation","ingredients":[{"id":15609,"name":"Hess Pumice","percentage":55,"isAdditional":false},{"id":15169,"name":"Ferro Frit 3134","percentage":16,"isAdditional":false},{"id":15457,"name":"Whiting","percentage":15,"isAdditional":false},{"id":16050,"name":"Neph Sye A270","percentage":11,"isAdditional":false},{"id":15072,"name":"Bentonite","percentage":3,"isAdditional":false},{"id":15467,"name":"Zinc Oxide","percentage":3,"isAdditional":false},{"id":15401,"name":"Silicon carbide","percentage":1,"isAdditional":true},{"id":15442,"name":"Tin Oxide","percentage":1,"isAdditional":true}],"umf":{"Na2O":0.1878,"K2O":0.0682,"MgO":0.0164,"CaO":0.6207,"ZnO":0.107,"Al2O3":0.2974,"B2O3":0.152,"Fe2O3":0.0219,"SiO2":2.7312,"TiO2":0.002,"SnO2":0.0193},"SiO2_Al2O3_ratio":9.18,"R2O_RO_ratio":0.256,"fluxSum":1.0001,"x":2.7312,"y":0.2974,"imageUrl":null,"thumbnailUrl":null,"scrapedAt":null},{"id":"glazy_7076","name":"Purple Red","source":"glazy","cone":6,"coneRaw":"6","surface":"unknown","transparency":null,"atmosphere":"unknown","ingredients":[{"id":15400,"name":"Silica","percentage":32,"isAdditional":false},{"id":15252,"name":"Gerstley Borate","percentage":21,"isAdditional":false},{"id":15457,"name":"Whiting","percentage":20,"isAdditional":false},{"id":15349,"name":"Nepheline Syenite","percentage":16,"isAdditional":false},{"id":15137,"name":"EP Kaolin","percentage":11,"isAdditional":false},{"id":15442,"name":"Tin Oxide","percentage":5,"isAdditional":true},{"id":15108,"name":"Chrome Oxide","percentage":0.15,"isAdditional":true}],"umf":{"Na2O":0.1139,"K2O":0.0266,"MgO":0.0553,"CaO":0.8041,"Al2O3":0.2307,"B2O3":0.2363,"Fe2O3":0.0034,"SiO2":2.4253,"TiO2":0.0023,"SnO2":0.097,"P2O5":0.001,"Cr2O3":0.0029},"SiO2_Al2O3_ratio":10.51,"R2O_RO_ratio":0.1405,"fluxSum":0.9999,"x":2.4253,"y":0.2307,"imageUrl":null,"thumbnailUrl":null,"scrapedAt":null},{"id":"glazy_93917","name":"Purple Red (Copy)","source":"glazy","cone":6,"coneRaw":"6","surface":"unknown","transparency":null,"atmosphere":"unknown","ingredients":[],"umf":{"Na2O":0.1139,"K2O":0.0266,"MgO":0.0553,"CaO":0.8041,"Al2O3":0.2307,"B2O3":0.2363,"Fe2O3":0.0034,"SiO2":2.4253,"TiO2":0.0023,"SnO2":0.097,"P2O5":0.001,"Cr2O3":0.0029},"SiO2_Al2O3_ratio":10.51,"R2O_RO_ratio":0.1405,"fluxSum":0.9999,"x":2.4253,"y":0.2307,"imageUrl":null,"thumbnailUrl":null,"scrapedAt":null},{"id":"glazy_132462","name":"R-1000 Matte Glaze","source":"glazy","cone":6,"coneRaw":"5-7","surface":"unknown","transparency":null,"atmosphere":"unknown","ingredients":[],"umf":{"Na2O":0.2059,"K2O":0.0596,"MgO":0.0268,"CaO":0.4863,"BaO":0.2213,"Al2O3":0.3679,"B2O3":0.1129,"Fe2O3":0.0027,"SiO2":2.2887,"TiO2":0.0018,"P2O5":0.0007},"SiO2_Al2O3_ratio":6.22,"R2O_RO_ratio":0.2655,"fluxSum":0.9999,"x":2.2887,"y":0.3679,"imageUrl":null,"thumbnailUrl":null,"scrapedAt":null},{"id":"glazy_10444","name":"RDR Base Green","source":"glazy","cone":6,"coneRaw":"6","surface":"gloss","transparency":"opaque","atmosphere":"oxidation","ingredients":[{"id":15252,"name":"Gerstley Borate","percentage":31,"isAdditional":false},{"id":15400,"name":"Silica","percentage":30,"isAdditional":false},{"id":15305,"name":"Kona F-4 feldspar","percentage":20,"isAdditional":false},{"id":15433,"name":"Talc","percentage":14,"isAdditional":false},{"id":15137,"name":"EP Kaolin","percentage":5,"isAdditional":false},{"id":15120,"name":"Copper Carbonate","percentage":5,"isAdditional":true},{"id":15393,"name":"Rutile","percentage":4,"isAdditional":true},{"id":15114,"name":"Cobalt Carbonate","percentage":0.5,"isAdditional":true}],"umf":{"Na2O":0.1385,"K2O":0.0383,"MgO":0.4518,"CaO":0.3714,"Al2O3":0.1957,"B2O3":0.3907,"Fe2O3":0.0116,"SiO2":3.2199,"TiO2":0.1496,"P2O5":0.001,"CuO":0.1325,"CoO":0.0138},"SiO2_Al2O3_ratio":16.45,"R2O_RO_ratio":0.1768,"fluxSum":1.0,"x":3.2199,"y":0.1957,"imageUrl":null,"thumbnailUrl":null,"scrapedAt":null},{"id":"glazy_10445","name":"RDR Blue Grey UMF Redux low Si","source":"glazy","cone":6,"coneRaw":"6","surface":"gloss","transparency":"opaque","atmosphere":"unknown","ingredients":[],"umf":{"Na2O":0.2238,"K2O":0.0905,"MgO":0.3535,"CaO":0.3322,"Al2O3":0.4092,"B2O3":0.3348,"Fe2O3":0.0092,"SiO2":2.7782,"TiO2":0.1405,"P2O5":0.0002,"CuO":0.1246,"CoO":0.0129},"SiO2_Al2O3_ratio":6.79,"R2O_RO_ratio":0.3143,"fluxSum":1.0,"x":2.7782,"y":0.4092,"imageUrl":null,"thumbnailUrl":null,"scrapedAt":null},{"id":"glazy_148340","name":"Rain Cloud (Randy's Variation)","source":"glazy","cone":6,"coneRaw":"6","surface":"unknown","transparency":null,"atmosphere":"oxidation","ingredients":[{"id":15252,"name":"Gerstley Borate","percentage":31.7,"isAdditional":false},{"id":15400,"name":"Silica","percentage":29.7,"isAdditional":false},{"id":15305,"name":"Kona F-4 feldspar","percentage":19.8,"isAdditional":false},{"id":15433,"name":"Talc","percentage":13.8,"isAdditional":false},{"id":15137,"name":"EP Kaolin","percentage":5,"isAdditional":false},{"id":15393,"name":"Rutile","percentage":5,"isAdditional":true},{"id":15387,"name":"Red Iron Oxide","percentage":2,"isAdditional":true},{"id":15117,"name":"Cobalt Oxide","percentage":0.5,"isAdditional":true}],"umf":{"Na2O":0.1386,"K2O":0.0378,"MgO":0.4463,"CaO":0.3773,"Al2O3":0.1937,"B2O3":0.3975,"Fe2O3":0.0524,"SiO2":3.179,"TiO2":0.1856,"P2O5":0.001,"CoO":0.0203},"SiO2_Al2O3_ratio":16.41,"R2O_RO_ratio":0.1764,"fluxSum":1.0,"x":3.179,"y":0.1937,"imageUrl":null,"thumbnailUrl":null,"scrapedAt":null},{"id":"glazy_139492","name":"Rakshan Crawl 2","source":"glazy","cone":6,"coneRaw":"6","surface":"unknown","transparency":null,"atmosphere":"unknown","ingredients":[],"umf":{"Na2O":0.1982,"K2O":0.0736,"MgO":0.015,"CaO":0.2463,"ZnO":0.2735,"Al2O3":0.672,"Fe2O3":0.0112,"SiO2":3.1747,"TiO2":0.0204,"MnO":0.1934},"SiO2_Al2O3_ratio":4.72,"R2O_RO_ratio":0.337,"fluxSum":0.8066,"x":3.1747,"y":0.672,"imageUrl":null,"thumbnailUrl":null,"scrapedAt":null},{"id":"glazy_68637","name":"Randy's Purple (w/3134, 3195, and Custer)","source":"glazy","cone":6,"coneRaw":"6","surface":"unknown","transparency":null,"atmosphere":"unknown","ingredients":[],"umf":{"Na2O":0.1821,"K2O":0.0254,"MgO":0.3898,"CaO":0.4028,"Al2O3":0.2093,"B2O3":0.3967,"Fe2O3":0.0032,"SiO2":3.1742,"TiO2":0.0021,"P2O5":0.0006,"CoO":0.1532},"SiO2_Al2O3_ratio":15.17,"R2O_RO_ratio":0.2075,"fluxSum":1.0001,"x":3.1742,"y":0.2093,"imageUrl":null,"thumbnailUrl":null,"scrapedAt":null},{"id":"glazy_10991","name":"Randy's Red (Cedar Hill)","source":"glazy","cone":6,"coneRaw":"6","surface":"gloss","transparency":null,"atmosphere":"oxidation","ingredients":[{"id":15252,"name":"Gerstley Borate","percentage":30.6,"isAdditional":false},{"id":15400,"name":"Silica","percentage":29.61,"isAdditional":false},{"id":15470,"name":"Minspar 200","percentage":19.68,"isAdditional":false},{"id":15608,"name":"Amtalc-C98 Talc","percentage":13.81,"isAdditional":false},{"id":15137,"name":"EP Kaolin","percentage":5.05,"isAdditional":false},{"id":15080,"name":"Bone Ash","percentage":1.26,"isAdditional":false},{"id":15387,"name":"Red Iron Oxide","percentage":15.14,"isAdditional":true}],"umf":{"Na2O":0.1302,"K2O":0.0338,"MgO":0.4104,"CaO":0.4255,"Al2O3":0.1856,"B2O3":0.3784,"Fe2O3":0.2942,"SiO2":3.0685,"TiO2":0.0026,"P2O5":0.0131},"SiO2_Al2O3_ratio":16.53,"R2O_RO_ratio":0.164,"fluxSum":0.9999,"x":3.0685,"y":0.1856,"imageUrl":null,"thumbnailUrl":null,"scrapedAt":null},{"id":"glazy_64110","name":"Randy's Red (w/3134, 3195, and Custer)","source":"glazy","cone":6,"coneRaw":"6","surface":"unknown","transparency":null,"atmosphere":"unknown","ingredients":[],"umf":{"Na2O":0.1553,"K2O":0.0227,"MgO":0.3953,"CaO":0.4266,"Al2O3":0.1881,"B2O3":0.3433,"Fe2O3":0.0031,"SiO2":2.7912,"TiO2":0.002,"P2O5":0.0266},"SiO2_Al2O3_ratio":14.84,"R2O_RO_ratio":0.178,"fluxSum":0.9999,"x":2.7912,"y":0.1881,"imageUrl":null,"thumbnailUrl":null,"scrapedAt":null},{"id":"glazy_20822","name":"Randy's Red adjusted by RDW","source":"glazy","cone":6,"coneRaw":"6","surface":"gloss","transparency":"opaque","atmosphere":"unknown","ingredients":[],"umf":{"Na2O":0.1313,"K2O":0.0332,"MgO":0.3303,"CaO":0.5051,"Al2O3":0.2612,"B2O3":0.4023,"Fe2O3":0.3219,"SiO2":3.3281,"TiO2":0.0035,"P2O5":0.0332},"SiO2_Al2O3_ratio":12.74,"R2O_RO_ratio":0.1645,"fluxSum":0.9999,"x":3.3281,"y":0.2612,"imageUrl":null,"thumbnailUrl":null,"scrapedAt":null},{"id":"glazy_1466","name":"Raspberry","source":"glazy","cone":6,"coneRaw":"6","surface":"gloss","transparency":"translucent","atmosphere":"oxidation","ingredients":[{"id":15400,"name":"Silica","percentage":30,"isAdditional":false},{"id":15457,"name":"Whiting","percentage":20,"isAdditional":false},{"id":15298,"name":"Kentucky OM #4 Ball Clay","percentage":18,"isAdditional":false},{"id":15349,"name":"Nepheline Syenite","percentage":18,"isAdditional":false},{"id":15169,"name":"Ferro Frit 3134","percentage":14,"isAdditional":false},{"id":15442,"name":"Tin Oxide","percentage":7.5,"isAdditional":true},{"id":15108,"name":"Chrome Oxide","percentage":0.2,"isAdditional":true}],"umf":{"Na2O":0.1647,"K2O":0.0337,"MgO":0.007,"CaO":0.7945,"Al2O3":0.2936,"B2O3":0.1445,"Fe2O3":0.0043,"SiO2":3.0036,"TiO2":0.0085,"SnO2":0.1569,"Cr2O3":0.0041},"SiO2_Al2O3_ratio":10.23,"R2O_RO_ratio":0.1984,"fluxSum":0.9999,"x":3.0036,"y":0.2936,"imageUrl":null,"thumbnailUrl":null,"scrapedAt":null},{"id":"glazy_31529","name":"Raspberry - NCMC","source":"glazy","cone":6,"coneRaw":"6","surface":"unknown","transparency":null,"atmosphere":"oxidation","ingredients":[{"id":15400,"name":"Silica","percentage":30,"isAdditional":false},{"id":15457,"name":"Whiting","percentage":20,"isAdditional":false},{"id":15298,"name":"Kentucky OM #4 Ball Clay","percentage":18,"isAdditional":false},{"id":16050,"name":"Neph Sye A270","percentage":18,"isAdditional":false},{"id":15169,"name":"Ferro Frit 3134","percentage":14,"isAdditional":false},{"id":15442,"name":"Tin Oxide","percentage":7.5,"isAdditional":false},{"id":15108,"name":"Chrome Oxide","percentage":0.2,"isAdditional":false}],"umf":{"Na2O":0.1697,"K2O":0.0351,"MgO":0.0059,"CaO":0.7892,"Al2O3":0.2945,"B2O3":0.1441,"Fe2O3":0.0042,"SiO2":2.9906,"TiO2":0.0085,"SnO2":0.1565,"Cr2O3":0.0041},"SiO2_Al2O3_ratio":10.15,"R2O_RO_ratio":0.2048,"fluxSum":0.9999,"x":2.9906,"y":0.2945,"imageUrl":null,"thumbnailUrl":null,"scrapedAt":null},{"id":"glazy_20641","name":"Raspberry Red","source":"glazy","cone":6,"coneRaw":"6","surface":"unknown","transparency":"opaque","atmosphere":"unknown","ingredients":[],"umf":{"Na2O":0.1647,"K2O":0.0337,"MgO":0.007,"CaO":0.7945,"Al2O3":0.2936,"B2O3":0.1445,"Fe2O3":0.0043,"SiO2":3.0036,"TiO2":0.0085,"SnO2":0.0784,"Cr2O3":0.0041},"SiO2_Al2O3_ratio":10.23,"R2O_RO_ratio":0.1984,"fluxSum":0.9999,"x":3.0036,"y":0.2936,"imageUrl":null,"thumbnailUrl":null,"scrapedAt":null},{"id":"glazy_137941","name":"Raspberry Ripple Original","source":"glazy","cone":6,"coneRaw":"6","surface":"gloss","transparency":"translucent","atmosphere":"unknown","ingredients":[],"umf":{"Na2O":0.12,"K2O":0.0284,"MgO":0.0576,"CaO":0.6519,"ZnO":0.1421,"Al2O3":0.2462,"B2O3":0.2337,"Fe2O3":0.0046,"SiO2":2.4843,"TiO2":0.0023,"SnO2":0.0959,"P2O5":0.001,"Cr2O3":0.0019},"SiO2_Al2O3_ratio":10.09,"R2O_RO_ratio":0.1484,"fluxSum":1.0,"x":2.4843,"y":0.2462,"imageUrl":null,"thumbnailUrl":null,"scrapedAt":null},{"id":"glazy_92349","name":"Ravenscrag Slip Satin Cream cone 6","source":"glazy","cone":6,"coneRaw":"5-7","surface":"unknown","transparency":"opaque","atmosphere":"oxidation","ingredients":[{"id":15135,"name":"Dolomite","percentage":10,"isAdditional":false},{"id":15798,"name":"Ravenscrag Slip","percentage":60,"isAdditional":true},{"id":15169,"name":"Ferro Frit 3134","percentage":20,"isAdditional":true},{"id":15019,"name":"Alumina","percentage":10,"isAdditional":true},{"id":15393,"name":"Rutile","percentage":5,"isAdditional":true}],"umf":{"Na2O":0.1015,"K2O":0.0706,"MgO":0.2474,"CaO":0.5806,"Al2O3":0.5204,"B2O3":0.1769,"Fe2O3":0.0195,"SiO2":1.9394,"TiO2":0.1603},"SiO2_Al2O3_ratio":3.73,"R2O_RO_ratio":0.1721,"fluxSum":1.0001,"x":1.9394,"y":0.5204,"imageUrl":null,"thumbnailUrl":null,"scrapedAt":null},{"id":"glazy_11001","name":"Raw Sienna (Cedar Hill)","source":"glazy","cone":6,"coneRaw":"6","surface":"gloss","transparency":null,"atmosphere":"reduction","ingredients":[{"id":15137,"name":"EP Kaolin","percentage":28,"isAdditional":false},{"id":15458,"name":"Wollastonite","percentage":28,"isAdditional":false},{"id":15171,"name":"Ferro Frit 3195","percentage":23,"isAdditional":false},{"id":15400,"name":"Silica","percentage":17,"isAdditional":false},{"id":15349,"name":"Nepheline Syenite","percentage":4,"isAdditional":false},{"id":15387,"name":"Red Iron Oxide","percentage":6,"isAdditional":true},{"id":15393,"name":"Rutile","percentage":6,"isAdditional":true}],"umf":{"Na2O":0.0865,"K2O":0.0093,"MgO":0.0025,"CaO":0.9016,"Al2O3":0.4328,"B2O3":0.2331,"Fe2O3":0.1272,"SiO2":3.0023,"TiO2":0.2151,"P2O5":0.0016},"SiO2_Al2O3_ratio":6.94,"R2O_RO_ratio":0.0958,"fluxSum":0.9999,"x":3.0023,"y":0.4328,"imageUrl":null,"thumbnailUrl":null,"scrapedAt":null},{"id":"glazy_6841","name":"Reader's Digest Lavender ^6 Glazes","source":"glazy","cone":6,"coneRaw":"6","surface":"satin","transparency":"opaque","atmosphere":"unknown","ingredients":[],"umf":{"Li2O":0.1701,"Na2O":0.1427,"K2O":0.0386,"MgO":0.1333,"CaO":0.3889,"BaO":0.1264,"Al2O3":0.2205,"B2O3":0.1441,"Fe2O3":0.002,"SiO2":1.9057,"TiO2":0.0011,"P2O5":0.0005},"SiO2_Al2O3_ratio":8.64,"R2O_RO_ratio":0.3514,"fluxSum":1.0,"x":1.9057,"y":0.2205,"imageUrl":null,"thumbnailUrl":null,"scrapedAt":null},{"id":"glazy_6839","name":"Reader's Digest Speckled Blue Matte ^6 Glaze","source":"glazy","cone":6,"coneRaw":"6","surface":"satin","transparency":"opaque","atmosphere":"unknown","ingredients":[],"umf":{"Na2O":0.2456,"K2O":0.0232,"MgO":0.1145,"CaO":0.4028,"BaO":0.0212,"ZnO":0.1926,"Al2O3":0.3895,"B2O3":0.0332,"Fe2O3":0.002,"SiO2":2.1396,"TiO2":0.0016,"P2O5":0.0006},"SiO2_Al2O3_ratio":5.49,"R2O_RO_ratio":0.2688,"fluxSum":0.9999,"x":2.1396,"y":0.3895,"imageUrl":null,"thumbnailUrl":null,"scrapedAt":null},{"id":"glazy_6845","name":"Reader's Digest ^6 Clear","source":"glazy","cone":6,"coneRaw":"6","surface":"unknown","transparency":null,"atmosphere":"unknown","ingredients":[],"umf":{"Na2O":0.1285,"K2O":0.011,"MgO":0.1736,"CaO":0.6869,"Al2O3":0.2711,"B2O3":0.7619,"Fe2O3":0.0082,"SiO2":3.2958,"TiO2":0.0058,"P2O5":0.0026},"SiO2_Al2O3_ratio":12.16,"R2O_RO_ratio":0.1395,"fluxSum":1.0,"x":3.2958,"y":0.2711,"imageUrl":null,"thumbnailUrl":null,"scrapedAt":null},{"id":"glazy_6843","name":"Reader's Digest ^6 Cream breaking Red Glaze","source":"glazy","cone":6,"coneRaw":"6","surface":"unknown","transparency":null,"atmosphere":"unknown","ingredients":[],"umf":{"Na2O":0.1554,"K2O":0.0045,"MgO":0.0922,"CaO":0.671,"BaO":0.0769,"Al2O3":0.0972,"B2O3":0.4089,"Fe2O3":0.0388,"SiO2":1.2875,"TiO2":0.0013,"SnO2":0.2618,"P2O5":0.0007},"SiO2_Al2O3_ratio":13.25,"R2O_RO_ratio":0.1599,"fluxSum":1.0,"x":1.2875,"y":0.0972,"imageUrl":null,"thumbnailUrl":null,"scrapedAt":null},{"id":"glazy_6847","name":"Reader's Digest ^6 Pale Blue-grey Celadon Glaze","source":"glazy","cone":6,"coneRaw":"6","surface":"gloss","transparency":"transparent","atmosphere":"unknown","ingredients":[],"umf":{"Li2O":0.5166,"Na2O":0.0622,"K2O":0.0041,"MgO":0.0837,"CaO":0.3334,"Al2O3":0.5276,"B2O3":0.371,"Fe2O3":0.0024,"SiO2":3.9132,"TiO2":0.0012,"P2O5":0.0007,"CoO":0.0018,"Cr2O3":0.0002,"NiO":0.0008},"SiO2_Al2O3_ratio":7.42,"R2O_RO_ratio":0.5829,"fluxSum":1.0,"x":3.9132,"y":0.5276,"imageUrl":null,"thumbnailUrl":null,"scrapedAt":null},{"id":"glazy_6840","name":"Reader's Digest ^6 Red Glaze","source":"glazy","cone":6,"coneRaw":"6","surface":"satin","transparency":"opaque","atmosphere":"unknown","ingredients":[{"id":15252,"name":"Gerstley Borate","percentage":32,"isAdditional":false},{"id":15400,"name":"Silica","percentage":30,"isAdditional":false},{"id":15407,"name":"Soda Feldspar","percentage":20,"isAdditional":false},{"id":15387,"name":"Red Iron Oxide","percentage":15,"isAdditional":false},{"id":15433,"name":"Talc","percentage":14,"isAdditional":false},{"id":15137,"name":"EP Kaolin","percentage":5,"isAdditional":false}],"umf":{"Na2O":0.1899,"K2O":0.005,"MgO":0.4473,"CaO":0.3578,"Al2O3":0.1923,"B2O3":0.3975,"Fe2O3":0.2913,"SiO2":3.2034,"TiO2":0.0021,"P2O5":0.001},"SiO2_Al2O3_ratio":16.66,"R2O_RO_ratio":0.1949,"fluxSum":1.0,"x":3.2034,"y":0.1923,"imageUrl":null,"thumbnailUrl":null,"scrapedAt":null},{"id":"glazy_6844","name":"Reader's Digest ^6 Robin's Egg-Blue Glaze","source":"glazy","cone":6,"coneRaw":"6","surface":"gloss","transparency":null,"atmosphere":"unknown","ingredients":[],"umf":{"Na2O":0.0003,"K2O":0.1458,"MgO":0.0008,"CaO":0.6056,"ZnO":0.2475,"Al2O3":0.2555,"Fe2O3":0.0164,"SiO2":2.1042,"TiO2":0.2738,"SnO2":0.1253,"P2O5":0.0006,"CoO":0.0106},"SiO2_Al2O3_ratio":8.24,"R2O_RO_ratio":0.1461,"fluxSum":1.0,"x":2.1042,"y":0.2555,"imageUrl":null,"thumbnailUrl":null,"scrapedAt":null},{"id":"glazy_6842","name":"Reader's Digest ^6 Speckled White Matte  Glaze","source":"glazy","cone":6,"coneRaw":"6","surface":"unknown","transparency":"opaque","atmosphere":"unknown","ingredients":[],"umf":{"Li2O":0.208,"Na2O":0.0277,"K2O":0.0109,"MgO":0.0056,"CaO":0.3712,"ZnO":0.3748,"Al2O3":0.2517,"Fe2O3":0.0075,"SiO2":0.7444,"TiO2":0.0029,"P2O5":0.001,"MnO":0.0018},"SiO2_Al2O3_ratio":2.96,"R2O_RO_ratio":0.247,"fluxSum":0.9982,"x":0.7444,"y":0.2517,"imageUrl":null,"thumbnailUrl":null,"scrapedAt":null},{"id":"glazy_30907","name":"Red Chun - NCMC","source":"glazy","cone":6,"coneRaw":"6","surface":"gloss","transparency":null,"atmosphere":"unknown","ingredients":[{"id":15072,"name":"Bentonite","percentage":1,"isAdditional":false},{"id":15131,"name":"Custer Feldspar",
