Repository: ryanlack616/stull-atlas

# stull-atlas
R.T. Stull in 1912 the Stull graph, trying to understand and improve on with new tools

File: data/glazes/glazy-processed.json (part 26 of 55)
"percentage":42.8,"isAdditional":true},{"id":15400,"name":"Silica","percentage":15.3,"isAdditional":true},{"id":15457,"name":"Whiting","percentage":13.3,"isAdditional":true},{"id":15168,"name":"Ferro Frit 3124","percentage":12.2,"isAdditional":true},{"id":15137,"name":"EP Kaolin","percentage":5.1,"isAdditional":true},{"id":15467,"name":"Zinc Oxide","percentage":4.1,"isAdditional":true},{"id":15433,"name":"Talc","percentage":3.1,"isAdditional":true},{"id":15442,"name":"Tin Oxide","percentage":2.1,"isAdditional":true},{"id":15120,"name":"Copper Carbonate","percentage":1,"isAdditional":true}],"umf":{"Na2O":0.1044,"K2O":0.1447,"MgO":0.0781,"CaO":0.5164,"ZnO":0.1564,"Al2O3":0.3225,"B2O3":0.0749,"Fe2O3":0.0023,"SiO2":2.9071,"TiO2":0.0008,"SnO2":0.0433,"P2O5":0.0003,"CuO":0.0251},"SiO2_Al2O3_ratio":9.01,"R2O_RO_ratio":0.2491,"fluxSum":1.0,"x":2.9071,"y":0.3225,"imageUrl":null,"thumbnailUrl":null,"scrapedAt":null},{"id":"glazy_26224","name":"Red Clay with frit 3134 with rutile","source":"glazy","cone":6,"coneRaw":"6","surface":"unknown","transparency":null,"atmosphere":"unknown","ingredients":[],"umf":{"Na2O":0.3198,"CaO":0.6802,"Al2O3":0.0383,"B2O3":0.64,"Fe2O3":0.0097,"SiO2":1.4824,"TiO2":0.1762},"SiO2_Al2O3_ratio":38.7,"R2O_RO_ratio":0.3198,"fluxSum":1.0,"x":1.4824,"y":0.0383,"imageUrl":null,"thumbnailUrl":null,"scrapedAt":null},{"id":"glazy_36783","name":"Red Clay with frit 3134 with rutile & cobalt","source":"glazy","cone":6,"coneRaw":"6","surface":"unknown","transparency":null,"atmosphere":"unknown","ingredients":[],"umf":{"Na2O":0.2905,"K2O":0.0399,"MgO":0.0563,"CaO":0.6122,"SrO":0.0002,"BaO":0.0005,"Al2O3":0.3305,"B2O3":0.5716,"Fe2O3":0.0786,"SiO2":3.1202,"TiO2":0.1732,"P2O5":0.0009,"MnO":0.0005,"CoO":0.0587,"Cr2O3":0.0001},"SiO2_Al2O3_ratio":9.44,"R2O_RO_ratio":0.3305,"fluxSum":0.9996,"x":3.1202,"y":0.3305,"imageUrl":null,"thumbnailUrl":null,"scrapedAt":null},{"id":"glazy_8317","name":"Red Gold and Rhodes Rutile ^6 ox.","source":"glazy","cone":6,"coneRaw":"6","surface":"gloss","transparency":null,"atmosphere":"oxidation","ingredients":[{"id":15400,"name":"Silica","percentage":39,"isAdditional":false},{"id":15349,"name":"Nepheline Syenite","percentage":24,"isAdditional":false},{"id":15457,"name":"Whiting","percentage":14,"isAdditional":false},{"id":15323,"name":"Lithium Carbonate","percentage":11,"isAdditional":false},{"id":15252,"name":"Gerstley Borate","percentage":7,"isAdditional":false},{"id":15331,"name":"Magnesium carbonate","percentage":3,"isAdditional":false},{"id":15062,"name":"Barium Carbonate","percentage":2,"isAdditional":false},{"id":15387,"name":"Red Iron Oxide","percentage":7,"isAdditional":true},{"id":15393,"name":"Rutile","percentage":6,"isAdditional":true},{"id":15469,"name":"Zircopax","percentage":6,"isAdditional":true}],"umf":{"Li2O":0.3536,"Na2O":0.1001,"K2O":0.0283,"MgO":0.0996,"CaO":0.3944,"BaO":0.0239,"Al2O3":0.1309,"B2O3":0.0635,"Fe2O3":0.1077,"SiO2":2.22,"TiO2":0.1596,"ZrO2":0.0772,"P2O5":0.0001},"SiO2_Al2O3_ratio":16.96,"R2O_RO_ratio":0.482,"fluxSum":0.9999,"x":2.22,"y":0.1309,"imageUrl":null,"thumbnailUrl":null,"scrapedAt":null},{"id":"glazy_12788","name":"Red Green","source":"glazy","cone":6,"coneRaw":"6","surface":"unknown","transparency":"transparent","atmosphere":"unknown","ingredients":[],"umf":{"Li2O":0.381,"Na2O":0.1324,"K2O":0.0115,"MgO":0.0479,"CaO":0.4272,"Al2O3":0.7148,"B2O3":0.3949,"Fe2O3":0.0044,"SiO2":3.0288,"TiO2":0.0037,"P2O5":0.0015,"CuO":0.138},"SiO2_Al2O3_ratio":4.24,"R2O_RO_ratio":0.5249,"fluxSum":1.0,"x":3.0288,"y":0.7148,"imageUrl":null,"thumbnailUrl":null,"scrapedAt":null},{"id":"glazy_9872","name":"Red Kemp","source":"glazy","cone":6,"coneRaw":"6","surface":"unknown","transparency":null,"atmosphere":"unknown","ingredients":[],"umf":{"Na2O":0.1159,"K2O":0.0271,"MgO":0.0578,"CaO":0.7992,"Al2O3":0.2405,"B2O3":0.2346,"Fe2O3":0.0046,"SiO2":2.4647,"TiO2":0.0023,"SnO2":0.0963,"P2O5":0.001,"Cr2O3":0.0038},"SiO2_Al2O3_ratio":10.25,"R2O_RO_ratio":0.143,"fluxSum":1.0,"x":2.4647,"y":0.2405,"imageUrl":null,"thumbnailUrl":null,"scrapedAt":null},{"id":"glazy_84472","name":"Red Rust (Cone 6)","source":"glazy","cone":6,"coneRaw":"6","surface":"unknown","transparency":null,"atmosphere":"unknown","ingredients":[{"id":26949,"name":"Potash Feldspar (Norflux LIS, Minerco)","percentage":33,"isAdditional":false},{"id":15169,"name":"Ferro Frit 3134","percentage":19,"isAdditional":false},{"id":15080,"name":"Bone Ash","percentage":12,"isAdditional":false},{"id":15400,"name":"Silica","percentage":12,"isAdditional":false},{"id":15433,"name":"Talc","percentage":12,"isAdditional":false},{"id":26943,"name":"Kaolin (WBH,Minerco)","percentage":9,"isAdditional":false},{"id":15323,"name":"Lithium Carbonate","percentage":3,"isAdditional":false},{"id":15387,"name":"Red Iron Oxide","percentage":12.5,"isAdditional":true}],"umf":{"Li2O":0.0986,"Na2O":0.1138,"K2O":0.0975,"MgO":0.2323,"CaO":0.4577,"Al2O3":0.23,"B2O3":0.15,"Fe2O3":0.181,"SiO2":2.225,"TiO2":0.0009,"P2O5":0.0864},"SiO2_Al2O3_ratio":9.67,"R2O_RO_ratio":0.3099,"fluxSum":0.9999,"x":2.225,"y":0.23,"imageUrl":null,"thumbnailUrl":null,"scrapedAt":null},{"id":"glazy_30381","name":"Red corner A","source":"glazy","cone":6,"coneRaw":"5-7","surface":"unknown","transparency":null,"atmosphere":"oxidation","ingredients":[{"id":15470,"name":"Minspar 200","percentage":36,"isAdditional":false},{"id":15400,"name":"Silica","percentage":35,"isAdditional":false},{"id":15169,"name":"Ferro Frit 3134","percentage":13,"isAdditional":false},{"id":15457,"name":"Whiting","percentage":12.5,"isAdditional":false},{"id":15467,"name":"Zinc Oxide","percentage":3,"isAdditional":false},{"id":15072,"name":"Bentonite","percentage":3,"isAdditional":true},{"id":15387,"name":"Red Iron Oxide","percentage":1,"isAdditional":true},{"id":15401,"name":"Silicon carbide","percentage":1,"isAdditional":true},{"id":15442,"name":"Tin Oxide","percentage":1,"isAdditional":true},{"id":15594,"name":"Tricalcium Phosphate, Synthetic Bone Ash","percentage":0.5,"isAdditional":true},{"id":15120,"name":"Copper Carbonate","percentage":0.4,"isAdditional":true}],"umf":{"Na2O":0.2019,"K2O":0.0535,"MgO":0.005,"CaO":0.6169,"ZnO":0.1227,"Al2O3":0.2466,"B2O3":0.1417,"Fe2O3":0.0224,"SiO2":3.7403,"SnO2":0.0221,"P2O5":0.0054,"CuO":0.0108},"SiO2_Al2O3_ratio":15.17,"R2O_RO_ratio":0.2554,"fluxSum":1.0,"x":3.7403,"y":0.2466,"imageUrl":null,"thumbnailUrl":null,"scrapedAt":null},{"id":"glazy_30379","name":"Red corner B","source":"glazy","cone":6,"coneRaw":"5-7","surface":"unknown","transparency":null,"atmosphere":"oxidation","ingredients":[{"id":15470,"name":"Minspar 200","percentage":33,"isAdditional":false},{"id":15400,"name":"Silica","percentage":32,"isAdditional":false},{"id":15169,"name":"Ferro Frit 3134","percentage":12,"isAdditional":false},{"id":15457,"name":"Whiting","percentage":11.5,"isAdditional":false},{"id":15137,"name":"EP Kaolin","percentage":9,"isAdditional":false},{"id":15467,"name":"Zinc Oxide","percentage":2.5,"isAdditional":false},{"id":15072,"name":"Bentonite","percentage":3,"isAdditional":true},{"id":15387,"name":"Red Iron Oxide","percentage":1,"isAdditional":true},{"id":15401,"name":"Silicon carbide","percentage":1,"isAdditional":true},{"id":15442,"name":"Tin Oxide","percentage":1,"isAdditional":true},{"id":15594,"name":"Tricalcium Phosphate, Synthetic Bone Ash","percentage":0.5,"isAdditional":true},{"id":15120,"name":"Copper Carbonate","percentage":0.4,"isAdditional":true}],"umf":{"Na2O":0.2036,"K2O":0.0549,"MgO":0.0063,"CaO":0.6235,"ZnO":0.1118,"Al2O3":0.369,"B2O3":0.1429,"Fe2O3":0.0261,"SiO2":4.0033,"TiO2":0.0016,"SnO2":0.0241,"P2O5":0.0065,"CuO":0.0118},"SiO2_Al2O3_ratio":10.85,"R2O_RO_ratio":0.2585,"fluxSum":1.0001,"x":4.0033,"y":0.369,"imageUrl":null,"thumbnailUrl":null,"scrapedAt":null},{"id":"glazy_30377","name":"Red corner C","source":"glazy","cone":6,"coneRaw":"5-7","surface":"unknown","transparency":null,"atmosphere":"oxidation","ingredients":[{"id":15470,"name":"Minspar 200","percentage":55,"isAdditional":false},{"id":15169,"name":"Ferro Frit 3134","percentage":21,"isAdditional":false},{"id":15457,"name":"Whiting","percentage":19,"isAdditional":false},{"id":15467,"name":"Zinc Oxide","percentage":4,"isAdditional":false},{"id":15072,"name":"Bentonite","percentage":3,"isAdditional":true},{"id":15387,"name":"Red Iron Oxide","percentage":1,"isAdditional":true},{"id":15401,"name":"Silicon carbide","percentage":1,"isAdditional":true},{"id":15442,"name":"Tin Oxide","percentage":1,"isAdditional":true},{"id":15594,"name":"Tricalcium Phosphate, Synthetic Bone Ash","percentage":0.5,"isAdditional":true},{"id":15120,"name":"Copper Carbonate","percentage":0.4,"isAdditional":true}],"umf":{"Na2O":0.2074,"K2O":0.0539,"MgO":0.0033,"CaO":0.6267,"ZnO":0.1087,"Al2O3":0.2439,"B2O3":0.1521,"Fe2O3":0.0151,"SiO2":1.813,"SnO2":0.0147,"P2O5":0.0036,"CuO":0.0072},"SiO2_Al2O3_ratio":7.43,"R2O_RO_ratio":0.2613,"fluxSum":1.0,"x":1.813,"y":0.2439,"imageUrl":null,"thumbnailUrl":null,"scrapedAt":null},{"id":"glazy_30378","name":"Red corner D","source":"glazy","cone":6,"coneRaw":"5-7","surface":"unknown","transparency":null,"atmosphere":"oxidation","ingredients":[{"id":15470,"name":"Minspar 200","percentage":48,"isAdditional":false},{"id":15169,"name":"Ferro Frit 3134","percentage":18,"isAdditional":false},{"id":15457,"name":"Whiting","percentage":16.5,"isAdditional":false},{"id":15137,"name":"EP Kaolin","percentage":13,"isAdditional":false},{"id":15467,"name":"Zinc Oxide","percentage":3.5,"isAdditional":false},{"id":15072,"name":"Bentonite","percentage":3,"isAdditional":true},{"id":15387,"name":"Red Iron Oxide","percentage":1,"isAdditional":true},{"id":15401,"name":"Silicon carbide","percentage":1,"isAdditional":true},{"id":15442,"name":"Tin Oxide","percentage":1,"isAdditional":true},{"id":15594,"name":"Tricalcium Phosphate, Synthetic Bone Ash","percentage":0.5,"isAdditional":true},{"id":15120,"name":"Copper Carbonate","percentage":0.4,"isAdditional":true}],"umf":{"Na2O":0.2068,"K2O":0.0552,"MgO":0.0046,"CaO":0.6244,"ZnO":0.109,"Al2O3":0.3663,"B2O3":0.1493,"Fe2O3":0.0188,"SiO2":2.0666,"TiO2":0.0016,"SnO2":0.0168,"P2O5":0.0047,"CuO":0.0082},"SiO2_Al2O3_ratio":5.64,"R2O_RO_ratio":0.262,"fluxSum":1.0,"x":2.0666,"y":0.3663,"imageUrl":null,"thumbnailUrl":null,"scrapedAt":null},{"id":"glazy_35833","name":"Red oak ash w/quarry clay 142 with higher iron","source":"glazy","cone":6,"coneRaw":"5-7","surface":"unknown","transparency":null,"atmosphere":"unknown","ingredients":[],"umf":{"Na2O":0.0684,"K2O":0.2255,"MgO":0.1473,"CaO":0.5588,"Al2O3":0.2114,"B2O3":0.0008,"Fe2O3":0.2597,"SiO2":2.1435,"TiO2":0.0053,"P2O5":0.1103},"SiO2_Al2O3_ratio":10.14,"R2O_RO_ratio":0.2939,"fluxSum":1.0,"x":2.1435,"y":0.2114,"imageUrl":null,"thumbnailUrl":null,"scrapedAt":null},{"id":"glazy_37247","name":"Red test (Copy)","source":"glazy","cone":6,"coneRaw":"5-7","surface":"unknown","transparency":null,"atmosphere":"unknown","ingredients":[],"umf":{"Li2O":0.1522,"Na2O":0.2042,"K2O":0.0209,"MgO":0.4804,"CaO":0.1422,"Al2O3":0.5377,"B2O3":0.0287,"Fe2O3":0.426,"SiO2":5.2979,"TiO2":0.0252},"SiO2_Al2O3_ratio":9.85,"R2O_RO_ratio":0.3773,"fluxSum":0.9999,"x":5.2979,"y":0.5377,"imageUrl":null,"thumbnailUrl":null,"scrapedAt":null},{"id":"glazy_40211","name":"Red-Green","source":"glazy","cone":6,"coneRaw":"6","surface":"unknown","transparency":"transparent","atmosphere":"unknown","ingredients":[],"umf":{"Li2O":0.381,"Na2O":0.1324,"K2O":0.0115,"MgO":0.0479,"CaO":0.4272,"Al2O3":0.7148,"B2O3":0.3949,"Fe2O3":0.0044,"SiO2":3.0288,"TiO2":0.0037,"SnO2":0.1533,"P2O5":0.0015,"CuO":0.138},"SiO2_Al2O3_ratio":4.24,"R2O_RO_ratio":0.5249,"fluxSum":1.0,"x":3.0288,"y":0.7148,"imageUrl":null,"thumbnailUrl":null,"scrapedAt":null},{"id":"glazy_18048","name":"Reitz Blue","source":"glazy","cone":6,"coneRaw":"6","surface":"matte","transparency":"translucent","atmosphere":"oxidation","ingredients":[{"id":15168,"name":"Ferro Frit 3124","percentage":31,"isAdditional":false},{"id":15349,"name":"Nepheline Syenite","percentage":29,"isAdditional":false},{"id":15268,"name":"Grolleg Kaolin","percentage":16.5,"isAdditional":false},{"id":15457,"name":"Whiting","percentage":13,"isAdditional":false},{"id":15400,"name":"Silica","percentage":10.5,"isAdditional":false},{"id":15114,"name":"Cobalt Carbonate","percentage":2,"isAdditional":true},{"id":15387,"name":"Red Iron Oxide","percentage":2,"isAdditional":true}],"umf":{"Na2O":0.2494,"K2O":0.0634,"MgO":0.0063,"CaO":0.681,"Al2O3":0.5021,"B2O3":0.1971,"Fe2O3":0.0412,"SiO2":2.8448,"TiO2":0.0002,"CoO":0.0541},"SiO2_Al2O3_ratio":5.67,"R2O_RO_ratio":0.3128,"fluxSum":1.0001,"x":2.8448,"y":0.5021,"imageUrl":null,"thumbnailUrl":null,"scrapedAt":null},{"id":"glazy_110277","name":"Rez (Resurrection) Bay","source":"glazy","cone":6,"coneRaw":"6","surface":"gloss","transparency":"opaque","atmosphere":"unknown","ingredients":[],"umf":{"Li2O":0.0878,"Na2O":0.1186,"K2O":0.0207,"MgO":0.0024,"CaO":0.7192,"Al2O3":0.4733,"B2O3":0.149,"Fe2O3":0.0034,"SiO2":3.1414,"TiO2":0.0033,"ZrO2":0.1073,"P2O5":0.0013,"MnO":0.0512,"CuO":0.0796,"CoO":0.0165,"NiO":0.0351},"SiO2_Al2O3_ratio":6.64,"R2O_RO_ratio":0.2394,"fluxSum":0.9487,"x":3.1414,"y":0.4733,"imageUrl":null,"thumbnailUrl":null,"scrapedAt":null},{"id":"glazy_3174","name":"Rhodes Rutile","source":"glazy","cone":6,"coneRaw":"6","surface":"gloss","transparency":"opaque","atmosphere":"oxidation","ingredients":[{"id":15305,"name":"Kona F-4 feldspar","percentage":45.5,"isAdditional":false},{"id":15400,"name":"Silica","percentage":30,"isAdditional":false},{"id":15457,"name":"Whiting","percentage":8.3,"isAdditional":false},{"id":15135,"name":"Dolomite","percentage":6,"isAdditional":false},{"id":15467,"name":"Zinc Oxide","percentage":4,"isAdditional":false},{"id":15072,"name":"Bentonite","percentage":3,"isAdditional":false},{"id":15137,"name":"EP Kaolin","percentage":2.5,"isAdditional":false},{"id":15497,"name":"Fusion Frit 75","percentage":1.4,"isAdditional":false},{"id":15393,"name":"Rutile","percentage":5,"isAdditional":true}],"umf":{"Na2O":0.1883,"K2O":0.081,"MgO":0.1178,"CaO":0.4463,"ZnO":0.1666,"Al2O3":0.3491,"B2O3":0.0017,"Fe2O3":0.0135,"SiO2":3.6262,"TiO2":0.1914,"P2O5":0.0002},"SiO2_Al2O3_ratio":10.39,"R2O_RO_ratio":0.2693,"fluxSum":1.0,"x":3.6262,"y":0.3491,"imageUrl":null,"thumbnailUrl":null,"scrapedAt":null},{"id":"glazy_3400","name":"Ron Roy High Calcium Semimatte Base 2","source":"glazy","cone":6,"coneRaw":"6","surface":"unknown","transparency":"translucent","atmosphere":"oxidation","ingredients":[{"id":15137,"name":"EP Kaolin","percentage":28,"isAdditional":false},{"id":15458,"name":"Wollastonite","percentage":28,"isAdditional":false},{"id":15171,"name":"Ferro Frit 3195","percentage":23,"isAdditional":false},{"id":15400,"name":"Silica","percentage":17,"isAdditional":false},{"id":15349,"name":"Nepheline Syenite","percentage":4,"isAdditional":false},{"id":15393,"name":"Rutile","percentage":6,"isAdditional":true},{"id":15120,"name":"Copper Carbonate","percentage":5,"isAdditional":true}],"umf":{"Na2O":0.0865,"K2O":0.0093,"MgO":0.0026,"CaO":0.9016,"Al2O3":0.4328,"B2O3":0.2331,"Fe2O3":0.0158,"SiO2":3.0023,"TiO2":0.2151,"P2O5":0.0016,"CuO":0.1262},"SiO2_Al2O3_ratio":6.94,"R2O_RO_ratio":0.0958,"fluxSum":1.0,"x":3.0023,"y":0.4328,"imageUrl":null,"thumbnailUrl":null,"scrapedAt":null},{"id":"glazy_31535","name":"Ron Roy's Licorice - NCMC","source":"glazy","cone":6,"coneRaw":"6","surface":"gloss","transparency":null,"atmosphere":"oxidation","ingredients":[{"id":15169,"name":"Ferro Frit 3134","percentage":26,"isAdditional":false},{"id":15400,"name":"Silica","percentage":26,"isAdditional":false},{"id":15131,"name":"Custer Feldspar","percentage":22,"isAdditional":false},{"id":15137,"name":"EP Kaolin","percentage":17,"isAdditional":false},{"id":15387,"name":"Red Iron Oxide","percentage":9,"isAdditional":false},{"id":15433,"name":"Talc","percentage":5,"isAdditional":false},{"id":15457,"name":"Whiting","percentage":4,"isAdditional":false},{"id":15114,"name":"Cobalt Carbonate","percentage":2,"isAdditional":false}],"umf":{"Na2O":0.2139,"K2O":0.0961,"MgO":0.1602,"CaO":0.5298,"Al2O3":0.4171,"B2O3":0.3411,"Fe2O3":0.2184,"SiO2":4.2591,"TiO2":0.0032,"P2O5":0.0012,"CoO":0.0674},"SiO2_Al2O3_ratio":10.21,"R2O_RO_ratio":0.31,"fluxSum":1.0,"x":4.2591,"y":0.4171,"imageUrl":null,"thumbnailUrl":null,"scrapedAt":null},{"id":"glazy_115947","name":"Ronald's Emerald Lake","source":"glazy","cone":6,"coneRaw":"6","surface":"gloss","transparency":"translucent","atmosphere":"unknown","ingredients":[],"umf":{"Li2O":0.0953,"Na2O":0.1097,"K2O":0.0031,"MgO":0.0049,"CaO":0.2283,"SrO":0.241,"ZnO":0.3178,"Al2O3":0.358,"B2O3":0.2117,"Fe2O3":0.0045,"SiO2":3.0431,"TiO2":0.0031,"P2O5":0.0012,"CuO":0.0785,"CoO":0.0136,"Cr2O3":0.0021},"SiO2_Al2O3_ratio":8.5,"R2O_RO_ratio":0.2081,"fluxSum":1.0001,"x":3.0431,"y":0.358,"imageUrl":null,"thumbnailUrl":null,"scrapedAt":null},{"id":"glazy_98453","name":"Ronald's Green Dawn","source":"glazy","cone":6,"coneRaw":"6","surface":"gloss","transparency":"translucent","atmosphere":"unknown","ingredients":[],"umf":{"Li2O":0.089,"Na2O":0.1123,"K2O":0.0031,"MgO":0.0047,"CaO":0.4942,"ZnO":0.2967,"Al2O3":0.3575,"B2O3":0.2174,"Fe2O3":0.0045,"SiO2":3.0418,"TiO2":0.0032,"P2O5":0.0012,"CuO":0.0733,"CoO":0.0051,"Cr2O3":0.004},"SiO2_Al2O3_ratio":8.51,"R2O_RO_ratio":0.2044,"fluxSum":1.0,"x":3.0418,"y":0.3575,"imageUrl":null,"thumbnailUrl":null,"scrapedAt":null},{"id":"glazy_98452","name":"Ronald's Lime Mist","source":"glazy","cone":6,"coneRaw":"6","surface":"gloss","transparency":"opaque","atmosphere":"unknown","ingredients":[],"umf":{"Li2O":0.0717,"Na2O":0.1326,"K2O":0.0036,"MgO":0.0052,"CaO":0.2773,"SrO":0.1812,"ZnO":0.3285,"Al2O3":0.3879,"B2O3":0.2574,"Fe2O3":0.0051,"SiO2":2.8533,"TiO2":0.0037,"P2O5":0.0014,"CuO":0.0127},"SiO2_Al2O3_ratio":7.36,"R2O_RO_ratio":0.2079,"fluxSum":1.0001,"x":2.8533,"y":0.3879,"imageUrl":null,"thumbnailUrl":null,"scrapedAt":null},{"id":"glazy_98451","name":"Ronald's Magnolia Blossom","source":"glazy","cone":6,"coneRaw":"6","surface":"unknown","transparency":"opaque","atmosphere":"oxidation","ingredients":[{"id":15131,"name":"Custer Feldspar","percentage":42,"isAdditional":false},{"id":15400,"name":"Silica","percentage":20,"isAdditional":false},{"id":15252,"name":"Gerstley Borate","percentage":18,"isAdditional":false},{"id":15467,"name":"Zinc Oxide","percentage":8,"isAdditional":false},{"id":15135,"name":"Dolomite","percentage":6,"isAdditional":false},{"id":15137,"name":"EP Kaolin","percentage":6,"isAdditional":false},{"id":15393,"name":"Rutile","percentage":8,"isAdditional":true},{"id":15072,"name":"Bentonite","percentage":2,"isAdditional":true}],"umf":{"Na2O":0.1018,"K2O":0.1413,"MgO":0.1524,"CaO":0.3014,"ZnO":0.3032,"Al2O3":0.3015,"B2O3":0.2138,"Fe2O3":0.0197,"SiO2":2.8427,"TiO2":0.2797,"P2O5":0.0007},"SiO2_Al2O3_ratio":9.43,"R2O_RO_ratio":0.2431,"fluxSum":1.0001,"x":2.8427,"y":0.3015,"imageUrl":null,"thumbnailUrl":null,"scrapedAt":null},{"id":"glazy_20196","name":"Ronald's Minty Matte","source":"glazy","cone":6,"coneRaw":"6","surface":"unknown","transparency":"opaque","atmosphere":"unknown","ingredients":[],"umf":{"Na2O":0.1736,"K2O":0.0492,"MgO":0.2989,"CaO":0.4782,"Al2O3":0.458,"B2O3":0.1551,"Fe2O3":0.015,"SiO2":2.2736,"TiO2":0.1681,"P2O5":0.0015,"CoO":0.0061},"SiO2_Al2O3_ratio":4.96,"R2O_RO_ratio":0.2228,"fluxSum":0.9999,"x":2.2736,"y":0.458,"imageUrl":null,"thumbnailUrl":null,"scrapedAt":null},{"id":"glazy_66291","name":"Ronald\u2019s Stoney Cream (matte)","source":"glazy","cone":6,"coneRaw":"6","surface":"unknown","transparency":"opaque","atmosphere":"oxidation","ingredients":[{"id":15349,"name":"Nepheline Syenite","percentage":30,"isAdditional":false},{"id":15137,"name":"EP Kaolin","percentage":25,"isAdditional":false},{"id":15135,"name":"Dolomite","percentage":15,"isAdditional":false},{"id":15252,"name":"Gerstley Borate","percentage":15,"isAdditional":false},{"id":15400,"name":"Silica","percentage":15,"isAdditional":false},{"id":15469,"name":"Zircopax","percentage":8,"isAdditional":true},{"id":15393,"name":"Rutile","percentage":4,"isAdditional":true}],"umf":{"Na2O":0.1866,"K2O":0.0527,"MgO":0.312,"CaO":0.4487,"Al2O3":0.5256,"B2O3":0.1878,"Fe2O3":0.0138,"SiO2":2.678,"TiO2":0.1511,"ZrO2":0.1419,"P2O5":0.0018},"SiO2_Al2O3_ratio":5.1,"R2O_RO_ratio":0.2393,"fluxSum":1.0,"x":2.678,"y":0.5256,"imageUrl":null,"thumbnailUrl":null,"scrapedAt":null},{"id":"glazy_120327","name":"Ronald\u2019s Stoney Cream (var: Strontium)","source":"glazy","cone":6,"coneRaw":"6","surface":"unknown","transparency":"opaque","atmosphere":"unknown","ingredients":[],"umf":{"Li2O":0.0871,"Na2O":0.1095,"K2O":0.0288,"MgO":0.2223,"CaO":0.3541,"SrO":0.1982,"Al2O3":0.4896,"B2O3":0.1877,"Fe2O3":0.0113,"SiO2":2.4761,"TiO2":0.3178,"P2O5":0.0018},"SiO2_Al2O3_ratio":5.06,"R2O_RO_ratio":0.2254,"fluxSum":1.0,"x":2.4761,"y":0.4896,"imageUrl":null,"thumbnailUrl":null,"scrapedAt":null},{"id":"glazy_65369","name":"Ronald\u2019s Stony Cream","source":"glazy","cone":6,"coneRaw":"6","surface":"unknown","transparency":"opaque","atmosphere":"neutral","ingredients":[{"id":15349,"name":"Nepheline Syenite","percentage":30,"isAdditional":false},{"id":15137,"name":"EP Kaolin","percentage":20,"isAdditional":false},{"id":15400,"name":"Silica","percentage":20,"isAdditional":false},{"id":15135,"name":"Dolomite","percentage":15,"isAdditional":false},{"id":15252,"name":"Gerstley Borate","percentage":15,"isAdditional":false},{"id":15469,"name":"Zircopax","percentage":8,"isAdditional":true},{"id":15393,"name":"Rutile","percentage":4,"isAdditional":true}],"umf":{"Na2O":0.1868,"K2O":0.0522,"MgO":0.3121,"CaO":0.4489,"Al2O3":0.4668,"B2O3":0.1881,"Fe2O3":0.013,"SiO2":2.8297,"TiO2":0.1505,"ZrO2":0.1422,"P2O5":0.0015},"SiO2_Al2O3_ratio":6.06,"R2O_RO_ratio":0.239,"fluxSum":1.0,"x":2.8297,"y":0.4668,"imageUrl":null,"thumbnailUrl":null,"scrapedAt":null},{"id":"glazy_20213","name":"Ron\u2019s Stony Butter","source":"glazy","cone":6,"coneRaw":"6","surface":"unknown","transparency":"opaque","atmosphere":"unknown","ingredients":[],"umf":{"Na2O":0.0912,"K2O":0.0531,"MgO":0.051,"CaO":0.4815,"ZnO":0.3232,"Al2O3":0.2453,"B2O3":0.2025,"Fe2O3":0.005,"SiO2":1.6622,"TiO2":0.31,"P2O5":0.0004},"SiO2_Al2O3_ratio":6.78,"R2O_RO_ratio":0.1443,"fluxSum":1.0,"x":1.6622,"y":0.2453,"imageUrl":null,"thumbnailUrl":null,"scrapedAt":null},{"id":"glazy_66517","name":"Rowan base","source":"glazy","cone":6,"coneRaw":"6","surface":"unknown","transparency":"translucent","atmosphere":"unknown","ingredients":[],"umf":{"Li2O":0.166,"Na2O":0.1959,"MgO":0.0002,"CaO":0.5606,"SrO":0.0009,"BaO":0.0312,"ZnO":0.0453,"Al2O3":0.4136,"B2O3":0.2447,"SiO2":3.0866,"TiO2":0.0002},"SiO2_Al2O3_ratio":7.46,"R2O_RO_ratio":0.3619,"fluxSum":1.0001,"x":3.0866,"y":0.4136,"imageUrl":null,"thumbnailUrl":null,"scrapedAt":null},{"id":"glazy_66520","name":"Rowan base 20 spodumene, 20 3069P","source":"glazy","cone":6,"coneRaw":"6","surface":"unknown","transparency":"opaque","atmosphere":"unknown","ingredients":[],"umf":{"Li2O":0.2676,"MgO":0.0583,"CaO":0.6742,"Al2O3":0.5885,"B2O3":0.3273,"SiO2":4.1759},"SiO2_Al2O3_ratio":7.1,"R2O_RO_ratio":0.2676,"fluxSum":1.0001,"x":4.1759,"y":0.5885,"imageUrl":null,"thumbnailUrl":null,"scrapedAt":null},{"id":"glazy_30538","name":"Rowe's Brown","source":"glazy","cone":6,"coneRaw":"6","surface":"gloss","transparency":"translucent","atmosphere":"unknown","ingredients":[{"id":15252,"name":"Gerstley Borate","percentage":50,"isAdditional":false},{"id":15400,"name":"Silica","percentage":30,"isAdditional":false},{"id":15137,"name":"EP Kaolin","percentage":20,"isAdditional":false},{"id":15387,"name":"Red Iron Oxide","percentage":10,"isAdditional":true},{"id":15336,"name":"Manganese Dioxide","percentage":5,"isAdditional":true}],"umf":{"Na2O":0.1285,"K2O":0.0113,"MgO":0.1737,"CaO":0.6865,"Al2O3":0.3092,"B2O3":0.7611,"Fe2O3":0.244,"SiO2":3.0631,"TiO2":0.0062,"P2O5":0.0028},"SiO2_Al2O3_ratio":9.91,"R2O_RO_ratio":0.1398,"fluxSum":1.0,"x":3.0631,"y":0.3092,"imageUrl":null,"thumbnailUrl":null,"scrapedAt":null},{"id":"glazy_21687","name":"Rudy's Black","source":"glazy","cone":6,"coneRaw":"6","surface":"matte","transparency":"opaque","atmosphere":"unknown","ingredients":[{"id":15131,"name":"Custer Feldspar","percentage":49.2,"isAdditional":false},{"id":15137,"name":"EP Kaolin","percentage":19.9,"isAdditional":false},{"id":15457,"name":"Whiting","percentage":17.9,"isAdditional":false},{"id":15467,"name":"Zinc Oxide","percentage":8,"isAdditional":false},{"id":15387,"name":"Red Iron Oxide","percentage":6.7,"isAdditional":false},{"id":15400,"name":"Silica","percentage":5,"isAdditional":false},{"id":15117,"name":"Cobalt Oxide","percentage":1.3,"isAdditional":false}],"umf":{"Na2O":0.0671,"K2O":0.1479,"MgO":0.0014,"CaO":0.5092,"ZnO":0.2744,"Al2O3":0.4326,"Fe2O3":0.1148,"SiO2":2.2213,"TiO2":0.0026,"P2O5":0.001,"CoO":0.0452},"SiO2_Al2O3_ratio":5.13,"R2O_RO_ratio":0.215,"fluxSum":1.0,"x":2.2213,"y":0.4326,"imageUrl":null,"thumbnailUrl":null,"scrapedAt":null},{"id":"glazy_96725","name":"Rust Red","source":"glazy","cone":6,"coneRaw":"6","surface":"unknown","transparency":null,"atmosphere":"oxidation","ingredients":[{"id":15252,"name":"Gerstley Borate","percentage":31.68,"isAdditional":false},{"id":15400,"name":"Silica","percentage":29.7,"isAdditional":false},{"id":15249,"name":"G-200 Feldspar","percentage":19.8,"isAdditional":false},{"id":15433,"name":"Talc","percentage":13.86,"isAdditional":false},{"id":15137,"name":"EP Kaolin","percentage":4.95,"isAdditional":false},{"id":15387,"name":"Red Iron Oxide","percentage":14.85,"isAdditional":true},{"id":15072,"name":"Bentonite","percentage":1.98,"isAdditional":true}],"umf":{"Na2O":0.0699,"K2O":0.1215,"MgO":0.4501,"CaO":0.3585,"Al2O3":0.1978,"B2O3":0.3971,"Fe2O3":0.2924,"SiO2":3.221,"TiO2":0.0021,"P2O5":0.001},"SiO2_Al2O3_ratio":16.28,"R2O_RO_ratio":0.1914,"fluxSum":1.0,"x":3.221,"y":0.1978,"imageUrl":null,"thumbnailUrl":null,"scrapedAt":null},{"id":"glazy_94033","name":"Rutile Clear","source":"glazy","cone":6,"coneRaw":"6","surface":"gloss","transparency":"transparent","atmosphere":"unknown","ingredients":[],"umf":{"Na2O":0.2055,"K2O":0.0683,"MgO":0.1505,"CaO":0.3875,"ZnO":0.1883,"Al2O3":0.3567,"Fe2O3":0.0158,"SiO2":2.937,"TiO2":0.2516},"SiO2_Al2O3_ratio":8.23,"R2O_RO_ratio":0.2738,"fluxSum":1.0001,"x":2.937,"y":0.3567,"imageUrl":null,"thumbnailUrl":null,"scrapedAt":null},{"id":"glazy_1480","name":"Rutile Gibby's","source":"glazy","cone":6,"coneRaw":"6","surface":"matte","transparency":null,"atmosphere":"unknown","ingredients":[{"id":15349,"name":"Nepheline Syenite","percentage":61.5,"isAdditional":false},{"id":15010,"name":"Tile #6 Kaolin","percentage":17.5,"isAdditional":false},{"id":15080,"name":"Bone Ash","percentage":10.5,"isAdditional":false},{"id":15323,"name":"Lithium Carbonate","percentage":10.5,"isAdditional":false},{"id":15393,"name":"Rutile","percentage":10,"isAdditional":true}],"umf":{"Li2O":0.3698,"Na2O":0.2519,"K2O":0.0776,"MgO":0.0085,"CaO":0.2922,"Al2O3":0.5324,"Fe2O3":0.0184,"SiO2":1.9483,"TiO2":0.2991,"P2O5":0.081},"SiO2_Al2O3_ratio":3.66,"R2O_RO_ratio":0.6993,"fluxSum":1.0,"x":1.9483,"y":0.5324,"imageUrl":null,"thumbnailUrl":null,"scrapedAt":null},{"id":"glazy_146454","name":"Rutile Tangerine","source":"glazy","cone":6,"coneRaw":"6","surface":"unknown","transparency":null,"atmosphere":"oxidation","ingredients":[{"id":15400,"name":"Silica","percentage":21.5,"isAdditional":false},{"id":15137,"name":"EP Kaolin","percentage":19.8,"isAdditional":false},{"id":15470,"name":"Minspar 200","percentage":19.6,"isAdditional":false},{"id":15458,"name":"Wollastonite","percentage":17.6,"isAdditional":false},{"id":15168,"name":"Ferro Frit 3124","percentage":10,"isAdditional":false},{"id":15169,"name":"Ferro Frit 3134","percentage":10,"isAdditional":false},{"id":15457,"name":"Whiting","percentage":1.5,"isAdditional":false},{"id":15393,"name":"Rutile","percentage":10,"isAdditional":true}],"umf":{"Na2O":0.1632,"K2O":0.0345,"MgO":0.0018,"CaO":0.8005,"Al2O3":0.4133,"B2O3":0.1809,"Fe2O3":0.0249,"SiO2":3.6272,"TiO2":0.3916,"P2O5":0.0013},"SiO2_Al2O3_ratio":8.78,"R2O_RO_ratio":0.1977,"fluxSum":1.0,"x":3.6272,"y":0.4133,"imageUrl":null,"thumbnailUrl":null,"scrapedAt":null},{"id":"glazy_90028","name":"SAA Old Chun Blue","source":"glazy","cone":6,"coneRaw":"5-7","surface":"unknown","transparency":"translucent","atmosphere":"unknown","ingredients":[{"name":"Soda Feldspar","percentage":38,"isAdditional":false},{"name":"Silica","percentage":30,"isAdditional":false},{"name":"Whiting","percentage":14,"isAdditional":false},{"name":"Zinc Oxide","percentage":12,"isAdditional":false},{"name":"Ball Clay","percentage":6,"isAdditional":false},{"name":"Copper Carbonate","percentage":2.25,"isAdditional":true},{"name":"Epsom salts","percentage":1,"isAdditional":true}],"umf":{"Na2O":0.1992,"K2O":0.0016,"MgO":0.0123,"CaO":0.3838,"ZnO":0.4031,"Al2O3":0.2383,"Fe2O3":0.001,"SiO2":2.715,"TiO2":0.0021,"CuO":0.0498},"SiO2_Al2O3_ratio":11.39,"R2O_RO_ratio":0.2008,"fluxSum":1.0,"x":2.715,"y":0.2383,"imageUrl":"https://ddms6z64wp3a6.cloudfront.net/uploads/recipes/28/m_90028.5f49574aeb1a7.jpg","thumbnailUrl":"https://ddms6z64wp3a6.cloudfront.net/uploads/recipes/28/s_90028.5f49574aeb1a7.jpg","scrapedAt":null,"imageUrls":["https://ddms6z64wp3a6.cloudfront.net/uploads/recipes/28/m_90028.5f49574aeb1a7.jpg","https://ddms6z64wp3a6.cloudfront.net/uploads/recipes/28/s_90028.5f49574aeb1a7.jpg"]},{"id":"glazy_110701","name":"SHINO V3 Test 1","source":"glazy","cone":6,"coneRaw":"6","surface":"unknown","transparency":null,"atmosphere":"unknown","ingredients":[],"umf":{"Na2O":0.409,"K2O":0.2923,"MgO":0.222,"CaO":0.0767,"Al2O3":1.511,"Fe2O3":0.01,"SiO2":4.5957,"TiO2":0.0242},"SiO2_Al2O3_ratio":3.04,"R2O_RO_ratio":0.7013,"fluxSum":1.0,"x":4.5957,"y":1.511,"imageUrl":null,"thumbnailUrl":null,"scrapedAt":null},{"id":"glazy_75505","name":"SHINO ZON","source":"glazy","cone":6,"coneRaw":"6","surface":"unknown","transparency":null,"atmosphere":"unknown","ingredients":[],"umf":{"Na2O":0.3703,"K2O":0.0619,"MgO":0.0753,"CaO":0.2946,"ZnO":0.1979,"Al2O3":0.4923,"B2O3":0.31,"Fe2O3":0.0493,"SiO2":2.6415,"TiO2":0.1144,"ZrO2":0.1406,"P2O5":0.0006},"SiO2_Al2O3_ratio":5.37,"R2O_RO_ratio":0.4322,"fluxSum":1.0,"x":2.6415,"y":0.4923,"imageUrl":null,"thumbnailUrl":null,"scrapedAt":null},{"id":"glazy_10998","name":"SJC -old (Cedar Hill)","source":"glazy","cone":6,"coneRaw":"6","surface":"gloss","transparency":"translucent","atmosphere":"reduction","ingredients":[{"id":15131,"name":"Custer Feldspar","percentage":34.9,"isAdditional":false},{"id":15175,"name":"Ferro Frit 3269","percentage":25.3,"isAdditional":false},{"id":15400,"name":"Silica","percentage":25.3,"isAdditional":false},{"id":15457,"name":"Whiting","percentage":5.8,"isAdditional":false},{"id":15252,"name":"Gerstley Borate","percentage":5.1,"isAdditional":false},{"id":15298,"name":"Kentucky OM #4 Ball Clay","percentage":3.6,"isAdditional":false},{"id":15120,"name":"Copper Carbonate","percentage":3,"isAdditional":true}],"umf":{"Na2O":0.31,"K2O":0.2741,"MgO":0.0228,"CaO":0.3788,"ZnO":0.0144,"Al2O3":0.4727,"B2O3":0.3539,"Fe2O3":0.0028,"SiO2":5.142,"TiO2":0.0029,"P2O5":0.0002,"CuO":0.1156},"SiO2_Al2O3_ratio":10.88,"R2O_RO_ratio":0.584,"fluxSum":1.0001,"x":5.142,"y":0.4727,"imageUrl":null,"thumbnailUrl":null,"scrapedAt":null},{"id":"glazy_97957","name":"SNP","source":"glazy","cone":6,"coneRaw":"6","surface":"gloss","transparency":"opaque","atmosphere":"unknown","ingredients":[],"umf":{"Na2O":0.398,"K2O":0.1056,"MgO":0.098,"CaO":0.3984,"Al2O3":0.5582,"B2O3":0.4271,"Fe2O3":0.0752,"SiO2":3.857,"TiO2":0.1877,"P2O5":0.0012},"SiO2_Al2O3_ratio":6.91,"R2O_RO_ratio":0.5036,"fluxSum":1.0,"x":3.857,"y":0.5582,"imageUrl":null,"thumbnailUrl":null,"scrapedAt":null},{"id":"glazy_98639","name":"SS Ashley\u2019s Best","source":"glazy","cone":6,"coneRaw":"6","surface":"unknown","transparency":null,"atmosphere":"unknown","ingredients":[],"umf":{"Li2O":0.2143,"Na2O":0.1053,"K2O":0.0326,"MgO":0.4289,"CaO":0.2189,"Al2O3":0.2755,"Fe2O3":0.0026,"SiO2":2.233,"TiO2":0.0028,"CoO":0.0601},"SiO2_Al2O3_ratio":8.11,"R2O_RO_ratio":0.3522,"fluxSum":1.0,"x":2.233,"y":0.2755,"imageUrl":null,"thumbnailUrl":null,"scrapedAt":null},{"id":"glazy_102857","name":"SS Crystal Clear","source":"glazy","cone":6,"coneRaw":"6","surface":"unknown","transparency":null,"atmosphere":"unknown","ingredients":[],"umf":{"Na2O":0.2469,"K2O":0.0644,"MgO":0.0718,"CaO":0.6169,"Al2O3":0.4441,"B2O3":0.3016,"Fe2O3":0.0043,"SiO2":4.0237,"TiO2":0.0046,"P2O5":0.0006},"SiO2_Al2O3_ratio":9.06,"R2O_RO_ratio":0.3113,"fluxSum":1.0,"x":4.0237,"y":0.4441,"imageUrl":null,"thumbnailUrl":null,"scrapedAt":null},{"id":"glazy_102867","name":"SS Heath A2 Blue Mist","source":"glazy","cone":6,"coneRaw":"6","surface":"unknown","transparency":null,"atmosphere":"unknown","ingredients":[],"umf":{"Na2O":0.2097,"K2O":0.0503,"MgO":0.1009,"CaO":0.457,"SrO":0.182,"Al2O3":0.3381,"B2O3":0.3628,"Fe2O3":0.0041,"SiO2":4.2791,"TiO2":0.2175,"P2O5":0.0007,"CoO":0.0085},"SiO2_Al2O3_ratio":12.66,"R2O_RO_ratio":0.26,"fluxSum":0.9999,"x":4.2791,"y":0.3381,"imageUrl":null,"thumbnailUrl":null,"scrapedAt":null},{"id":"glazy_102278","name":"SS Naragon White","source":"glazy","cone":6,"coneRaw":"6","surface":"unknown","transparency":null,"atmosphere":"unknown","ingredients":[],"umf":{"Na2O":0.2601,"K2O":0.0049,"MgO":0.1535,"CaO":0.5815,"Al2O3":0.3223,"B2O3":0.3381,"Fe2O3":0.0047,"SiO2":3.2777,"TiO2":0.0035,"ZrO2":0.1843,"P2O5":0.0006},"SiO2_Al2O3_ratio":10.17,"R2O_RO_ratio":0.265,"fluxSum":1.0,"x":3.2777,"y":0.3223,"imageUrl":null,"thumbnailUrl":null,"scrapedAt":null},{"id":"glazy_99586","name":"SS V.C. Matte (Yellow)","source":"glazy","cone":6,"coneRaw":"6","surface":"unknown","transparency":null,"atmosphere":"unknown","ingredients":[],"umf":{"Li2O":0.4353,"Na2O":0.2817,"K2O":0.0809,"MgO":0.0428,"CaO":0.1593,"Al2O3":0.5305,"B2O3":0.1533,"Fe2O3":0.014,"SiO2":2.0831,"TiO2":0.1657,"P2O5":0.0003},"SiO2_Al2O3_ratio":3.93,"R2O_RO_ratio":0.7979,"fluxSum":1.0,"x":2.0831,"y":0.5305,"imageUrl":null,"thumbnailUrl":null,"scrapedAt":null},{"id":"glazy_32024","name":"Saga Blue Green","source":"glazy","cone":6,"coneRaw":"6","surface":"gloss","transparency":"opaque","atmosphere":"oxidation","ingredients":[{"id":15137,"name":"EP Kaolin","percentage":20,"isAdditional":false},{"id":15400,"name":"Silica","percentage":20,"isAdditional":false},{"id":15457,"name":"Whiting","percentage":20,"isAdditional":false},{"id":15500,"name":"Johnson Matthey Frit 169","percentage":20,"isAdditional":false},{"id":24751,"name":"Forshammar Feldspar","percentage":20,"isAdditional":false},{"id":15443,"name":"Titanium Dioxide","percentage":5,"isAdditional":true},{"id":15114,"name":"Cobalt Carbonate","percentage":1,"isAdditional":true}],"umf":{"Na2O":0.2439,"K2O":0.0298,"MgO":0.0017,"CaO":0.6473,"SrO":0.0009,"BaO":0.0311,"ZnO":0.0452,"Al2O3":0.3171,"B2O3":0.2441,"Fe2O3":0.0035,"SiO2":2.6442,"TiO2":0.1964,"P2O5":0.0011,"CoO":0.026},"SiO2_Al2O3_ratio":8.34,"R2O_RO_ratio":0.2737,"fluxSum":0.9999,"x":2.6442,"y":0.3171,"imageUrl":null,"thumbnailUrl":null,"scrapedAt":null},{"id":"glazy_38588","name":"Salt and Pepper","source":"glazy","cone":6,"coneRaw":"6","surface":"matte","transparency":"opaque","atmosphere":"oxidation","ingredients":[{"id":15470,"name":"Minspar 200","percentage":70,"isAdditional":false},{"id":15137,"name":"EP Kaolin","percentage":10,"isAdditional":false},{"id":15135,"name":"Dolomite","percentage":5,"isAdditional":false},{"id":15457,"name":"Whiting","percentage":4,"isAdditional":false},{"id":15400,"name":"Silica","percentage":3,"isAdditional":false},{"id":15467,"name":"Zinc Oxide","percentage":2,"isAdditional":false},{"id":15138,"name":"Epsom salts","percentage":1,"isAdditional":false},{"id":15469,"name":"Zircopax","percentage":10,"isAdditional":true},{"id":15275,"name":"Ilmenite","percentage":3,"isAdditional":true},{"id":15336,"name":"Manganese Dioxide","percentage":3,"isAdditional":true},{"id":15072,"name":"Bentonite","percentage":2,"isAdditional":true}],"umf":{"Na2O":0.2996,"K2O":0.1249,"MgO":0.1301,"CaO":0.3471,"ZnO":0.0984,"Al2O3":0.6733,"Fe2O3":0.0047,"SiO2":4.0162,"TiO2":0.0811,"ZrO2":0.2184,"P2O5":0.0007},"SiO2_Al2O3_ratio":5.96,"R2O_RO_ratio":0.4245,"fluxSum":1.0001,"x":4.0162,"y":0.6733,"imageUrl":null,"thumbnailUrl":null,"scrapedAt":null},{"id":"glazy_49597","name":"Salvation","source":"glazy","cone":6,"coneRaw":"6","surface":"unknown","transparency":"opaque","atmosphere":"oxidation","ingredients":[{"id":15131,"name":"Custer Feldspar","percentage":24.8,"isAdditional":false},{"id":15400,"name":"Silica","percentage":23,"isAdditional":false},{"id":15252,"name":"Gerstley Borate","percentage":19.3,"isAdditional":false},{"id":15433,"name":"Talc","percentage":17.9,"isAdditional":false},{"id":15135,"name":"Dolomite","percentage":8.1,"isAdditional":false},{"id":15288,"name":"Kaolin","percentage":6.9,"isAdditional":false}],"umf":{"Na2O":0.0668,"K2O":0.0742,"MgO":0.5527,"CaO":0.3063,"Al2O3":0.1925,"B2O3":0.203,"Fe2O3":0.0017,"SiO2":2.6121,"TiO2":0.0007,"P2O5":0.0004},"SiO2_Al2O3_ratio":13.57,"R2O_RO_ratio":0.141,"fluxSum":1.0,"x":2.6121,"y":0.1925,"imageUrl":null,"thumbnailUrl":null,"scrapedAt":null},{"id":"glazy_148326","name":"Sand (Randy's Variation)","source":"glazy","cone":6,"coneRaw":"6","surface":"unknown","transparency":null,"atmosphere":"oxidation","ingredients":[{"id":15252,"name":"Gerstley Borate","percentage":31.7,"isAdditional":false},{"id":15400,"name":"Silica","percentage":29.7,"isAdditional":false},{"id":15305,"name":"Kona F-4 feldspar","percentage":19.8,"isAdditional":false},{"id":15433,"name":"Talc","percentage":13.8,"isAdditional":false},{"id":15137,"name":"EP Kaolin","percentage":5,"isAdditional":false},{"id":15387,"name":"Red Iron Oxide","percentage":4,"isAdditional":true}],"umf":{"Na2O":0.1386,"K2O":0.0378,"MgO":0.4463,"CaO":0.3773,"Al2O3":0.1937,"B2O3":0.3975,"Fe2O3":0.081,"SiO2":3.179,"TiO2":0.0021,"P2O5":0.001},"SiO2_Al2O3_ratio":16.41,"R2O_RO_ratio":0.1764,"fluxSum":1.0,"x":3.179,"y":0.1937,"imageUrl":null,"thumbnailUrl":null,"scrapedAt":null},{"id":"glazy_34231","name":"Sankey Iron Red (43Ca/24Mg)","source":"glazy","cone":6,"coneRaw":"6","surface":"unknown","transparency":null,"atmosphere":"unknown","ingredients":[],"umf":{"Li2O":0.1227,"Na2O":0.0672,"K2O":0.1419,"MgO":0.241,"CaO":0.4272,"Al2O3":0.3473,"Fe2O3":0.2,"SiO2":2.9439,"TiO2":0.0015,"P2O5":0.126},"SiO2_Al2O3_ratio":8.48,"R2O_RO_ratio":0.3318,"fluxSum":1.0,"x":2.9439,"y":0.3473,"imageUrl":null,"thumbnailUrl":null,"scrapedAt":null},{"id":"glazy_21114","name":"Sapphire Blue (Cedar Hill) (Copy)","source":"glazy","cone":6,"coneRaw":"6","surface":"gloss","transparency":"opaque","atmosphere":"oxidation","ingredients":[{"id":15169,"name":"Ferro Frit 3134","percentage":39.2,"isAdditional":false},{"id":15131,"name":"Custer Feldspar","percentage":23.5,"isAdditional":false},{"id":15137,"name":"EP Kaolin","percentage":23.5,"isAdditional":false},{"id":15400,"name":"Silica","percentage":13.8,"isAdditional":false},{"id":15393,"name":"Rutile","percentage":4,"isAdditional":true},{"id":15114,"name":"Cobalt Carbonate","percentage":2,"isAdditional":true}],"umf":{"Na2O":0.3149,"K2O":0.1073,"MgO":0.0025,"CaO":0.5753,"Al2O3":0.5527,"B2O3":0.5334,"Fe2O3":0.0156,"SiO2":4.047,"TiO2":0.192,"P2O5":0.0018,"CoO":0.0699},"SiO2_Al2O3_ratio":7.32,"R2O_RO_ratio":0.4222,"fluxSum":1.0,"x":4.047,"y":0.5527,"imageUrl":null,"thumbnailUrl":null,"scrapedAt":null},{"id":"glazy_122467","name":"Sapphire Blue base (reformulated with diff materials)","source":"glazy","cone":6,"coneRaw":"6","surface":"gloss","transparency":null,"atmosphere":"unknown","ingredients":[],"umf":{"Na2O":0.3049,"K2O":0.0581,"MgO":0.077,"CaO":0.56,"Al2O3":0.5049,"B2O3":0.5258,"Fe2O3":0.0051,"SiO2":4.0131,"TiO2":0.0035,"P2O5":0.0015},"SiO2_Al2O3_ratio":7.95,"R2O_RO_ratio":0.363,"fluxSum":1.0,"x":4.0131,"y":0.5049,"imageUrl":null,"thumbnailUrl":null,"scrapedAt":null},{"id":"glazy_138335","name":"Sapphire Wood - Original","source":"glazy","cone":6,"coneRaw":"6","surface":"unknown","transparency":null,"atmosphere":"unknown","ingredients":[],
