Repository: ryanlack616/stull-atlas

# stull-atlas
R.T. Stull in 1912 the Stull graph, trying to understand and improve on with new tools

File: data/glazes/glazy-processed.json (part 27 of 55)
"umf":{"Na2O":0.107,"K2O":0.2285,"MgO":0.1469,"CaO":0.5177,"Al2O3":0.1106,"Fe2O3":0.0495,"SiO2":0.9468,"TiO2":0.0009,"P2O5":0.0857,"CoO":0.0274},"SiO2_Al2O3_ratio":8.56,"R2O_RO_ratio":0.3355,"fluxSum":1.0001,"x":0.9468,"y":0.1106,"imageUrl":null,"thumbnailUrl":null,"scrapedAt":null},{"id":"glazy_138337","name":"Sapphire Wood - Test A","source":"glazy","cone":6,"coneRaw":"6","surface":"unknown","transparency":null,"atmosphere":"unknown","ingredients":[],"umf":{"Na2O":0.1537,"K2O":0.2622,"MgO":0.1343,"CaO":0.4498,"Al2O3":0.5306,"B2O3":0.2022,"Fe2O3":0.0348,"SiO2":3.9531,"TiO2":0.0047,"P2O5":0.0523,"CoO":0.0353},"SiO2_Al2O3_ratio":7.45,"R2O_RO_ratio":0.4159,"fluxSum":1.0,"x":3.9531,"y":0.5306,"imageUrl":null,"thumbnailUrl":null,"scrapedAt":null},{"id":"glazy_39110","name":"Sapphire base (Whitehorse Workshop)","source":"glazy","cone":6,"coneRaw":"6","surface":"unknown","transparency":null,"atmosphere":"unknown","ingredients":[],"umf":{"Na2O":0.3149,"K2O":0.1073,"MgO":0.0025,"CaO":0.5753,"Al2O3":0.5527,"B2O3":0.5334,"Fe2O3":0.0156,"SiO2":4.047,"TiO2":0.192,"P2O5":0.0018},"SiO2_Al2O3_ratio":7.32,"R2O_RO_ratio":0.4222,"fluxSum":1.0,"x":4.047,"y":0.5527,"imageUrl":null,"thumbnailUrl":null,"scrapedAt":null},{"id":"glazy_88971","name":"Sarah's Folly","source":"glazy","cone":6,"coneRaw":"6","surface":"unknown","transparency":null,"atmosphere":"oxidation","ingredients":[{"id":15349,"name":"Nepheline Syenite","percentage":32.9,"isAdditional":false},{"id":15305,"name":"Kona F-4 feldspar","percentage":16.6,"isAdditional":false},{"id":15137,"name":"EP Kaolin","percentage":12.5,"isAdditional":false},{"id":15400,"name":"Silica","percentage":8,"isAdditional":false},{"id":15252,"name":"Gerstley Borate","percentage":7.5,"isAdditional":false},{"id":15457,"name":"Whiting","percentage":7.1,"isAdditional":false},{"id":15467,"name":"Zinc Oxide","percentage":6.6,"isAdditional":false},{"id":15433,"name":"Talc","percentage":5.4,"isAdditional":false},{"id":15135,"name":"Dolomite","percentage":3.3,"isAdditional":false},{"id":15072,"name":"Bentonite","percentage":2,"isAdditional":true},{"id":15117,"name":"Cobalt Oxide","percentage":2,"isAdditional":true}],"umf":{"Na2O":0.2014,"K2O":0.0653,"MgO":0.1764,"CaO":0.3405,"ZnO":0.2164,"Al2O3":0.4165,"B2O3":0.077,"Fe2O3":0.0044,"SiO2":2.2387,"TiO2":0.002,"P2O5":0.0008,"CoO":0.0449},"SiO2_Al2O3_ratio":5.38,"R2O_RO_ratio":0.2667,"fluxSum":1.0,"x":2.2387,"y":0.4165,"imageUrl":null,"thumbnailUrl":null,"scrapedAt":null},{"id":"glazy_139501","name":"Sarah's Simple Satin","source":"glazy","cone":6,"coneRaw":"6","surface":"unknown","transparency":null,"atmosphere":"unknown","ingredients":[],"umf":{"Na2O":0.2223,"K2O":0.0469,"MgO":0.3157,"CaO":0.415,"Al2O3":0.5375,"B2O3":0.1981,"Fe2O3":0.0039,"SiO2":2.6588,"TiO2":0.0035,"P2O5":0.0013},"SiO2_Al2O3_ratio":4.95,"R2O_RO_ratio":0.2692,"fluxSum":0.9999,"x":2.6588,"y":0.5375,"imageUrl":null,"thumbnailUrl":null,"scrapedAt":null},{"id":"glazy_23815","name":"Satin Base","source":"glazy","cone":6,"coneRaw":"6","surface":"satin","transparency":"opaque","atmosphere":"reduction","ingredients":[{"id":15131,"name":"Custer Feldspar","percentage":24,"isAdditional":false},{"id":15400,"name":"Silica","percentage":20,"isAdditional":false},{"id":15305,"name":"Kona F-4 feldspar","percentage":19,"isAdditional":false},{"id":15458,"name":"Wollastonite","percentage":14,"isAdditional":false},{"id":15298,"name":"Kentucky OM #4 Ball Clay","percentage":12,"isAdditional":false},{"id":15433,"name":"Talc","percentage":11,"isAdditional":false}],"umf":{"Na2O":0.352,"K2O":0.1112,"MgO":0.0118,"CaO":0.0306,"SrO":0.4944,"Al2O3":0.6042,"Fe2O3":0.0053,"SiO2":3.189,"TiO2":0.0046},"SiO2_Al2O3_ratio":5.28,"R2O_RO_ratio":0.4632,"fluxSum":1.0,"x":3.189,"y":0.6042,"imageUrl":null,"thumbnailUrl":null,"scrapedAt":null},{"id":"glazy_135726","name":"Satin Black","source":"glazy","cone":6,"coneRaw":"6","surface":"satin","transparency":"opaque","atmosphere":"reduction","ingredients":[{"id":15016,"name":"Alberta Slip","percentage":92.5,"isAdditional":false},{"id":15114,"name":"Cobalt Carbonate","percentage":4.8,"isAdditional":false},{"id":15349,"name":"Nepheline Syenite","percentage":2.7,"isAdditional":false}],"umf":{"Na2O":0.1956,"K2O":0.3642,"MgO":0.0417,"CaO":0.3985,"Al2O3":0.6512,"B2O3":0.1825,"Fe2O3":0.0043,"SiO2":4.1619,"TiO2":0.0016,"P2O5":0.0007,"CuO":0.1395,"CoO":0.0725},"SiO2_Al2O3_ratio":6.39,"R2O_RO_ratio":0.5598,"fluxSum":1.0,"x":4.1619,"y":0.6512,"imageUrl":null,"thumbnailUrl":null,"scrapedAt":null},{"id":"glazy_22287","name":"Satin Matt Lt Green","source":"glazy","cone":6,"coneRaw":"6","surface":"unknown","transparency":null,"atmosphere":"unknown","ingredients":[],"umf":{"Li2O":0.2471,"Na2O":0.2121,"K2O":0.061,"MgO":0.0334,"CaO":0.4452,"SrO":0.0013,"Al2O3":0.4181,"B2O3":0.1069,"Fe2O3":0.0025,"SiO2":2.18,"TiO2":0.2286,"P2O5":0.0007,"CuO":0.0473},"SiO2_Al2O3_ratio":5.21,"R2O_RO_ratio":0.5201,"fluxSum":1.0001,"x":2.18,"y":0.4181,"imageUrl":null,"thumbnailUrl":null,"scrapedAt":null},{"id":"glazy_34953","name":"Satin Matte 13","source":"glazy","cone":6,"coneRaw":"3-9","surface":"unknown","transparency":null,"atmosphere":"oxidation","ingredients":[{"id":15349,"name":"Nepheline Syenite","percentage":60,"isAdditional":false},{"id":15431,"name":"Strontium Carbonate","percentage":22,"isAdditional":false},{"id":15058,"name":"Ball Clay","percentage":8,"isAdditional":false},{"id":15323,"name":"Lithium Carbonate","percentage":5,"isAdditional":false},{"id":15400,"name":"Silica","percentage":5,"isAdditional":false},{"id":15072,"name":"Bentonite","percentage":2.5,"isAdditional":false}],"umf":{"Li2O":0.1916,"Na2O":0.2715,"K2O":0.0853,"MgO":0.0093,"CaO":0.0235,"SrO":0.4189,"Al2O3":0.4543,"Fe2O3":0.004,"SiO2":2.2276,"TiO2":0.0028},"SiO2_Al2O3_ratio":4.9,"R2O_RO_ratio":0.5483,"fluxSum":1.0001,"x":2.2276,"y":0.4543,"imageUrl":null,"thumbnailUrl":null,"scrapedAt":null},{"id":"glazy_122191","name":"Satin Peach Sand","source":"glazy","cone":6,"coneRaw":"6","surface":"satin","transparency":"opaque","atmosphere":"unknown","ingredients":[],"umf":{"Na2O":0.1522,"K2O":0.1303,"MgO":0.0034,"CaO":0.6828,"SrO":0.0313,"Al2O3":0.3145,"B2O3":0.0983,"Fe2O3":0.0059,"SiO2":2.2944,"TiO2":0.3427,"P2O5":0.0004},"SiO2_Al2O3_ratio":7.3,"R2O_RO_ratio":0.2825,"fluxSum":1.0,"x":2.2944,"y":0.3145,"imageUrl":null,"thumbnailUrl":null,"scrapedAt":null},{"id":"glazy_17369","name":"Satin Slate","source":"glazy","cone":6,"coneRaw":"6","surface":"matte","transparency":"opaque","atmosphere":"oxidation","ingredients":[{"id":15137,"name":"EP Kaolin","percentage":38.47,"isAdditional":false},{"id":15169,"name":"Ferro Frit 3134","percentage":21.74,"isAdditional":false},{"id":15458,"name":"Wollastonite","percentage":21.09,"isAdditional":false},{"id":15400,"name":"Silica","percentage":18.7,"isAdditional":false},{"id":15442,"name":"Tin Oxide","percentage":5,"isAdditional":true},{"id":15108,"name":"Chrome Oxide","percentage":0.2,"isAdditional":true}],"umf":{"Na2O":0.1212,"K2O":0.0047,"MgO":0.0033,"CaO":0.8707,"Al2O3":0.4892,"B2O3":0.2397,"Fe2O3":0.0062,"SiO2":3.2016,"TiO2":0.0062,"SnO2":0.1118,"P2O5":0.0024,"Cr2O3":0.0044},"SiO2_Al2O3_ratio":6.54,"R2O_RO_ratio":0.1259,"fluxSum":0.9999,"x":3.2016,"y":0.4892,"imageUrl":null,"thumbnailUrl":null,"scrapedAt":null},{"id":"glazy_34736","name":"Satin matt cone6 porcelain","source":"glazy","cone":6,"coneRaw":"6","surface":"satin","transparency":"opaque","atmosphere":"oxidation","ingredients":[{"id":15371,"name":"Potash Feldspar","percentage":60,"isAdditional":false},{"id":15288,"name":"Kaolin","percentage":12,"isAdditional":false},{"id":15331,"name":"Magnesium carbonate","percentage":10,"isAdditional":false},{"id":15400,"name":"Silica","percentage":10,"isAdditional":false},{"id":15457,"name":"Whiting","percentage":8,"isAdditional":false}],"umf":{"K2O":0.3517,"MgO":0.3871,"CaO":0.2612,"Al2O3":0.5063,"SiO2":2.962},"SiO2_Al2O3_ratio":5.85,"R2O_RO_ratio":0.3517,"fluxSum":1.0,"x":2.962,"y":0.5063,"imageUrl":null,"thumbnailUrl":null,"scrapedAt":null},{"id":"glazy_17919","name":"Scotchie Bronze","source":"glazy","cone":6,"coneRaw":"6","surface":"unknown","transparency":"opaque","atmosphere":"oxidation","ingredients":[{"id":15389,"name":"Redart","percentage":76.9,"isAdditional":false},{"id":15252,"name":"Gerstley Borate","percentage":10.3,"isAdditional":false},{"id":15137,"name":"EP Kaolin","percentage":6.4,"isAdditional":false},{"id":15400,"name":"Silica","percentage":6.4,"isAdditional":false},{"id":15336,"name":"Manganese Dioxide","percentage":58,"isAdditional":true},{"id":15114,"name":"Cobalt Carbonate","percentage":6.4,"isAdditional":true},{"id":15120,"name":"Copper Carbonate","percentage":6.4,"isAdditional":true}],"umf":{"Na2O":0.0916,"K2O":0.2768,"MgO":0.3159,"CaO":0.3157,"Al2O3":1.133,"B2O3":0.3176,"Fe2O3":0.2764,"SiO2":8.1057,"TiO2":0.0875,"P2O5":0.0111,"CuO":0.4149,"CoO":0.4311},"SiO2_Al2O3_ratio":7.15,"R2O_RO_ratio":0.3684,"fluxSum":1.0,"x":8.1057,"y":1.133,"imageUrl":null,"thumbnailUrl":null,"scrapedAt":null},{"id":"glazy_148341","name":"Sea Green (Randy's Variation)","source":"glazy","cone":6,"coneRaw":"6","surface":"unknown","transparency":null,"atmosphere":"oxidation","ingredients":[{"id":15252,"name":"Gerstley Borate","percentage":31.7,"isAdditional":false},{"id":15400,"name":"Silica","percentage":29.7,"isAdditional":false},{"id":15305,"name":"Kona F-4 feldspar","percentage":19.8,"isAdditional":false},{"id":15433,"name":"Talc","percentage":13.8,"isAdditional":false},{"id":15137,"name":"EP Kaolin","percentage":5,"isAdditional":false},{"id":15120,"name":"Copper Carbonate","percentage":6,"isAdditional":true}],"umf":{"Na2O":0.1386,"K2O":0.0378,"MgO":0.4463,"CaO":0.3773,"Al2O3":0.1937,"B2O3":0.3975,"Fe2O3":0.0035,"SiO2":3.179,"TiO2":0.0021,"P2O5":0.001,"CuO":0.1582},"SiO2_Al2O3_ratio":16.41,"R2O_RO_ratio":0.1764,"fluxSum":1.0,"x":3.179,"y":0.1937,"imageUrl":null,"thumbnailUrl":null,"scrapedAt":null},{"id":"glazy_7993","name":"Sea Green ^6 ox.","source":"glazy","cone":6,"coneRaw":"6","surface":"gloss","transparency":null,"atmosphere":"oxidation","ingredients":[{"id":15624,"name":"G200 HP Feldspar, G200HP","percentage":35,"isAdditional":false},{"id":15458,"name":"Wollastonite","percentage":22,"isAdditional":false},{"id":15400,"name":"Silica","percentage":19,"isAdditional":false},{"id":15298,"name":"Kentucky OM #4 Ball Clay","percentage":12,"isAdditional":false},{"id":15467,"name":"Zinc Oxide","percentage":12,"isAdditional":false},{"id":15072,"name":"Bentonite","percentage":2,"isAdditional":true},{"id":15122,"name":"Black Copper Oxide","percentage":2,"isAdditional":true},{"id":15393,"name":"Rutile","percentage":1,"isAdditional":true}],"umf":{"Na2O":0.0165,"K2O":0.1347,"MgO":0.0054,"CaO":0.4773,"ZnO":0.366,"Al2O3":0.2473,"Fe2O3":0.0052,"SiO2":2.5325,"TiO2":0.0325,"CuO":0.0624},"SiO2_Al2O3_ratio":10.24,"R2O_RO_ratio":0.1512,"fluxSum":0.9999,"x":2.5325,"y":0.2473,"imageUrl":null,"thumbnailUrl":null,"scrapedAt":null},{"id":"glazy_7717","name":"Sea green on a dark body","source":"glazy","cone":6,"coneRaw":"6","surface":"unknown","transparency":null,"atmosphere":"oxidation","ingredients":[{"id":15624,"name":"G200 HP Feldspar, G200HP","percentage":35,"isAdditional":false},{"id":15458,"name":"Wollastonite","percentage":22,"isAdditional":false},{"id":15400,"name":"Silica","percentage":19,"isAdditional":false},{"id":15298,"name":"Kentucky OM #4 Ball Clay","percentage":12,"isAdditional":false},{"id":15467,"name":"Zinc Oxide","percentage":12,"isAdditional":false},{"id":15120,"name":"Copper Carbonate","percentage":2,"isAdditional":true},{"id":15393,"name":"Rutile","percentage":1,"isAdditional":true}],"umf":{"Na2O":0.0142,"K2O":0.135,"MgO":0.003,"CaO":0.4795,"ZnO":0.3684,"Al2O3":0.239,"Fe2O3":0.0041,"SiO2":2.4993,"TiO2":0.0327,"CuO":0.0404},"SiO2_Al2O3_ratio":10.46,"R2O_RO_ratio":0.1492,"fluxSum":1.0001,"x":2.4993,"y":0.239,"imageUrl":null,"thumbnailUrl":null,"scrapedAt":null},{"id":"glazy_145040","name":"Seafoam Chun (c/6)","source":"glazy","cone":6,"coneRaw":"6","surface":"unknown","transparency":null,"atmosphere":"unknown","ingredients":[],"umf":{"Na2O":0.1227,"K2O":0.056,"MgO":0.0043,"CaO":0.429,"ZnO":0.388,"Al2O3":0.2658,"Fe2O3":0.0021,"SiO2":2.5332,"TiO2":0.1654,"P2O5":0.0002,"CuO":0.1065},"SiO2_Al2O3_ratio":9.53,"R2O_RO_ratio":0.1787,"fluxSum":1.0,"x":2.5332,"y":0.2658,"imageUrl":null,"thumbnailUrl":null,"scrapedAt":null},{"id":"glazy_78954","name":"Secret Sauce - Acid Rain","source":"glazy","cone":6,"coneRaw":"6","surface":"unknown","transparency":null,"atmosphere":"unknown","ingredients":[],"umf":{"Na2O":0.2352,"K2O":0.0619,"MgO":0.0659,"CaO":0.637,"Al2O3":0.401,"B2O3":0.2857,"Fe2O3":0.0042,"SiO2":3.434,"TiO2":0.0027,"P2O5":0.0012},"SiO2_Al2O3_ratio":8.56,"R2O_RO_ratio":0.2971,"fluxSum":1.0,"x":3.434,"y":0.401,"imageUrl":null,"thumbnailUrl":null,"scrapedAt":null},{"id":"glazy_36687","name":"Selsor Chun","source":"glazy","cone":6,"coneRaw":"6","surface":"gloss","transparency":"opaque","atmosphere":"reduction","ingredients":[{"id":15131,"name":"Custer Feldspar","percentage":34,"isAdditional":false},{"id":15400,"name":"Silica","percentage":24,"isAdditional":false},{"id":15169,"name":"Ferro Frit 3134","percentage":17,"isAdditional":false},{"id":15457,"name":"Whiting","percentage":10,"isAdditional":false},{"id":15135,"name":"Dolomite","percentage":6,"isAdditional":false},{"id":15137,"name":"EP Kaolin","percentage":6,"isAdditional":false},{"id":15467,"name":"Zinc Oxide","percentage":3,"isAdditional":false},{"id":15120,"name":"Copper Carbonate","percentage":3,"isAdditional":true},{"id":15393,"name":"Rutile","percentage":3,"isAdditional":true},{"id":15072,"name":"Bentonite","percentage":2,"isAdditional":true}],"umf":{"Na2O":0.1307,"K2O":0.1054,"MgO":0.0974,"CaO":0.5602,"ZnO":0.1063,"Al2O3":0.248,"B2O3":0.1605,"Fe2O3":0.0081,"SiO2":2.8311,"TiO2":0.0984,"P2O5":0.0003,"CuO":0.07},"SiO2_Al2O3_ratio":11.42,"R2O_RO_ratio":0.2361,"fluxSum":1.0,"x":2.8311,"y":0.248,"imageUrl":null,"thumbnailUrl":null,"scrapedAt":null},{"id":"glazy_118118","name":"Selsor Chun (Custer Feldspar)","source":"glazy","cone":6,"coneRaw":"6","surface":"gloss","transparency":"opaque","atmosphere":"unknown","ingredients":[],"umf":{"Na2O":0.1327,"K2O":0.1114,"MgO":0.0958,"CaO":0.5556,"ZnO":0.1046,"Al2O3":0.1953,"B2O3":0.1585,"Fe2O3":0.0073,"SiO2":2.9297,"TiO2":0.096,"CuO":0.0689},"SiO2_Al2O3_ratio":15.0,"R2O_RO_ratio":0.2441,"fluxSum":1.0001,"x":2.9297,"y":0.1953,"imageUrl":null,"thumbnailUrl":null,"scrapedAt":null},{"id":"glazy_38372","name":"Selsor Chun +0.5 Sic","source":"glazy","cone":6,"coneRaw":"6","surface":"unknown","transparency":"opaque","atmosphere":"unknown","ingredients":[],"umf":{"Na2O":0.2455,"K2O":0.0465,"MgO":0.1001,"CaO":0.4297,"SrO":0.0008,"BaO":0.0263,"ZnO":0.1511,"Al2O3":0.1507,"B2O3":0.2059,"Fe2O3":0.01,"SiO2":3.1531,"TiO2":0.0002,"SnO2":0.0203},"SiO2_Al2O3_ratio":20.92,"R2O_RO_ratio":0.292,"fluxSum":1.0,"x":3.1531,"y":0.1507,"imageUrl":null,"thumbnailUrl":null,"scrapedAt":null},{"id":"glazy_124592","name":"Selsor Chun +0.5 Sic sub F3134 F3110","source":"glazy","cone":6,"coneRaw":"6","surface":"unknown","transparency":"opaque","atmosphere":"unknown","ingredients":[],"umf":{"Na2O":0.2823,"K2O":0.0255,"MgO":0.1047,"CaO":0.4404,"ZnO":0.1471,"Al2O3":0.1455,"B2O3":0.2081,"Fe2O3":0.0102,"SiO2":3.1971,"TiO2":0.0001,"SnO2":0.0199},"SiO2_Al2O3_ratio":21.97,"R2O_RO_ratio":0.3078,"fluxSum":1.0,"x":3.1971,"y":0.1455,"imageUrl":null,"thumbnailUrl":null,"scrapedAt":null},{"id":"glazy_66030","name":"Selsor Chun John Britt workshop","source":"glazy","cone":6,"coneRaw":"6","surface":"gloss","transparency":"opaque","atmosphere":"unknown","ingredients":[],"umf":{"Na2O":0.0536,"K2O":0.1169,"MgO":0.0013,"CaO":0.4069,"ZnO":0.4213,"Al2O3":0.2231,"Fe2O3":0.0018,"SiO2":2.8329,"TiO2":0.0021},"SiO2_Al2O3_ratio":12.7,"R2O_RO_ratio":0.1705,"fluxSum":1.0,"x":2.8329,"y":0.2231,"imageUrl":null,"thumbnailUrl":null,"scrapedAt":null},{"id":"glazy_72079","name":"Selsor Chun greyish","source":"glazy","cone":6,"coneRaw":"6","surface":"gloss","transparency":"opaque","atmosphere":"unknown","ingredients":[],"umf":{"Na2O":0.1683,"K2O":0.0777,"MgO":0.0954,"CaO":0.554,"ZnO":0.1046,"Al2O3":0.1949,"B2O3":0.158,"Fe2O3":0.0074,"SiO2":2.9206,"TiO2":0.096,"CoO":0.0239},"SiO2_Al2O3_ratio":14.99,"R2O_RO_ratio":0.246,"fluxSum":1.0,"x":2.9206,"y":0.1949,"imageUrl":null,"thumbnailUrl":null,"scrapedAt":null},{"id":"glazy_145035","name":"Selsor Temmoku (c/6)","source":"glazy","cone":6,"coneRaw":"6","surface":"unknown","transparency":null,"atmosphere":"unknown","ingredients":[],"umf":{"Na2O":0.2551,"K2O":0.0736,"MgO":0.2659,"CaO":0.4054,"Al2O3":0.3412,"B2O3":0.1264,"Fe2O3":0.158,"SiO2":2.4847,"TiO2":0.0004,"P2O5":0.0002},"SiO2_Al2O3_ratio":7.28,"R2O_RO_ratio":0.3287,"fluxSum":1.0,"x":2.4847,"y":0.3412,"imageUrl":null,"thumbnailUrl":null,"scrapedAt":null},{"id":"glazy_64311","name":"Semi- Satin Opaque glaze","source":"glazy","cone":6,"coneRaw":"6","surface":"unknown","transparency":null,"atmosphere":"unknown","ingredients":[],"umf":{"Na2O":0.1914,"K2O":0.0387,"MgO":0.0111,"CaO":0.5769,"ZnO":0.1819,"Al2O3":0.3089,"B2O3":0.2369,"Fe2O3":0.0052,"SiO2":2.4934,"TiO2":0.0006,"ZrO2":0.1322,"P2O5":0.0002},"SiO2_Al2O3_ratio":8.07,"R2O_RO_ratio":0.2301,"fluxSum":1.0,"x":2.4934,"y":0.3089,"imageUrl":null,"thumbnailUrl":null,"scrapedAt":null},{"id":"glazy_23811","name":"Seulki Park","source":"glazy","cone":6,"coneRaw":"6","surface":"gloss","transparency":"opaque","atmosphere":"unknown","ingredients":[],"umf":{"Na2O":0.315,"K2O":0.0166,"MgO":0.0536,"CaO":0.6147,"Al2O3":0.1731,"B2O3":0.5266,"Fe2O3":0.0011,"SiO2":2.2918,"TiO2":0.0009,"P2O5":0.0003,"Cr2O3":0.0018},"SiO2_Al2O3_ratio":13.24,"R2O_RO_ratio":0.3316,"fluxSum":0.9999,"x":2.2918,"y":0.1731,"imageUrl":null,"thumbnailUrl":null,"scrapedAt":null},{"id":"glazy_27798","name":"Shaneresque","source":"glazy","cone":6,"coneRaw":"5-7","surface":"unknown","transparency":"opaque","atmosphere":"unknown","ingredients":[],"umf":{"Li2O":0.2078,"Na2O":0.1042,"K2O":0.032,"MgO":0.0043,"CaO":0.6517,"Al2O3":0.4109,"Fe2O3":0.1635,"SiO2":2.2776},"SiO2_Al2O3_ratio":5.54,"R2O_RO_ratio":0.344,"fluxSum":1.0,"x":2.2776,"y":0.4109,"imageUrl":null,"thumbnailUrl":null,"scrapedAt":null},{"id":"glazy_27799","name":"Shaneresque Cobalt","source":"glazy","cone":6,"coneRaw":"5-7","surface":"unknown","transparency":"opaque","atmosphere":"unknown","ingredients":[],"umf":{"Li2O":0.2078,"Na2O":0.1042,"K2O":0.032,"MgO":0.0043,"CaO":0.6517,"Al2O3":0.4109,"Fe2O3":0.1635,"SiO2":2.2776,"CoO":0.0339},"SiO2_Al2O3_ratio":5.54,"R2O_RO_ratio":0.344,"fluxSum":1.0,"x":2.2776,"y":0.4109,"imageUrl":null,"thumbnailUrl":null,"scrapedAt":null},{"id":"glazy_2443","name":"Sharon Butterscotch","source":"glazy","cone":6,"coneRaw":"6","surface":"unknown","transparency":null,"atmosphere":"unknown","ingredients":[{"id":15058,"name":"Ball Clay","percentage":20,"isAdditional":false},{"id":15135,"name":"Dolomite","percentage":20,"isAdditional":false},{"id":15169,"name":"Ferro Frit 3134","percentage":20,"isAdditional":false},{"id":15400,"name":"Silica","percentage":20,"isAdditional":false},{"id":15422,"name":"Spodumene","percentage":20,"isAdditional":false},{"id":15443,"name":"Titanium Dioxide","percentage":10,"isAdditional":true},{"id":15393,"name":"Rutile","percentage":6,"isAdditional":true}],"umf":{"Li2O":0.1414,"Na2O":0.0897,"K2O":0.005,"MgO":0.2907,"CaO":0.4732,"Al2O3":0.2817,"B2O3":0.1727,"Fe2O3":0.0132,"SiO2":2.3638,"TiO2":0.5153},"SiO2_Al2O3_ratio":8.39,"R2O_RO_ratio":0.2361,"fluxSum":1.0,"x":2.3638,"y":0.2817,"imageUrl":null,"thumbnailUrl":null,"scrapedAt":null},{"id":"glazy_104966","name":"Silver Lining","source":"glazy","cone":6,"coneRaw":"6","surface":"matte","transparency":"opaque","atmosphere":"unknown","ingredients":[],"umf":{"Na2O":0.0661,"K2O":0.166,"CaO":0.7679,"Al2O3":0.52,"B2O3":0.1547,"SiO2":2.4979,"TiO2":0.0855,"CoO":0.004,"NiO":0.0142},"SiO2_Al2O3_ratio":4.8,"R2O_RO_ratio":0.2321,"fluxSum":1.0,"x":2.4979,"y":0.52,"imageUrl":null,"thumbnailUrl":null,"scrapedAt":null},{"id":"glazy_26037","name":"Silver Van Gilder","source":"glazy","cone":6,"coneRaw":"6","surface":"unknown","transparency":null,"atmosphere":"unknown","ingredients":[],"umf":{"Li2O":0.1302,"Na2O":0.1201,"K2O":0.0547,"MgO":0.3058,"CaO":0.3891,"Al2O3":0.2456,"Fe2O3":0.0667,"SiO2":2.1216,"TiO2":0.0004,"P2O5":0.1069,"CuO":0.0884,"CoO":0.0459},"SiO2_Al2O3_ratio":8.64,"R2O_RO_ratio":0.305,"fluxSum":0.9999,"x":2.1216,"y":0.2456,"imageUrl":null,"thumbnailUrl":null,"scrapedAt":null},{"id":"glazy_139494","name":"Simple Satin 4","source":"glazy","cone":6,"coneRaw":"6","surface":"unknown","transparency":null,"atmosphere":"oxidation","ingredients":[{"id":15168,"name":"Ferro Frit 3124","percentage":33,"isAdditional":false},{"id":15349,"name":"Nepheline Syenite","percentage":25,"isAdditional":false},{"id":15137,"name":"EP Kaolin","percentage":24,"isAdditional":false},{"id":15608,"name":"Amtalc-C98 Talc","percentage":13,"isAdditional":false},{"id":15457,"name":"Whiting","percentage":5,"isAdditional":false}],"umf":{"Na2O":0.2223,"K2O":0.0469,"MgO":0.3157,"CaO":0.415,"Al2O3":0.5375,"B2O3":0.1981,"Fe2O3":0.0039,"SiO2":2.6588,"TiO2":0.0035,"P2O5":0.0013},"SiO2_Al2O3_ratio":4.95,"R2O_RO_ratio":0.2692,"fluxSum":0.9999,"x":2.6588,"y":0.5375,"imageUrl":null,"thumbnailUrl":null,"scrapedAt":null},{"id":"glazy_6110","name":"Simple White","source":"glazy","cone":6,"coneRaw":"6","surface":"unknown","transparency":null,"atmosphere":"unknown","ingredients":[{"id":15349,"name":"Nepheline Syenite","percentage":75,"isAdditional":false},{"id":15400,"name":"Silica","percentage":10,"isAdditional":false},{"id":15457,"name":"Whiting","percentage":10,"isAdditional":false},{"id":15062,"name":"Barium Carbonate","percentage":5,"isAdditional":false}],"umf":{"Na2O":0.4064,"K2O":0.1255,"MgO":0.0064,"CaO":0.3749,"BaO":0.0868,"Al2O3":0.5873,"Fe2O3":0.0016,"SiO2":3.1669},"SiO2_Al2O3_ratio":5.39,"R2O_RO_ratio":0.5319,"fluxSum":1.0,"x":3.1669,"y":0.5873,"imageUrl":null,"thumbnailUrl":null,"scrapedAt":null},{"id":"glazy_104967","name":"Singing in the Rain","source":"glazy","cone":6,"coneRaw":"6","surface":"matte","transparency":"opaque","atmosphere":"unknown","ingredients":[],"umf":{"Na2O":0.026,"K2O":0.2096,"MgO":0.0349,"CaO":0.7295,"Al2O3":0.5225,"B2O3":0.1549,"Fe2O3":0.001,"SiO2":2.5314,"TiO2":0.0915,"P2O5":0.0003,"CoO":0.0042,"NiO":0.0149},"SiO2_Al2O3_ratio":4.84,"R2O_RO_ratio":0.2356,"fluxSum":1.0,"x":2.5314,"y":0.5225,"imageUrl":null,"thumbnailUrl":null,"scrapedAt":null},{"id":"glazy_96604","name":"Sky Blue","source":"glazy","cone":6,"coneRaw":"6","surface":"matte","transparency":null,"atmosphere":"oxidation","ingredients":[{"id":15131,"name":"Custer Feldspar","percentage":20,"isAdditional":false},{"id":15137,"name":"EP Kaolin","percentage":20,"isAdditional":false},{"id":15169,"name":"Ferro Frit 3134","percentage":20,"isAdditional":false},{"id":15400,"name":"Silica","percentage":18.5,"isAdditional":false},{"id":15433,"name":"Talc","percentage":11.5,"isAdditional":false},{"id":15458,"name":"Wollastonite","percentage":10,"isAdditional":false},{"id":15393,"name":"Rutile","percentage":6,"isAdditional":true},{"id":15114,"name":"Cobalt Carbonate","percentage":1,"isAdditional":true},{"id":15387,"name":"Red Iron Oxide","percentage":0.5,"isAdditional":true}],"umf":{"Na2O":0.136,"K2O":0.0701,"MgO":0.2918,"CaO":0.5022,"Al2O3":0.3527,"B2O3":0.2089,"Fe2O3":0.0248,"SiO2":3.3409,"TiO2":0.2188,"P2O5":0.0012,"CoO":0.0268},"SiO2_Al2O3_ratio":9.47,"R2O_RO_ratio":0.2061,"fluxSum":1.0001,"x":3.3409,"y":0.3527,"imageUrl":null,"thumbnailUrl":null,"scrapedAt":null},{"id":"glazy_88802","name":"Slate Blue K-15","source":"glazy","cone":6,"coneRaw":"6","surface":"unknown","transparency":null,"atmosphere":"unknown","ingredients":[],"umf":{"Li2O":0.0478,"Na2O":0.3349,"K2O":0.1061,"MgO":0.0078,"CaO":0.0281,"SrO":0.4752,"Al2O3":0.5669,"Fe2O3":0.0035,"SiO2":2.9957,"TiO2":0.0044,"CuO":0.0851,"CoO":0.0295},"SiO2_Al2O3_ratio":5.28,"R2O_RO_ratio":0.4888,"fluxSum":0.9999,"x":2.9957,"y":0.5669,"imageUrl":null,"thumbnailUrl":null,"scrapedAt":null},{"id":"glazy_41757","name":"Smooth and Stony Glaze","source":"glazy","cone":6,"coneRaw":"6","surface":"unknown","transparency":"opaque","atmosphere":"oxidation","ingredients":[{"id":15637,"name":"Nepheline Syenite Norwegian","percentage":41.1,"isAdditional":false},{"id":15400,"name":"Silica","percentage":25.6,"isAdditional":false},{"id":15062,"name":"Barium Carbonate","percentage":12.6,"isAdditional":false},{"id":15457,"name":"Whiting","percentage":9.2,"isAdditional":false},{"id":15137,"name":"EP Kaolin","percentage":8.9,"isAdditional":false},{"id":15331,"name":"Magnesium carbonate","percentage":2.6,"isAdditional":false},{"id":15467,"name":"Zinc Oxide","percentage":3.9,"isAdditional":true}],"umf":{"Na2O":0.1556,"K2O":0.1167,"MgO":0.0961,"CaO":0.2858,"BaO":0.1975,"ZnO":0.1483,"Al2O3":0.3903,"Fe2O3":0.0029,"SiO2":2.7662,"TiO2":0.0013,"P2O5":0.0005},"SiO2_Al2O3_ratio":7.09,"R2O_RO_ratio":0.2723,"fluxSum":1.0,"x":2.7662,"y":0.3903,"imageUrl":null,"thumbnailUrl":null,"scrapedAt":null},{"id":"glazy_57201","name":"Sno-Cone","source":"glazy","cone":6,"coneRaw":"6","surface":"unknown","transparency":null,"atmosphere":"oxidation","ingredients":[{"id":15349,"name":"Nepheline Syenite","percentage":35,"isAdditional":false},{"id":15400,"name":"Silica","percentage":34,"isAdditional":false},{"id":15252,"name":"Gerstley Borate","percentage":14.3,"isAdditional":false},{"id":15457,"name":"Whiting","percentage":9,"isAdditional":false},{"id":15323,"name":"Lithium Carbonate","percentage":2.9,"isAdditional":false},{"id":15467,"name":"Zinc Oxide","percentage":1.6,"isAdditional":false},{"id":15393,"name":"Rutile","percentage":4,"isAdditional":true},{"id":15483,"name":"Stain","percentage":3,"isAdditional":true},{"id":15114,"name":"Cobalt Carbonate","percentage":2,"isAdditional":true}],"umf":{"Li2O":0.1324,"Na2O":0.2162,"K2O":0.0593,"MgO":0.0445,"CaO":0.4818,"ZnO":0.0658,"Al2O3":0.2725,"B2O3":0.1843,"Fe2O3":0.0102,"SiO2":3.1969,"TiO2":0.1515,"P2O5":0.0003,"CoO":0.0563},"SiO2_Al2O3_ratio":11.73,"R2O_RO_ratio":0.4079,"fluxSum":1.0,"x":3.1969,"y":0.2725,"imageUrl":null,"thumbnailUrl":null,"scrapedAt":null},{"id":"glazy_67306","name":"Soft Tan Base","source":"glazy","cone":6,"coneRaw":"6","surface":"unknown","transparency":null,"atmosphere":"oxidation","ingredients":[{"id":15407,"name":"Soda Feldspar","percentage":40,"isAdditional":false},{"id":15469,"name":"Zircopax","percentage":22,"isAdditional":false},{"id":15135,"name":"Dolomite","percentage":14,"isAdditional":false},{"id":15422,"name":"Spodumene","percentage":14,"isAdditional":false},{"id":15058,"name":"Ball Clay","percentage":10,"isAdditional":false}],"umf":{"Li2O":0.1396,"Na2O":0.2861,"K2O":0.0036,"MgO":0.2858,"CaO":0.285,"Al2O3":0.5149,"Fe2O3":0.0024,"SiO2":3.0735,"TiO2":0.0047,"ZrO2":0.4464},"SiO2_Al2O3_ratio":5.97,"R2O_RO_ratio":0.4293,"fluxSum":1.0001,"x":3.0735,"y":0.5149,"imageUrl":null,"thumbnailUrl":null,"scrapedAt":null},{"id":"glazy_9477","name":"Soft Waxy Transparent","source":"glazy","cone":6,"coneRaw":"6","surface":"unknown","transparency":null,"atmosphere":"oxidation","ingredients":[{"id":15349,"name":"Nepheline Syenite","percentage":38,"isAdditional":false},{"id":15252,"name":"Gerstley Borate","percentage":20,"isAdditional":false},{"id":15400,"name":"Silica","percentage":15,"isAdditional":false},{"id":15458,"name":"Wollastonite","percentage":14,"isAdditional":false},{"id":15298,"name":"Kentucky OM #4 Ball Clay","percentage":8,"isAdditional":false},{"id":15467,"name":"Zinc Oxide","percentage":3,"isAdditional":false},{"id":15443,"name":"Titanium Dioxide","percentage":2,"isAdditional":false}],"umf":{"Na2O":0.213,"K2O":0.0588,"MgO":0.0555,"CaO":0.5657,"ZnO":0.107,"Al2O3":0.3213,"B2O3":0.2235,"Fe2O3":0.0037,"SiO2":2.5453,"TiO2":0.0769,"P2O5":0.0004},"SiO2_Al2O3_ratio":7.92,"R2O_RO_ratio":0.2718,"fluxSum":1.0,"x":2.5453,"y":0.3213,"imageUrl":null,"thumbnailUrl":null,"scrapedAt":null},{"id":"glazy_146468","name":"Soft White","source":"glazy","cone":6,"coneRaw":"6","surface":"unknown","transparency":null,"atmosphere":"oxidation","ingredients":[{"id":15400,"name":"Silica","percentage":21.5,"isAdditional":false},{"id":15137,"name":"EP Kaolin","percentage":19.8,"isAdditional":false},{"id":15470,"name":"Minspar 200","percentage":19.6,"isAdditional":false},{"id":15458,"name":"Wollastonite","percentage":17.6,"isAdditional":false},{"id":15168,"name":"Ferro Frit 3124","percentage":10,"isAdditional":false},{"id":15169,"name":"Ferro Frit 3134","percentage":10,"isAdditional":false},{"id":15457,"name":"Whiting","percentage":1.5,"isAdditional":false},{"id":15469,"name":"Zircopax","percentage":10,"isAdditional":true}],"umf":{"Na2O":0.1632,"K2O":0.0345,"MgO":0.0018,"CaO":0.8005,"Al2O3":0.4133,"B2O3":0.1809,"Fe2O3":0.0035,"SiO2":3.8152,"TiO2":0.0032,"ZrO2":0.188,"P2O5":0.0013},"SiO2_Al2O3_ratio":9.23,"R2O_RO_ratio":0.1977,"fluxSum":1.0,"x":3.8152,"y":0.4133,"imageUrl":null,"thumbnailUrl":null,"scrapedAt":null},{"id":"glazy_54704","name":"Soft touch satin 3","source":"glazy","cone":6,"coneRaw":"6","surface":"unknown","transparency":null,"atmosphere":"unknown","ingredients":[],"umf":{"Na2O":0.0523,"K2O":0.1377,"CaO":0.2258,"ZnO":0.5842,"Al2O3":0.3442,"Fe2O3":0.0007,"SiO2":1.5004},"SiO2_Al2O3_ratio":4.36,"R2O_RO_ratio":0.19,"fluxSum":1.0,"x":1.5004,"y":0.3442,"imageUrl":null,"thumbnailUrl":null,"scrapedAt":null},{"id":"glazy_7731","name":"Some Bright Green Glaze 2Cu Carb.","source":"glazy","cone":6,"coneRaw":"6","surface":"unknown","transparency":null,"atmosphere":"oxidation","ingredients":[{"id":15131,"name":"Custer Feldspar","percentage":40.91,"isAdditional":false},{"id":15431,"name":"Strontium Carbonate","percentage":31.82,"isAdditional":false},{"id":15058,"name":"Ball Clay","percentage":11.82,"isAdditional":false},{"id":15467,"name":"Zinc Oxide","percentage":9.09,"isAdditional":false},{"id":15457,"name":"Whiting","percentage":6.36,"isAdditional":false},{"id":15120,"name":"Copper Carbonate","percentage":2,"isAdditional":true}],"umf":{"Na2O":0.0447,"K2O":0.0969,"MgO":0.0019,"CaO":0.1446,"SrO":0.4689,"ZnO":0.243,"Al2O3":0.2115,"Fe2O3":0.0022,"SiO2":1.2673,"TiO2":0.0032,"CuO":0.0352},"SiO2_Al2O3_ratio":5.99,"R2O_RO_ratio":0.1416,"fluxSum":1.0,"x":1.2673,"y":0.2115,"imageUrl":null,"thumbnailUrl":null,"scrapedAt":null},{"id":"glazy_91964","name":"Spearmint","source":"glazy","cone":6,"coneRaw":"6","surface":"gloss","transparency":null,"atmosphere":"oxidation","ingredients":[{"id":15137,"name":"EP Kaolin","percentage":28,"isAdditional":false},{"id":15458,"name":"Wollastonite","percentage":28,"isAdditional":false},{"id":15171,"name":"Ferro Frit 3195","percentage":23,"isAdditional":false},{"id":15400,"name":"Silica","percentage":17,"isAdditional":false},{"id":15349,"name":"Nepheline Syenite","percentage":4,"isAdditional":false},{"id":15393,"name":"Rutile","percentage":6,"isAdditional":true},{"id":15120,"name":"Copper Carbonate","percentage":4,"isAdditional":true},{"id":15072,"name":"Bentonite","percentage":2,"isAdditional":true}],"umf":{"Na2O":0.0865,"K2O":0.0093,"MgO":0.0026,"CaO":0.9016,"Al2O3":0.4328,"B2O3":0.2331,"Fe2O3":0.0158,"SiO2":3.0023,"TiO2":0.2151,"P2O5":0.0016,"CuO":0.101},"SiO2_Al2O3_ratio":6.94,"R2O_RO_ratio":0.0958,"fluxSum":1.0,"x":3.0023,"y":0.4328,"imageUrl":null,"thumbnailUrl":null,"scrapedAt":null},{"id":"glazy_145045","name":"Spearmint (c/6)","source":"glazy","cone":6,"coneRaw":"6","surface":"unknown","transparency":null,"atmosphere":"unknown","ingredients":[],"umf":{"Na2O":0.0865,"K2O":0.0093,"MgO":0.0026,"CaO":0.9016,"Al2O3":0.4328,"B2O3":0.2331,"Fe2O3":0.0158,"SiO2":3.0023,"TiO2":0.2151,"P2O5":0.0016,"CuO":0.101},"SiO2_Al2O3_ratio":6.94,"R2O_RO_ratio":0.0958,"fluxSum":1.0,"x":3.0023,"y":0.4328,"imageUrl":null,"thumbnailUrl":null,"scrapedAt":null},{"id":"glazy_136984","name":"Spearmint Green","source":"glazy","cone":6,"coneRaw":"6","surface":"gloss","transparency":null,"atmosphere":"oxidation","ingredients":[{"id":15288,"name":"Kaolin","percentage":28,"isAdditional":false},{"id":15458,"name":"Wollastonite","percentage":28,"isAdditional":false},{"id":15169,"name":"Ferro Frit 3134","percentage":23,"isAdditional":false},{"id":15400,"name":"Silica","percentage":17,"isAdditional":false},{"id":15349,"name":"Nepheline Syenite","percentage":4,"isAdditional":false},{"id":15393,"name":"Rutile","percentage":6,"isAdditional":true},{"id":15120,"name":"Copper Carbonate","percentage":4,"isAdditional":true},{"id":15072,"name":"Bentonite","percentage":2,"isAdditional":true}],"umf":{"Na2O":0.1222,"K2O":0.0088,"MgO":0.0046,"CaO":0.8643,"Al2O3":0.3223,"B2O3":0.2017,"Fe2O3":0.0148,"SiO2":2.602,"TiO2":0.1847,"P2O5":0.0014,"CuO":0.0867},"SiO2_Al2O3_ratio":8.07,"R2O_RO_ratio":0.131,"fluxSum":0.9999,"x":2.602,"y":0.3223,"imageUrl":null,"thumbnailUrl":null,"scrapedAt":null},{"id":"glazy_22886","name":"Speckle Gold","source":"glazy","cone":6,"coneRaw":"5-7","surface":"unknown","transparency":null,"atmosphere":"unknown","ingredients":[{"id":15252,"name":"Gerstley Borate","percentage":59,"isAdditional":false},{"id":15433,"name":"Talc","percentage":41,"isAdditional":false},{"id":15393,"name":"Rutile","percentage":18,"isAdditional":false}],"umf":{"Na2O":0.0614,"K2O":0.0041,"MgO":0.6054,"CaO":0.3291,"Al2O3":0.0094,"B2O3":0.3662,"Fe2O3":0.0204,"SiO2":0.9318,"TiO2":0.3283,"P2O5":0.0007},"SiO2_Al2O3_ratio":99.13,"R2O_RO_ratio":0.0655,"fluxSum":1.0,"x":0.9318,"y":0.0094,"imageUrl":null,"thumbnailUrl":null,"scrapedAt":null},{"id":"glazy_23814","name":"Speckled Dark Blue","source":"glazy","cone":6,"coneRaw":"6","surface":"gloss","transparency":"opaque","atmosphere":"unknown","ingredients":[],"umf":{"Na2O":0.0464,"K2O":0.2158,"MgO":0.2022,"CaO":0.4094,"ZnO":0.1262,"Al2O3":0.3228,"B2O3":0.1449,"Fe2O3":0.0849,"SiO2":3.4417,"TiO2":0.0039,"P2O5":0.0003,"CoO":0.0576},"SiO2_Al2O3_ratio":10.66,"R2O_RO_ratio":0.2622,"fluxSum":1.0,"x":3.4417,"y":0.3228,"imageUrl":null,"thumbnailUrl":null,"scrapedAt":null},{"id":"glazy_23817","name":"Speckled Green","source":"glazy","cone":6,"coneRaw":"6","surface":"matte","transparency":"opaque","atmosphere":"oxidation","ingredients":[{"id":15407,"name":"Soda Feldspar","percentage":36,"isAdditional":false},{"id":15457,"name":"Whiting","percentage":26.57,"isAdditional":false},{"id":15125,"name":"Cornwall Stone","percentage":15.62,"isAdditional":false},{"id":15298,"name":"Kentucky OM #4 Ball Clay","percentage":9.33,"isAdditional":false},{"id":15137,"name":"EP Kaolin","percentage":7.81,"isAdditional":false},{"id":15467,"name":"Zinc Oxide","percentage":4.67,"isAdditional":false},{"id":15120,"name":"Copper Carbonate","percentage":2,"isAdditional":true},{"id":15072,"name":"Bentonite","percentage":0.95,"isAdditional":true}],"umf":{"Na2O":0.1866,"K2O":0.0204,"MgO":0.0051,"CaO":0.6505,"ZnO":0.1373,"Al2O3":0.3582,"Fe2O3":0.0034,"SiO2":1.8148,"TiO2":0.0049,"P2O5":0.0003,"CuO":0.0387},"SiO2_Al2O3_ratio":5.07,"R2O_RO_ratio":0.207,"fluxSum":0.9999,"x":1.8148,"y":0.3582,"imageUrl":null,"thumbnailUrl":null,"scrapedAt":null},{"id":"glazy_149278","name":"Speckled Lichen","source":"glazy","cone":6,"coneRaw":"6","surface":"unknown","transparency":"opaque","atmosphere":"unknown","ingredients":[],"umf":{"Na2O":0.1709,"K2O":0.1467,"MgO":0.0112,"CaO":0.6711,"Al2O3":0.5145,"Fe2O3":0.0039,"SiO2":3.9453,"TiO2":0.0061},"SiO2_Al2O3_ratio":7.67,"R2O_RO_ratio":0.3176,"fluxSum":0.9999,"x":3.9453,"y":0.5145,"imageUrl":null,"thumbnailUrl":null,"scrapedAt":null},{"id":"glazy_1547","name":"Speckled glaze","source":"glazy","cone":6,"coneRaw":"6","surface":"unknown","transparency":"opaque","atmosphere":"oxidation","ingredients":[{"id":15252,"name":"Gerstley Borate","percentage":59,"isAdditional":false},{"id":15433,"name":"Talc","percentage":41,"isAdditional":false},{"id":15393,"name":"Rutile","percentage":18,"isAdditional":true}],"umf":{"Na2O":0.0614,"K2O":0.0041,"MgO":0.6054,"CaO":0.3291,"Al2O3":0.0094,"B2O3":0.3662,"Fe2O3":0.0204,"SiO2":0.9318,"TiO2":0.3283,"P2O5":0.0007},"SiO2_Al2O3_ratio":99.13,"R2O_RO_ratio":0.0655,"fluxSum":1.0,"x":0.9318,"y":0.0094,"imageUrl":null,"thumbnailUrl":null,"scrapedAt":null},{"id":"glazy_8313","name":"Spectra Fizz. 35 boron frit 169 (USA use 3134) , 5 titanium, 5 RIO","source":"glazy","cone":6,"coneRaw":"6","surface":"unknown","transparency":null,"atmosphere":"oxidation","ingredients":[{"id":15169,"name":"Ferro Frit 3134","percentage":35,"isAdditional":false},{"id":15137,"name":"EP Kaolin","percentage":25,"isAdditional":false},{"id":15400,"name":"Silica","percentage":25,"isAdditional":false},{"id":15458,"name":"Wollastonite","percentage":15,"isAdditional":false},{"id":15281,"name":"Iron oxide","percentage":5,"isAdditional":true},{"id":15443,"name":"Titanium Dioxide","percentage":5,"isAdditional":true}],"umf":{"Na2O":0.1851,"K2O":0.0029,"MgO":0.0021,"CaO":0.8099,"Al2O3":0.3168,"B2O3":0.3686,"Fe2O3":0.0995,"SiO2":3.2201,"TiO2":0.2053,"P2O5":0.0015},"SiO2_Al2O3_ratio":10.16,"R2O_RO_ratio":0.188,"fluxSum":1.0,"x":3.2201,"y":0.3168,"imageUrl":null,"thumbnailUrl":null,"scrapedAt":null},{"id":"glazy_22300","name":"Spodumene Base Trial","source":"glazy","cone":6,"coneRaw":"5-7","surface":"gloss","transparency":null,"atmosphere":"unknown","ingredients":[],"umf":{"Li2O":0.1604,"Na2O":0.139,"K2O":0.0036,"MgO":0.0295,"CaO":0.5662,"SrO":0.1013,"Al2O3":0.3217,"B2O3":0.3329,"Fe2O3":0.005,"SiO2":2.7099,"TiO2":0.0093,"P2O5":0.0672},"SiO2_Al2O3_ratio":8.42,"R2O_RO_ratio":0.303,"fluxSum":1.0,"x":2.7099,"y":0.3217,"imageUrl":null,"thumbnailUrl":null,"scrapedAt":null},{"id":"glazy_16585","name":"Spot Blue","source":"glazy","cone":6,"coneRaw":"6","surface":"unknown","transparency":null,"atmosphere":"unknown","ingredients":[{"id":15252,"name":"Gerstley Borate","percentage":50,"isAdditional":false},{"id":15400,"name":"Silica","percentage":30,"isAdditional":false},{"id":15137,"name":"EP Kaolin","percentage":20,"isAdditional":false},{"id":15469,"name":"Zircopax","percentage":10,"isAdditional":true},{"id":15114,"name":"Cobalt Carbonate","percentage":1,"isAdditional":true}],"umf":{"Na2O":0.1285,"K2O":0.0113,"MgO":0.1737,"CaO":0.6865,"Al2O3":0.3092,"B2O3":0.7611,"Fe2O3":0.0087,"SiO2":3.2788,"TiO2":0.0062,"ZrO2":0.2157,"P2O5":0.0028,"CoO":0.0332},"SiO2_Al2O3_ratio":10.6,"R2O_RO_ratio":0.1398,"fluxSum":1.0,"x":3.2788,"y":0.3092,"imageUrl":null,"thumbnailUrl":null,"scrapedAt":null},{"id":"glazy_22489","name":"Steve Loucks Opal","source":"glazy","cone":6,"coneRaw":"6","surface":"unknown","transparency":null,"atmosphere":"unknown","ingredients":[],"umf":{"Na2O":0.2059,"K2O":0.0596,"MgO":0.1526,"CaO":0.392,"ZnO":0.1899,"Al2O3":0.362,"B2O3":0.119,"Fe2O3":0.018,"SiO2":2.953,"TiO2":0.2802,"P2O5":0.0007},"SiO2_Al2O3_ratio":8.16,"R2O_RO_ratio":0.2655,"fluxSum":1.0,"x":2.953,"y":0.362,"imageUrl":null,"thumbnailUrl":null,"scrapedAt":null},{"id":"glazy_10829","name":"Steve's Amber with added coloring oxides and Wood Ash","source":"glazy","cone":6,"coneRaw":"6","surface":"unknown","transparency":"opaque","atmosphere":"oxidation","ingredients":[{"id":15016,"name":"Alberta Slip","percentage":30,"isAdditional":false},{"id":15400,"name":"Silica","percentage":18,"isAdditional":false},{"id":15349,"name":"Nepheline Syenite","percentage":17,"isAdditional":false},{"id":15252,"name":"Gerstley Borate","percentage":15,"isAdditional":false},{"id":15458,"name":"Wollastonite","percentage":13,"isAdditional":false},{"id":15457,"name":"Whiting","percentage":4,"isAdditional":false},{"id":15058,"name":"Ball Clay","percentage":3,"isAdditional":false},{"id":15038,"name":"Hardwood ash","percentage":50,"isAdditional":true},{"id":15465,"name":"Yellow Ochre","percentage":7,"isAdditional":true},{"id":15393,"name":"Rutile","percentage":3,"isAdditional":true},{"id":15072,"name":"Bentonite","percentage":2,"isAdditional":true},{"id":15117,"name":"Cobalt Oxide","percentage":1,"isAdditional":true}],"umf":{"Na2O":0.0703,"K2O":0.2076,"MgO":0.2522,"CaO":0.4508,"Al2O3":0.116,"B2O3":0.0604,"Fe2O3":0.0241,"SiO2":1.062,"TiO2":0.0372,"P2O5":0.0606,"MnO":0.0192,"CoO":0.013},"SiO2_Al2O3_ratio":9.16,"R2O_RO_ratio":0.2833,"fluxSum":0.9809,"x":1.062,"y":0.116,"imageUrl":null,
