Repository: ryanlack616/stull-atlas

# stull-atlas
R.T. Stull in 1912 the Stull graph, trying to understand and improve on with new tools

File: data/glazes/glazy-processed.json (part 28 of 55)
"thumbnailUrl":null,"scrapedAt":null},{"id":"glazy_98725","name":"Steve's Glossy Black","source":"glazy","cone":6,"coneRaw":"6","surface":"gloss","transparency":"opaque","atmosphere":"unknown","ingredients":[],"umf":{"Na2O":0.2246,"K2O":0.1442,"MgO":0.0522,"CaO":0.579,"Al2O3":0.4443,"B2O3":0.2193,"Fe2O3":0.0058,"SiO2":3.5717,"TiO2":0.0055,"P2O5":0.0004},"SiO2_Al2O3_ratio":8.04,"R2O_RO_ratio":0.3688,"fluxSum":1.0,"x":3.5717,"y":0.4443,"imageUrl":null,"thumbnailUrl":null,"scrapedAt":null},{"id":"glazy_41761","name":"Stony Earth Glaze","source":"glazy","cone":6,"coneRaw":"6","surface":"unknown","transparency":"opaque","atmosphere":"unknown","ingredients":[],"umf":{"Na2O":0.1737,"K2O":0.2034,"MgO":0.1006,"CaO":0.5223,"Al2O3":0.6783,"Fe2O3":0.1144,"SiO2":5.3256,"TiO2":0.0349,"P2O5":0.004},"SiO2_Al2O3_ratio":7.85,"R2O_RO_ratio":0.3771,"fluxSum":1.0,"x":5.3256,"y":0.6783,"imageUrl":null,"thumbnailUrl":null,"scrapedAt":null},{"id":"glazy_68045","name":"Stony matte","source":"glazy","cone":6,"coneRaw":"6","surface":"unknown","transparency":"opaque","atmosphere":"oxidation","ingredients":[{"id":15349,"name":"Nepheline Syenite","percentage":43.5,"isAdditional":false},{"id":15288,"name":"Kaolin","percentage":17.5,"isAdditional":false},{"id":15457,"name":"Whiting","percentage":16.5,"isAdditional":false},{"id":15080,"name":"Bone Ash","percentage":7.8,"isAdditional":false},{"id":15433,"name":"Talc","percentage":5.2,"isAdditional":false},{"id":15432,"name":"Superpax","percentage":4.3,"isAdditional":false},{"id":15323,"name":"Lithium Carbonate","percentage":3.5,"isAdditional":false},{"id":15072,"name":"Bentonite","percentage":1.7,"isAdditional":false}],"umf":{"Na2O":0.0939,"K2O":0.2067,"MgO":0.0015,"CaO":0.0122,"SrO":0.6856,"Al2O3":0.5333,"Fe2O3":0.0214,"SiO2":2.6374,"TiO2":0.3199,"P2O5":0.0011,"CuO":0.0996},"SiO2_Al2O3_ratio":4.95,"R2O_RO_ratio":0.3006,"fluxSum":0.9999,"x":2.6374,"y":0.5333,"imageUrl":null,"thumbnailUrl":null,"scrapedAt":null},{"id":"glazy_2714","name":"Stonyearth Brown","source":"glazy","cone":6,"coneRaw":"6","surface":"matte","transparency":null,"atmosphere":"unknown","ingredients":[{"id":15431,"name":"Strontium Carbonate","percentage":32.5,"isAdditional":false},{"id":15349,"name":"Nepheline Syenite","percentage":18.7,"isAdditional":false},{"id":15288,"name":"Kaolin","percentage":15.3,"isAdditional":false},{"id":15494,"name":"Oldenwalder Clay","percentage":11.8,"isAdditional":false},{"id":15458,"name":"Wollastonite","percentage":8.9,"isAdditional":false},{"id":15080,"name":"Bone Ash","percentage":8.4,"isAdditional":false},{"id":15400,"name":"Silica","percentage":2.5,"isAdditional":false},{"id":15331,"name":"Magnesium carbonate","percentage":2,"isAdditional":false},{"id":15442,"name":"Tin Oxide","percentage":5.6,"isAdditional":true},{"id":15122,"name":"Black Copper Oxide","percentage":3,"isAdditional":true}],"umf":{"Na2O":0.0663,"K2O":0.032,"MgO":0.0636,"CaO":0.3567,"SrO":0.4814,"Al2O3":0.2669,"Fe2O3":0.0003,"SiO2":1.2299,"TiO2":0.0037,"SnO2":0.0812,"P2O5":0.0553,"CuO":0.0825},"SiO2_Al2O3_ratio":4.61,"R2O_RO_ratio":0.0983,"fluxSum":1.0,"x":1.2299,"y":0.2669,"imageUrl":null,"thumbnailUrl":null,"scrapedAt":null},{"id":"glazy_145034","name":"Strawberry (c/6)","source":"glazy","cone":6,"coneRaw":"6","surface":"unknown","transparency":null,"atmosphere":"unknown","ingredients":[],"umf":{"Na2O":0.1884,"K2O":0.0688,"MgO":0.041,"CaO":0.5572,"ZnO":0.1446,"Al2O3":0.3909,"B2O3":0.1782,"Fe2O3":0.0032,"SiO2":3.0998,"TiO2":0.002,"SnO2":0.0426,"P2O5":0.0009,"CuO":0.026},"SiO2_Al2O3_ratio":7.93,"R2O_RO_ratio":0.2572,"fluxSum":1.0,"x":3.0998,"y":0.3909,"imageUrl":null,"thumbnailUrl":null,"scrapedAt":null},{"id":"glazy_57203","name":"Strawberry Jam","source":"glazy","cone":6,"coneRaw":"6","surface":"unknown","transparency":null,"atmosphere":"oxidation","ingredients":[{"id":15400,"name":"Silica","percentage":33.1,"isAdditional":false},{"id":15349,"name":"Nepheline Syenite","percentage":20.69,"isAdditional":false},{"id":15137,"name":"EP Kaolin","percentage":17.24,"isAdditional":false},{"id":15457,"name":"Whiting","percentage":15.17,"isAdditional":false},{"id":15252,"name":"Gerstley Borate","percentage":13.79,"isAdditional":false},{"id":15483,"name":"Stain","percentage":7,"isAdditional":true}],"umf":{"Na2O":0.1556,"K2O":0.0422,"MgO":0.0481,"CaO":0.7541,"Al2O3":0.4161,"B2O3":0.1976,"Fe2O3":0.0048,"SiO2":3.4431,"TiO2":0.0037,"P2O5":0.0015},"SiO2_Al2O3_ratio":8.27,"R2O_RO_ratio":0.1978,"fluxSum":1.0,"x":3.4431,"y":0.4161,"imageUrl":null,"thumbnailUrl":null,"scrapedAt":null},{"id":"glazy_95623","name":"Streamlined chun A","source":"glazy","cone":6,"coneRaw":"5-7","surface":"unknown","transparency":null,"atmosphere":"unknown","ingredients":[],"umf":{"Na2O":0.1963,"K2O":0.0548,"MgO":0.024,"CaO":0.5478,"ZnO":0.1765,"Al2O3":0.3632,"B2O3":0.1586,"Fe2O3":0.0148,"SiO2":3.7308,"TiO2":0.0001,"MnO":0.0006},"SiO2_Al2O3_ratio":10.27,"R2O_RO_ratio":0.2513,"fluxSum":0.9994,"x":3.7308,"y":0.3632,"imageUrl":null,"thumbnailUrl":null,"scrapedAt":null},{"id":"glazy_95622","name":"Streamlined chun B","source":"glazy","cone":6,"coneRaw":"5-7","surface":"unknown","transparency":null,"atmosphere":"unknown","ingredients":[],"umf":{"Na2O":0.196,"K2O":0.0549,"MgO":0.025,"CaO":0.5477,"ZnO":0.1757,"Al2O3":0.3645,"B2O3":0.1561,"Fe2O3":0.017,"SiO2":4.732,"TiO2":0.0001,"MnO":0.0006},"SiO2_Al2O3_ratio":12.98,"R2O_RO_ratio":0.2511,"fluxSum":0.9993,"x":4.732,"y":0.3645,"imageUrl":null,"thumbnailUrl":null,"scrapedAt":null},{"id":"glazy_95620","name":"Streamlined chun C","source":"glazy","cone":6,"coneRaw":"5-7","surface":"unknown","transparency":null,"atmosphere":"unknown","ingredients":[],"umf":{"Na2O":0.2011,"K2O":0.0495,"MgO":0.0199,"CaO":0.5502,"ZnO":0.1787,"Al2O3":0.2301,"B2O3":0.1587,"Fe2O3":0.0098,"SiO2":2.5054,"MnO":0.0006},"SiO2_Al2O3_ratio":10.89,"R2O_RO_ratio":0.2508,"fluxSum":0.9994,"x":2.5054,"y":0.2301,"imageUrl":null,"thumbnailUrl":null,"scrapedAt":null},{"id":"glazy_95621","name":"Streamlined chun D","source":"glazy","cone":6,"coneRaw":"5-7","surface":"unknown","transparency":null,"atmosphere":"unknown","ingredients":[],"umf":{"Na2O":0.2006,"K2O":0.0493,"MgO":0.0209,"CaO":0.5489,"ZnO":0.1797,"Al2O3":0.2322,"B2O3":0.1579,"Fe2O3":0.0123,"SiO2":3.6419,"MnO":0.0006},"SiO2_Al2O3_ratio":15.68,"R2O_RO_ratio":0.2501,"fluxSum":0.9994,"x":3.6419,"y":0.2322,"imageUrl":null,"thumbnailUrl":null,"scrapedAt":null},{"id":"glazy_8977","name":"Strontium Crystal Magic (Cool)","source":"glazy","cone":6,"coneRaw":"6","surface":"unknown","transparency":null,"atmosphere":"unknown","ingredients":[],"umf":{"Li2O":0.1478,"Na2O":0.0137,"K2O":0.1972,"MgO":0.0032,"CaO":0.437,"SrO":0.2011,"Al2O3":0.3432,"B2O3":0.0214,"Fe2O3":0.0027,"SiO2":1.5815,"TiO2":0.4088,"P2O5":0.0006},"SiO2_Al2O3_ratio":4.61,"R2O_RO_ratio":0.3587,"fluxSum":1.0,"x":1.5815,"y":0.3432,"imageUrl":null,"thumbnailUrl":null,"scrapedAt":null},{"id":"glazy_8889","name":"Strontium Crystal Magic - WARM ^6","source":"glazy","cone":6,"coneRaw":"6","surface":"unknown","transparency":null,"atmosphere":"unknown","ingredients":[],"umf":{"Li2O":0.1519,"Na2O":0.0733,"K2O":0.0935,"MgO":0.0058,"CaO":0.4642,"SrO":0.2113,"Al2O3":0.3301,"B2O3":0.022,"Fe2O3":0.0427,"SiO2":1.8144,"TiO2":0.4296,"P2O5":0.0023},"SiO2_Al2O3_ratio":5.5,"R2O_RO_ratio":0.3187,"fluxSum":1.0,"x":1.8144,"y":0.3301,"imageUrl":null,"thumbnailUrl":null,"scrapedAt":null},{"id":"glazy_48352","name":"Strontium Crystal Magic Cool. (SCM Cool)","source":"glazy","cone":6,"coneRaw":"6","surface":"unknown","transparency":"opaque","atmosphere":"oxidation","ingredients":[{"id":15131,"name":"Custer Feldspar","percentage":46,"isAdditional":false},{"id":15457,"name":"Whiting","percentage":17.2,"isAdditional":false},{"id":15137,"name":"EP Kaolin","percentage":15,"isAdditional":false},{"id":15431,"name":"Strontium Carbonate","percentage":12.6,"isAdditional":false},{"id":15168,"name":"Ferro Frit 3124","percentage":4.6,"isAdditional":false},{"id":15323,"name":"Lithium Carbonate","percentage":4.6,"isAdditional":false},{"id":15443,"name":"Titanium Dioxide","percentage":12,"isAdditional":true},{"id":15072,"name":"Bentonite","percentage":2,"isAdditional":true}],"umf":{"Li2O":0.1513,"Na2O":0.0677,"K2O":0.1205,"MgO":0.0033,"CaO":0.4511,"SrO":0.206,"Al2O3":0.338,"B2O3":0.022,"Fe2O3":0.0035,"SiO2":1.6909,"TiO2":0.3643,"P2O5":0.0007},"SiO2_Al2O3_ratio":5.0,"R2O_RO_ratio":0.3395,"fluxSum":0.9999,"x":1.6909,"y":0.338,"imageUrl":null,"thumbnailUrl":null,"scrapedAt":null},{"id":"glazy_8890","name":"Strontium Crystal Magic\u2014Cool","source":"glazy","cone":6,"coneRaw":"6","surface":"unknown","transparency":null,"atmosphere":"unknown","ingredients":[],"umf":{"Li2O":0.1551,"Na2O":0.0733,"K2O":0.0935,"MgO":0.0054,"CaO":0.4616,"SrO":0.2111,"Al2O3":0.3271,"B2O3":0.0225,"Fe2O3":0.0044,"SiO2":1.8065,"TiO2":0.3733,"P2O5":0.0023},"SiO2_Al2O3_ratio":5.52,"R2O_RO_ratio":0.3219,"fluxSum":1.0,"x":1.8065,"y":0.3271,"imageUrl":null,"thumbnailUrl":null,"scrapedAt":null},{"id":"glazy_35561","name":"Strontium Gloss (Base)","source":"glazy","cone":6,"coneRaw":"6","surface":"unknown","transparency":"transparent","atmosphere":"oxidation","ingredients":[{"id":15400,"name":"Silica","percentage":28,"isAdditional":false},{"id":15431,"name":"Strontium Carbonate","percentage":25,"isAdditional":false},{"id":15349,"name":"Nepheline Syenite","percentage":21,"isAdditional":false},{"id":15137,"name":"EP Kaolin","percentage":14,"isAdditional":false},{"id":15171,"name":"Ferro Frit 3195","percentage":12,"isAdditional":false},{"id":15072,"name":"Bentonite","percentage":2,"isAdditional":true}],"umf":{"Na2O":0.1776,"K2O":0.043,"MgO":0.0074,"CaO":0.1087,"SrO":0.6633,"Al2O3":0.4595,"B2O3":0.1527,"Fe2O3":0.0048,"SiO2":3.5288,"TiO2":0.0026,"P2O5":0.001},"SiO2_Al2O3_ratio":7.68,"R2O_RO_ratio":0.2206,"fluxSum":1.0,"x":3.5288,"y":0.4595,"imageUrl":null,"thumbnailUrl":null,"scrapedAt":null},{"id":"glazy_63205","name":"Strontium Whaa?","source":"glazy","cone":6,"coneRaw":"6","surface":"unknown","transparency":null,"atmosphere":"unknown","ingredients":[{"id":15431,"name":"Strontium Carbonate","percentage":46,"isAdditional":false},{"id":15422,"name":"Spodumene","percentage":36,"isAdditional":false},{"id":15400,"name":"Silica","percentage":14,"isAdditional":false},{"id":15120,"name":"Copper Carbonate","percentage":4,"isAdditional":false}],"umf":{"Li2O":0.2364,"SrO":0.7636,"Al2O3":0.2371,"SiO2":1.519,"CuO":0.0793},"SiO2_Al2O3_ratio":6.41,"R2O_RO_ratio":0.2364,"fluxSum":1.0,"x":1.519,"y":0.2371,"imageUrl":null,"thumbnailUrl":null,"scrapedAt":null},{"id":"glazy_75707","name":"Strontium Yellow Matte","source":"glazy","cone":6,"coneRaw":"6","surface":"matte","transparency":null,"atmosphere":"oxidation","ingredients":[{"id":15349,"name":"Nepheline Syenite","percentage":34,"isAdditional":false},{"id":15431,"name":"Strontium Carbonate","percentage":20,"isAdditional":false},{"id":15137,"name":"EP Kaolin","percentage":14,"isAdditional":false},{"id":15252,"name":"Gerstley Borate","percentage":12,"isAdditional":false},{"id":15393,"name":"Rutile","percentage":10,"isAdditional":false},{"id":15400,"name":"Silica","percentage":10,"isAdditional":false}],"umf":{"Na2O":0.2262,"K2O":0.0647,"MgO":0.0426,"CaO":0.1695,"SrO":0.497,"Al2O3":0.4775,"B2O3":0.1694,"Fe2O3":0.0271,"SiO2":2.3697,"TiO2":0.4164,"P2O5":0.0013},"SiO2_Al2O3_ratio":4.96,"R2O_RO_ratio":0.2909,"fluxSum":1.0,"x":2.3697,"y":0.4775,"imageUrl":null,"thumbnailUrl":null,"scrapedAt":null},{"id":"glazy_124235","name":"Stupid trial: pink transparent glaze","source":"glazy","cone":6,"coneRaw":"6","surface":"gloss","transparency":"transparent","atmosphere":"unknown","ingredients":[],"umf":{"K2O":0.2084,"CaO":0.4352,"ZnO":0.3564,"Al2O3":0.38,"SiO2":2.5583},"SiO2_Al2O3_ratio":6.73,"R2O_RO_ratio":0.2084,"fluxSum":1.0,"x":2.5583,"y":0.38,"imageUrl":null,"thumbnailUrl":null,"scrapedAt":null},{"id":"glazy_138141","name":"Sub for June Perry Pink","source":"glazy","cone":6,"coneRaw":"6","surface":"unknown","transparency":null,"atmosphere":"unknown","ingredients":[],"umf":{"Na2O":0.132,"K2O":0.0152,"MgO":0.0665,"CaO":0.7864,"Al2O3":0.3236,"B2O3":0.228,"Fe2O3":0.0012,"SiO2":2.5547,"SnO2":0.0873},"SiO2_Al2O3_ratio":7.89,"R2O_RO_ratio":0.1472,"fluxSum":1.0001,"x":2.5547,"y":0.3236,"imageUrl":null,"thumbnailUrl":null,"scrapedAt":null},{"id":"glazy_39109","name":"Sue's BGP base (Whitehorse Workshop)","source":"glazy","cone":6,"coneRaw":"6","surface":"unknown","transparency":null,"atmosphere":"unknown","ingredients":[],"umf":{"Na2O":0.2054,"K2O":0.0507,"MgO":0.0805,"CaO":0.5426,"ZnO":0.1209,"Al2O3":0.3762,"B2O3":0.1718,"Fe2O3":0.0032,"SiO2":3.2833,"TiO2":0.002,"P2O5":0.0008},"SiO2_Al2O3_ratio":8.73,"R2O_RO_ratio":0.2561,"fluxSum":1.0001,"x":3.2833,"y":0.3762,"imageUrl":null,"thumbnailUrl":null,"scrapedAt":null},{"id":"glazy_10995","name":"Sue's Black Velvet (Cedar Hill)","source":"glazy","cone":6,"coneRaw":"6","surface":"matte","transparency":"opaque","atmosphere":"oxidation","ingredients":[{"id":15131,"name":"Custer Feldspar","percentage":30,"isAdditional":false},{"id":15168,"name":"Ferro Frit 3124","percentage":28,"isAdditional":false},{"id":15137,"name":"EP Kaolin","percentage":14,"isAdditional":false},{"id":15457,"name":"Whiting","percentage":10,"isAdditional":false},{"id":15349,"name":"Nepheline Syenite","percentage":8,"isAdditional":false},{"id":24632,"name":"EP Kaolin - Calcined","percentage":6,"isAdditional":false},{"id":15467,"name":"Zinc Oxide","percentage":4,"isAdditional":false},{"id":15387,"name":"Red Iron Oxide","percentage":9,"isAdditional":true},{"id":15117,"name":"Cobalt Oxide","percentage":2,"isAdditional":true}],"umf":{"Na2O":0.1755,"K2O":0.1213,"MgO":0.0023,"CaO":0.5462,"ZnO":0.1546,"Al2O3":0.543,"B2O3":0.1742,"Fe2O3":0.1724,"SiO2":2.6452,"TiO2":0.0032,"P2O5":0.0012,"CoO":0.0784},"SiO2_Al2O3_ratio":4.87,"R2O_RO_ratio":0.2968,"fluxSum":0.9999,"x":2.6452,"y":0.543,"imageUrl":null,"thumbnailUrl":null,"scrapedAt":null},{"id":"glazy_132428","name":"Sue's Black Velvet (Cedar Hill) (mjk-be)","source":"glazy","cone":6,"coneRaw":"6","surface":"matte","transparency":"opaque","atmosphere":"unknown","ingredients":[],"umf":{"Na2O":0.2395,"K2O":0.0587,"MgO":0.003,"CaO":0.5429,"ZnO":0.1558,"Al2O3":0.5456,"B2O3":0.1752,"Fe2O3":0.1554,"SiO2":2.6533,"CoO":0.0711},"SiO2_Al2O3_ratio":4.86,"R2O_RO_ratio":0.2982,"fluxSum":0.9999,"x":2.6533,"y":0.5456,"imageUrl":null,"thumbnailUrl":null,"scrapedAt":null},{"id":"glazy_49032","name":"Sue's Black Velvet Bristol","source":"glazy","cone":6,"coneRaw":"6","surface":"matte","transparency":"opaque","atmosphere":"unknown","ingredients":[],"umf":{"Na2O":0.1063,"K2O":0.2338,"MgO":0.0013,"CaO":0.3603,"ZnO":0.2982,"Al2O3":0.6329,"Fe2O3":0.1895,"SiO2":3.0425,"TiO2":0.0025,"P2O5":0.001,"CoO":0.0875},"SiO2_Al2O3_ratio":4.81,"R2O_RO_ratio":0.3401,"fluxSum":0.9999,"x":3.0425,"y":0.6329,"imageUrl":null,"thumbnailUrl":null,"scrapedAt":null},{"id":"glazy_129746","name":"Sue's Black Velvet base","source":"glazy","cone":6,"coneRaw":"6","surface":"matte","transparency":"opaque","atmosphere":"unknown","ingredients":[],"umf":{"Na2O":0.1755,"K2O":0.1213,"MgO":0.0023,"CaO":0.5462,"ZnO":0.1546,"Al2O3":0.543,"B2O3":0.1742,"Fe2O3":0.0039,"SiO2":2.6452,"TiO2":0.0032,"P2O5":0.0012},"SiO2_Al2O3_ratio":4.87,"R2O_RO_ratio":0.2968,"fluxSum":0.9999,"x":2.6452,"y":0.543,"imageUrl":null,"thumbnailUrl":null,"scrapedAt":null},{"id":"glazy_39111","name":"Sue's Black Velvet base (Whitehorse Workshop)","source":"glazy","cone":6,"coneRaw":"6","surface":"unknown","transparency":null,"atmosphere":"unknown","ingredients":[],"umf":{"Na2O":0.1778,"K2O":0.1218,"MgO":0.0018,"CaO":0.5442,"ZnO":0.1544,"Al2O3":0.5431,"B2O3":0.174,"Fe2O3":0.0039,"SiO2":2.6399,"TiO2":0.0031,"P2O5":0.0012},"SiO2_Al2O3_ratio":4.86,"R2O_RO_ratio":0.2996,"fluxSum":1.0,"x":2.6399,"y":0.5431,"imageUrl":null,"thumbnailUrl":null,"scrapedAt":null},{"id":"glazy_11004","name":"Sue's Blue (Cedar Hill)","source":"glazy","cone":6,"coneRaw":"6","surface":"matte","transparency":"opaque","atmosphere":"oxidation","ingredients":[{"id":15798,"name":"Ravenscrag Slip","percentage":44,"isAdditional":false},{"id":15137,"name":"EP Kaolin","percentage":15,"isAdditional":false},{"id":15135,"name":"Dolomite","percentage":11,"isAdditional":false},{"id":15169,"name":"Ferro Frit 3134","percentage":11,"isAdditional":false},{"id":15349,"name":"Nepheline Syenite","percentage":8,"isAdditional":false},{"id":15400,"name":"Silica","percentage":7,"isAdditional":false},{"id":15094,"name":"Calcined Kaolin","percentage":4,"isAdditional":false},{"id":15393,"name":"Rutile","percentage":5,"isAdditional":true},{"id":15117,"name":"Cobalt Oxide","percentage":2,"isAdditional":true}],"umf":{"Na2O":0.1102,"K2O":0.0757,"MgO":0.2811,"CaO":0.533,"Al2O3":0.5126,"B2O3":0.1155,"Fe2O3":0.0221,"SiO2":2.7129,"TiO2":0.19,"P2O5":0.0009,"CoO":0.0799},"SiO2_Al2O3_ratio":5.29,"R2O_RO_ratio":0.1859,"fluxSum":1.0,"x":2.7129,"y":0.5126,"imageUrl":null,"thumbnailUrl":null,"scrapedAt":null},{"id":"glazy_39108","name":"Sue's Blue base (Whitehorse Workshop)","source":"glazy","cone":6,"coneRaw":"6","surface":"unknown","transparency":null,"atmosphere":"unknown","ingredients":[],"umf":{"Na2O":0.1125,"K2O":0.0767,"MgO":0.2802,"CaO":0.5306,"Al2O3":0.5093,"B2O3":0.1151,"Fe2O3":0.0227,"SiO2":2.7022,"TiO2":0.1902,"P2O5":0.0012},"SiO2_Al2O3_ratio":5.31,"R2O_RO_ratio":0.1892,"fluxSum":1.0,"x":2.7022,"y":0.5093,"imageUrl":null,"thumbnailUrl":null,"scrapedAt":null},{"id":"glazy_39112","name":"Sue's Brain Crawl (Whitehorse Workshop)","source":"glazy","cone":6,"coneRaw":"6","surface":"unknown","transparency":null,"atmosphere":"unknown","ingredients":[],"umf":{"Na2O":0.2167,"K2O":0.0697,"MgO":0.3461,"CaO":0.0121,"ZnO":0.3553,"Al2O3":0.6507,"Fe2O3":0.0052,"SiO2":2.6632,"TiO2":0.0046,"P2O5":0.0018},"SiO2_Al2O3_ratio":4.09,"R2O_RO_ratio":0.2864,"fluxSum":0.9999,"x":2.6632,"y":0.6507,"imageUrl":null,"thumbnailUrl":null,"scrapedAt":null},{"id":"glazy_36259","name":"Sue's Calcium Matte","source":"glazy","cone":6,"coneRaw":"6","surface":"matte","transparency":null,"atmosphere":"unknown","ingredients":[],"umf":{"Na2O":0.1528,"K2O":0.0437,"MgO":0.0368,"CaO":0.7668,"Al2O3":0.5023,"B2O3":0.1513,"Fe2O3":0.0056,"SiO2":2.5606,"TiO2":0.0047,"P2O5":0.0019},"SiO2_Al2O3_ratio":5.1,"R2O_RO_ratio":0.1965,"fluxSum":1.0001,"x":2.5606,"y":0.5023,"imageUrl":null,"thumbnailUrl":null,"scrapedAt":null},{"id":"glazy_39113","name":"Sue's Calcium Matte base (Whitehorse Workshop)","source":"glazy","cone":6,"coneRaw":"6","surface":"unknown","transparency":null,"atmosphere":"unknown","ingredients":[],"umf":{"Na2O":0.173,"K2O":0.037,"MgO":0.0021,"CaO":0.788,"Al2O3":0.4669,"B2O3":0.153,"Fe2O3":0.0037,"SiO2":2.1983,"TiO2":0.0034,"P2O5":0.0013},"SiO2_Al2O3_ratio":4.71,"R2O_RO_ratio":0.21,"fluxSum":1.0001,"x":2.1983,"y":0.4669,"imageUrl":null,"thumbnailUrl":null,"scrapedAt":null},{"id":"glazy_39105","name":"Sue's Clear base (Whitehorse Workshop)","source":"glazy","cone":6,"coneRaw":"6","surface":"unknown","transparency":null,"atmosphere":"unknown","ingredients":[],"umf":{"Na2O":0.1823,"K2O":0.0411,"MgO":0.0018,"CaO":0.7748,"Al2O3":0.4556,"B2O3":0.1914,"Fe2O3":0.0036,"SiO2":3.3589,"TiO2":0.0034,"P2O5":0.0013},"SiO2_Al2O3_ratio":7.37,"R2O_RO_ratio":0.2234,"fluxSum":1.0,"x":3.3589,"y":0.4556,"imageUrl":null,"thumbnailUrl":null,"scrapedAt":null},{"id":"glazy_11009","name":"Sue's Eggshell (Cedar Hill)","source":"glazy","cone":6,"coneRaw":"6","surface":"unknown","transparency":"opaque","atmosphere":"oxidation","ingredients":[{"id":15424,"name":"Spodumene - Canadian","percentage":32,"isAdditional":false},{"id":15470,"name":"Minspar 200","percentage":18,"isAdditional":false},{"id":15137,"name":"EP Kaolin","percentage":16,"isAdditional":false},{"id":15252,"name":"Gerstley Borate","percentage":12,"isAdditional":false},{"id":15169,"name":"Ferro Frit 3134","percentage":8,"isAdditional":false},{"id":15135,"name":"Dolomite","percentage":6,"isAdditional":false},{"id":15608,"name":"Amtalc-C98 Talc","percentage":6,"isAdditional":false},{"id":15400,"name":"Silica","percentage":2,"isAdditional":false},{"id":15442,"name":"Tin Oxide","percentage":3.5,"isAdditional":true},{"id":15465,"name":"Yellow Ochre","percentage":2.5,"isAdditional":true},{"id":15387,"name":"Red Iron Oxide","percentage":1,"isAdditional":true}],"umf":{"Li2O":0.2366,"Na2O":0.1269,"K2O":0.0301,"MgO":0.2669,"CaO":0.3395,"Al2O3":0.5472,"B2O3":0.221,"Fe2O3":0.0335,"SiO2":2.6933,"TiO2":0.003,"SnO2":0.0709,"P2O5":0.0036},"SiO2_Al2O3_ratio":4.92,"R2O_RO_ratio":0.3936,"fluxSum":1.0,"x":2.6933,"y":0.5472,"imageUrl":null,"thumbnailUrl":null,"scrapedAt":null},{"id":"glazy_11005","name":"Sue's Green -new (Cedar Hill)","source":"glazy","cone":6,"coneRaw":"6","surface":"matte","transparency":"opaque","atmosphere":"oxidation","ingredients":[{"id":15798,"name":"Ravenscrag Slip","percentage":54,"isAdditional":false},{"id":15137,"name":"EP Kaolin","percentage":15,"isAdditional":false},{"id":15135,"name":"Dolomite","percentage":11,"isAdditional":false},{"id":15169,"name":"Ferro Frit 3134","percentage":11,"isAdditional":false},{"id":15094,"name":"Calcined Kaolin","percentage":5,"isAdditional":false},{"id":15400,"name":"Silica","percentage":4,"isAdditional":false},{"id":15393,"name":"Rutile","percentage":5,"isAdditional":true},{"id":15122,"name":"Black Copper Oxide","percentage":2,"isAdditional":true}],"umf":{"Na2O":0.0702,"K2O":0.075,"MgO":0.2921,"CaO":0.5626,"Al2O3":0.5027,"B2O3":0.1123,"Fe2O3":0.0235,"SiO2":2.5533,"TiO2":0.1864,"P2O5":0.0009,"CuO":0.0784},"SiO2_Al2O3_ratio":5.08,"R2O_RO_ratio":0.1452,"fluxSum":0.9999,"x":2.5533,"y":0.5027,"imageUrl":null,"thumbnailUrl":null,"scrapedAt":null},{"id":"glazy_129756","name":"Sue's Green base (reformulated with diff materials)","source":"glazy","cone":6,"coneRaw":"6","surface":"matte","transparency":"opaque","atmosphere":"unknown","ingredients":[],"umf":{"Na2O":0.0836,"K2O":0.0621,"MgO":0.2915,"CaO":0.5629,"Al2O3":0.496,"B2O3":0.1125,"Fe2O3":0.0049,"SiO2":2.5436,"TiO2":0.0046,"P2O5":0.0018},"SiO2_Al2O3_ratio":5.13,"R2O_RO_ratio":0.1457,"fluxSum":1.0001,"x":2.5436,"y":0.496,"imageUrl":null,"thumbnailUrl":null,"scrapedAt":null},{"id":"glazy_10969","name":"Sue's Lavender -new (Cedar Hill)","source":"glazy","cone":6,"coneRaw":"6","surface":"gloss","transparency":"opaque","atmosphere":"oxidation","ingredients":[{"id":15349,"name":"Nepheline Syenite","percentage":34,"isAdditional":false},{"id":15252,"name":"Gerstley Borate","percentage":16,"isAdditional":false},{"id":15400,"name":"Silica","percentage":13,"isAdditional":false},{"id":15608,"name":"Amtalc-C98 Talc","percentage":12,"isAdditional":false},{"id":15298,"name":"Kentucky OM #4 Ball Clay","percentage":10,"isAdditional":false},{"id":15424,"name":"Spodumene - Canadian","percentage":10,"isAdditional":false},{"id":15135,"name":"Dolomite","percentage":5,"isAdditional":false},{"id":15114,"name":"Cobalt Carbonate","percentage":2,"isAdditional":true}],"umf":{"Li2O":0.0726,"Na2O":0.1949,"K2O":0.0568,"MgO":0.3917,"CaO":0.284,"Al2O3":0.3954,"B2O3":0.1845,"Fe2O3":0.0053,"SiO2":2.7211,"TiO2":0.0056,"P2O5":0.0011,"CoO":0.0504},"SiO2_Al2O3_ratio":6.88,"R2O_RO_ratio":0.3243,"fluxSum":1.0,"x":2.7211,"y":0.3954,"imageUrl":null,"thumbnailUrl":null,"scrapedAt":null},{"id":"glazy_39107","name":"Sue's Randy's Red variation base (Whitehorse Workshop)","source":"glazy","cone":6,"coneRaw":"6","surface":"unknown","transparency":null,"atmosphere":"unknown","ingredients":[],"umf":{"Na2O":0.1555,"K2O":0.0453,"MgO":0.4699,"CaO":0.3293,"Al2O3":0.2436,"B2O3":0.3378,"Fe2O3":0.0034,"SiO2":2.6783,"TiO2":0.0019,"P2O5":0.0009},"SiO2_Al2O3_ratio":10.99,"R2O_RO_ratio":0.2008,"fluxSum":1.0,"x":2.6783,"y":0.2436,"imageUrl":null,"thumbnailUrl":null,"scrapedAt":null},{"id":"glazy_11010","name":"Sue's SJC (Cedar Hill)","source":"glazy","cone":6,"coneRaw":"6","surface":"gloss","transparency":"opaque","atmosphere":"reduction","ingredients":[{"id":15131,"name":"Custer Feldspar","percentage":31,"isAdditional":false},{"id":15400,"name":"Silica","percentage":25,"isAdditional":false},{"id":15175,"name":"Ferro Frit 3269","percentage":22,"isAdditional":false},{"id":15298,"name":"Kentucky OM #4 Ball Clay","percentage":9,"isAdditional":false},{"id":15457,"name":"Whiting","percentage":9,"isAdditional":false},{"id":15252,"name":"Gerstley Borate","percentage":4,"isAdditional":false},{"id":15120,"name":"Copper Carbonate","percentage":3,"isAdditional":true}],"umf":{"Na2O":0.2555,"K2O":0.2304,"MgO":0.0196,"CaO":0.4827,"ZnO":0.0118,"Al2O3":0.4641,"B2O3":0.2825,"Fe2O3":0.0041,"SiO2":4.708,"TiO2":0.0063,"P2O5":0.0001,"CuO":0.1089},"SiO2_Al2O3_ratio":10.14,"R2O_RO_ratio":0.4859,"fluxSum":1.0,"x":4.708,"y":0.4641,"imageUrl":null,"thumbnailUrl":null,"scrapedAt":null},{"id":"glazy_75792","name":"Sue's SJC (Cedar Hill) (no frit)","source":"glazy","cone":6,"coneRaw":"6","surface":"gloss","transparency":"opaque","atmosphere":"unknown","ingredients":[],"umf":{"Na2O":0.187,"K2O":0.3084,"MgO":0.0651,"CaO":0.4395,"Al2O3":0.5288,"B2O3":0.273,"Fe2O3":0.0055,"SiO2":4.5222,"TiO2":0.0029,"P2O5":0.0005,"CuO":0.1076},"SiO2_Al2O3_ratio":8.55,"R2O_RO_ratio":0.4954,"fluxSum":1.0,"x":4.5222,"y":0.5288,"imageUrl":null,"thumbnailUrl":null,"scrapedAt":null},{"id":"glazy_129761","name":"Sue's SJC base (reformulated with diff materials)","source":"glazy","cone":6,"coneRaw":"6","surface":"gloss","transparency":null,"atmosphere":"unknown","ingredients":[],"umf":{"Na2O":0.3894,"K2O":0.1089,"MgO":0.0709,"CaO":0.4308,"Al2O3":0.5279,"B2O3":0.2805,"Fe2O3":0.0044,"SiO2":4.4764,"TiO2":0.0012,"P2O5":0.0006},"SiO2_Al2O3_ratio":8.48,"R2O_RO_ratio":0.4983,"fluxSum":1.0,"x":4.4764,"y":0.5279,"imageUrl":null,"thumbnailUrl":null,"scrapedAt":null},{"id":"glazy_39106","name":"Sue's White base (Whitehorse Workshop)","source":"glazy","cone":6,"coneRaw":"6","surface":"unknown","transparency":null,"atmosphere":"unknown","ingredients":[],"umf":{"Na2O":0.1823,"K2O":0.0411,"MgO":0.0018,"CaO":0.7748,"Al2O3":0.4556,"B2O3":0.1914,"Fe2O3":0.0036,"SiO2":3.5417,"TiO2":0.0034,"ZrO2":0.1827,"P2O5":0.0013},"SiO2_Al2O3_ratio":7.77,"R2O_RO_ratio":0.2234,"fluxSum":1.0,"x":3.5417,"y":0.4556,"imageUrl":null,"thumbnailUrl":null,"scrapedAt":null},{"id":"glazy_11003","name":"Sue's Woo Yellow (Cedar Hill)","source":"glazy","cone":6,"coneRaw":"6","surface":"matte","transparency":"opaque","atmosphere":"reduction","ingredients":[{"id":15349,"name":"Nepheline Syenite","percentage":43,"isAdditional":false},{"id":15431,"name":"Strontium Carbonate","percentage":19,"isAdditional":false},{"id":15137,"name":"EP Kaolin","percentage":11,"isAdditional":false},{"id":15168,"name":"Ferro Frit 3124","percentage":10,"isAdditional":false},{"id":15252,"name":"Gerstley Borate","percentage":9,"isAdditional":false},{"id":15135,"name":"Dolomite","percentage":5,"isAdditional":false},{"id":15400,"name":"Silica","percentage":3,"isAdditional":false},{"id":15469,"name":"Zircopax","percentage":10,"isAdditional":true},{"id":15387,"name":"Red Iron Oxide","percentage":4,"isAdditional":true}],"umf":{"Na2O":0.233,"K2O":0.0624,"MgO":0.1007,"CaO":0.2471,"SrO":0.3568,"Al2O3":0.4135,"B2O3":0.1508,"Fe2O3":0.0688,"SiO2":2.0424,"TiO2":0.0018,"ZrO2":0.1512,"P2O5":0.0007},"SiO2_Al2O3_ratio":4.94,"R2O_RO_ratio":0.2954,"fluxSum":1.0,"x":2.0424,"y":0.4135,"imageUrl":null,"thumbnailUrl":null,"scrapedAt":null},{"id":"glazy_121611","name":"Sue's Woo Yellow (Cedar Hill) (Copy)","source":"glazy","cone":6,"coneRaw":"6","surface":"matte","transparency":"opaque","atmosphere":"unknown","ingredients":[],"umf":{"Na2O":0.233,"K2O":0.0624,"MgO":0.1007,"CaO":0.2471,"SrO":0.3568,"Al2O3":0.4135,"B2O3":0.1508,"Fe2O3":0.0688,"SiO2":2.0424,"TiO2":0.0018,"ZrO2":0.1512,"P2O5":0.0007},"SiO2_Al2O3_ratio":4.94,"R2O_RO_ratio":0.2954,"fluxSum":1.0,"x":2.0424,"y":0.4135,"imageUrl":null,"thumbnailUrl":null,"scrapedAt":null},{"id":"glazy_25416","name":"Sunny Yellow","source":"glazy","cone":6,"coneRaw":"6","surface":"satin","transparency":"opaque","atmosphere":"unknown","ingredients":[],"umf":{"Na2O":0.2717,"K2O":0.0755,"MgO":0.2326,"CaO":0.4201,"Al2O3":0.4264,"B2O3":0.2641,"Fe2O3":0.0177,"SiO2":1.9476,"TiO2":0.207,"SnO2":0.1979,"P2O5":0.0005},"SiO2_Al2O3_ratio":4.57,"R2O_RO_ratio":0.3472,"fluxSum":0.9999,"x":1.9476,"y":0.4264,"imageUrl":null,"thumbnailUrl":null,"scrapedAt":null},{"id":"glazy_24994","name":"T2","source":"glazy","cone":6,"coneRaw":"6","surface":"unknown","transparency":"opaque","atmosphere":"unknown","ingredients":[],"umf":{"Na2O":0.2105,"K2O":0.0531,"MgO":0.1041,"CaO":0.4375,"SrO":0.1948,"Al2O3":0.3403,"B2O3":0.3649,"Fe2O3":0.0021,"SiO2":4.3282,"TiO2":0.0008},"SiO2_Al2O3_ratio":12.72,"R2O_RO_ratio":0.2636,"fluxSum":1.0,"x":4.3282,"y":0.3403,"imageUrl":null,"thumbnailUrl":null,"scrapedAt":null},{"id":"glazy_67313","name":"TMH 2","source":"glazy","cone":6,"coneRaw":"6","surface":"unknown","transparency":null,"atmosphere":"oxidation","ingredients":[{"id":15407,"name":"Soda Feldspar","percentage":34,"isAdditional":false},{"id":15458,"name":"Wollastonite","percentage":20,"isAdditional":false},{"id":15469,"name":"Zircopax","percentage":20,"isAdditional":false},{"id":15252,"name":"Gerstley Borate","percentage":16,"isAdditional":false},{"id":15058,"name":"Ball Clay","percentage":10,"isAdditional":false},{"id":15117,"name":"Cobalt Oxide","percentage":2,"isAdditional":true}],"umf":{"Na2O":0.2368,"K2O":0.0051,"MgO":0.0457,"CaO":0.7124,"Al2O3":0.2841,"B2O3":0.1924,"Fe2O3":0.0032,"SiO2":2.5238,"TiO2":0.0045,"ZrO2":0.3408,"P2O5":0.0004,"CoO":0.0778},"SiO2_Al2O3_ratio":8.88,"R2O_RO_ratio":0.2419,"fluxSum":1.0,"x":2.5238,"y":0.2841,"imageUrl":null,"thumbnailUrl":null,"scrapedAt":null},{"id":"glazy_67315","name":"TMH 4","source":"glazy","cone":6,"coneRaw":"6","surface":"unknown","transparency":null,"atmosphere":"oxidation","ingredients":[{"id":15407,"name":"Soda Feldspar","percentage":46,"isAdditional":false},{"id":15058,"name":"Ball Clay","percentage":18,"isAdditional":false},{"id":15469,"name":"Zircopax","percentage":18,"isAdditional":false},{"id":15458,"name":"Wollastonite","percentage":10,"isAdditional":false},{"id":15252,"name":"Gerstley Borate","percentage":8,"isAdditional":false},{"id":15117,"name":"Cobalt Oxide","percentage":2,"isAdditional":true}],"umf":{"Na2O":0.4292,"K2O":0.0094,"MgO":0.0377,"CaO":0.5236,"Al2O3":0.6055,"B2O3":0.1405,"Fe2O3":0.0062,"SiO2":4.1403,"TiO2":0.0107,"ZrO2":0.4482,"P2O5":0.0003,"CoO":0.1137},"SiO2_Al2O3_ratio":6.84,"R2O_RO_ratio":0.4386,"fluxSum":0.9999,"x":4.1403,"y":0.6055,"imageUrl":null,"thumbnailUrl":null,"scrapedAt":null},{"id":"glazy_140116","name":"TT Streaks Base (B3)","source":"glazy","cone":6,"coneRaw":"6","surface":"unknown","transparency":null,"atmosphere":"unknown","ingredients":[],"umf":{"Li2O":0.1028,"Na2O":0.1241,"K2O":0.0608,"MgO":0.0009,"CaO":0.7114,"Al2O3":0.3379,"B2O3":0.1932,"Fe2O3":0.002,"SiO2":2.7017,"TiO2":0.1495,"P2O5":0.0006},"SiO2_Al2O3_ratio":8.0,"R2O_RO_ratio":0.2877,"fluxSum":1.0,"x":2.7017,"y":0.3379,"imageUrl":null,"thumbnailUrl":null,"scrapedAt":null},{"id":"glazy_145809","name":"TT Streaks Base (B3) Triaxial Blends","source":"glazy","cone":6,"coneRaw":"6","surface":"unknown","transparency":null,"atmosphere":"unknown","ingredients":[],"umf":{"Li2O":0.1028,"Na2O":0.1241,"K2O":0.0608,"MgO":0.0009,"CaO":0.7114,"Al2O3":0.3379,"B2O3":0.1932,"Fe2O3":0.002,"SiO2":2.7017,"TiO2":0.1495,"P2O5":0.0006},"SiO2_Al2O3_ratio":8.0,"R2O_RO_ratio":0.2877,"fluxSum":1.0,"x":2.7017,"y":0.3379,"imageUrl":null,"thumbnailUrl":null,"scrapedAt":null},{"id":"glazy_142348","name":"TT Streaks Base Line Blends (B3)","source":"glazy","cone":6,"coneRaw":"6","surface":"unknown","transparency":null,"atmosphere":"unknown","ingredients":[],"umf":{"Li2O":0.1028,"Na2O":0.1241,"K2O":0.0608,"MgO":0.0009,"CaO":0.7114,"Al2O3":0.3379,"B2O3":0.1932,"Fe2O3":0.002,"SiO2":2.7017,"TiO2":0.1495,"P2O5":0.0006},"SiO2_Al2O3_ratio":8.0,"R2O_RO_ratio":0.2877,"fluxSum":1.0,"x":2.7017,"y":0.3379,"imageUrl":null,"thumbnailUrl":null,"scrapedAt":null},{"id":"glazy_140117","name":"TT Streaks Foamy (B4)","source":"glazy","cone":6,"coneRaw":"6","surface":"unknown","transparency":null,"atmosphere":"unknown","ingredients":[],"umf":{"Li2O":0.1028,"Na2O":0.1241,"K2O":0.0608,"MgO":0.0009,"CaO":0.7114,"Al2O3":0.3379,"B2O3":0.1932,"Fe2O3":0.002,"SiO2":2.7017,"TiO2":0.1495,"P2O5":0.0006},"SiO2_Al2O3_ratio":8.0,"R2O_RO_ratio":0.2877,"fluxSum":1.0,"x":2.7017,"y":0.3379,"imageUrl":null,"thumbnailUrl":null,"scrapedAt":null},{"id":"glazy_25714","name":"Tabaco B.kss/4","source":"glazy","cone":6,"coneRaw":"6","surface":"unknown","transparency":null,"atmosphere":"unknown","ingredients":[],"umf":{"Li2O":0.137,"Na2O":0.056,"K2O":0.0633,"MgO":0.2544,"CaO":0.4893,"Al2O3":0.4482,"B2O3":0.1699,"Fe2O3":0.0847,"SiO2":2.0032,"TiO2":0.2,"SnO2":0.0371,"P2O5":0.0003},"SiO2_Al2O3_ratio":4.47,"R2O_RO_ratio":0.2563,"fluxSum":1.0,"x":2.0032,"y":0.4482,"imageUrl":null,"thumbnailUrl":null,"scrapedAt":null},{"id":"glazy_1556","name":"Tan Annette's Florida","source":"glazy","cone":6,"coneRaw":"6","surface":"unknown","transparency":"opaque","atmosphere":"reduction","ingredients":[{"id":15131,"name":"Custer Feldspar","percentage":41,"isAdditional":false},{"id":15400,"name":"Silica","percentage":19.6,"isAdditional":false},{"id":15433,"name":"Talc","percentage":13.1,"isAdditional":false},{"id":15252,"name":"Gerstley Borate","percentage":13,"isAdditional":false},{"id":15135,"name":"Dolomite","percentage":6.6,"isAdditional":false},{"id":15137,"name":"EP Kaolin","percentage":6.6,"isAdditional":false},{"id":15406,"name":"Soda Ash","percentage":0.1,"isAdditional":false},{"id":15469,"name":"Zircopax","percentage":9.7,"isAdditional":true},{"id":15393,"name":"Rutile","percentage":5.5,"isAdditional":true},{"id":15387,"name":"Red Iron Oxide","percentage":2,"isAdditional":true}],"umf":{"Na2O":0.0946,"K2O":0.1441,"MgO":0.4906,"CaO":0.2707,"Al2O3":0.305,"B2O3":0.1627,"Fe2O3":0.0527,"SiO2":3.4685,"TiO2":0.203,"ZrO2":0.172,"P2O5":0.0007},"SiO2_Al2O3_ratio":11.37,"R2O_RO_ratio":0.2387,"fluxSum":1.0,"x":3.4685,"y":0.305,"imageUrl":null,"thumbnailUrl":null,"scrapedAt":null},{"id":"glazy_1557","name":"Tan Permanent","source":"glazy","cone":6,"coneRaw":"6","surface":"unknown","transparency":null,"atmosphere":"oxidation","ingredients":[{"id":15422,"name":"Spodumene","percentage":49.8,"isAdditional":false},{"id":15458,"name":"Wollastonite","percentage":30.3,"isAdditional":false},{"id":15137,"name":"EP Kaolin","percentage":11,"isAdditional":false},{"id":15433,"name":"Talc","percentage":8.9,"isAdditional":false}],"umf":{"Li2O":0.2865,"Na2O":0.0003,"K2O":0.0009,"MgO":0.1517,"CaO":0.5607,"Al2O3":0.3739,"Fe2O3":0.0011,"SiO2":2.0901,"TiO2":0.0011,"P2O5":0.0004},"SiO2_Al2O3_ratio":5.59,"R2O_RO_ratio":0.2877,"fluxSum":1.0001,"x":2.0901,"y":0.3739,"imageUrl":null,"thumbnailUrl":null,"scrapedAt":null},{"id":"glazy_1559","name":"Tan SPECKLED","source":"glazy","cone":6,"coneRaw":"6","surface":"unknown","transparency":"opaque","atmosphere":"oxidation","ingredients":[{"id":15422,"name":"Spodumene","percentage":31.6,"isAdditional":false},{"id":15400,"name":"Silica","percentage":29.5,"isAdditional":false},{"id":15252,"name":"Gerstley Borate","percentage":14.7,"isAdditional":false},{"id":15433,"name":"Talc","percentage":13.7,"isAdditional":false},{"id":15135,"name":"Dolomite","percentage":7.4,"isAdditional":false},{"id":15137,"name":"EP Kaolin","percentage":3.2,"isAdditional":false},{"id":15261,"name":"Granular manganese","percentage":0.5,"isAdditional":true},{"id":15336,"name":"Manganese Dioxide","percentage":0.5,"isAdditional":true}],"umf":{"Li2O":0.2437,"Na2O":0.0274,"K2O":0.0021,"MgO":0.4644,"CaO":0.2624,"Al2O3":0.2823,"B2O3":0.1628,"Fe2O3":0.0015,"SiO2":2.9801,"TiO2":0.001,"P2O5":0.0005},"SiO2_Al2O3_ratio":10.56,"R2O_RO_ratio":0.2732,"fluxSum":1.0,"x":2.9801,"y":0.2823,"imageUrl":null,"thumbnailUrl":null,"scrapedAt":null},{"id":"glazy_57204","name":"Tang","source":"glazy","cone":6,"coneRaw":"6","surface":"unknown","transparency":null,"atmosphere":"oxidation","ingredients":[{"id":15137,"name":"EP Kaolin","percentage":29.23,"isAdditional":false},{"id":15168,"name":"Ferro Frit 3124","percentage":22.56,"isAdditional":false},{"id":15349,"name":"Nepheline Syenite","percentage":20.37,"isAdditional":false},{"id":15457,"name":"Whiting","percentage":17.1,"isAdditional":false},{"id":15400,"name":"Silica","percentage":10.74,"isAdditional":false},{"id":15483,"name":"Stain","percentage":10,"isAdditional":false}],"umf":{"Na2O":0.1844,"K2O":0.0421,"MgO":0.0042,"CaO":0.7694,"Al2O3":0.5842,"B2O3":0.1485,"Fe2O3":0.0051,"SiO2":2.711,"TiO2":0.0046,"P2O5":0.0018},"SiO2_Al2O3_ratio":4.64,"R2O_RO_ratio":0.2265,"fluxSum":1.0001,"x":2.711,"y":0.5842,"imageUrl":null,"thumbnailUrl":null,"scrapedAt":null},{"id":"glazy_148348","name":"Tea Green (Randy's Variation)","source":"glazy","cone":6,"coneRaw":"6","surface":"unknown","transparency":null,"atmosphere":"oxidation","ingredients":[{"id":15252,"name":"Gerstley Borate","percentage":31.7,"isAdditional":false},{"id":15400,"name":"Silica","percentage":29.7,"isAdditional":false},{"id":15305,"name":"Kona F-4 feldspar","percentage":19.8,"isAdditional":false},{"id":15433,"name":"Talc","percentage":13.8,"isAdditional":false},{"id":15137,"name":"EP Kaolin","percentage":5,"isAdditional":false},{"id":15108,"name":"Chrome Oxide","percentage":0.15,"isAdditional":true}],"umf":{"Na2O":0.1386,"K2O":0.0378,"MgO":0.4463,"CaO":0.3773,"Al2O3":0.1937,"B2O3":0.3975,"Fe2O3":0.0035,"SiO2":3.179,"TiO2":0.0021,"P2O5":0.001,"Cr2O3":0.0032},"SiO2_Al2O3_ratio":16.41,"R2O_RO_ratio":0.1764,"fluxSum":1.0,"x":3.179,"y":0.1937,"imageUrl":null,"thumbnailUrl":null,"scrapedAt":null},{"id":"glazy_138138","name":"Teadust Tenmoku (found on Glazy)","source":"glazy","cone":6,"coneRaw":"6","surface":"unknown","transparency":null,"atmosphere":"unknown","ingredients":[],"umf":{"Na2O":0.0903,"K2O":0.1354,"MgO":0.0052,"CaO":0.7691,"Al2O3":0.3507,"B2O3":0.0572,"Fe2O3":0.2122,"SiO2":3.4614,"TiO2":0.0079},"SiO2_Al2O3_ratio":9.87,"R2O_RO_ratio":0.2257,"fluxSum":1.0,"x":3.4614,"y":0.3507,"imageUrl":null,"thumbnailUrl":null,"scrapedAt":null},{"id":"glazy_142065","name":"Teadust Tenmoku Base Glaze Saturation Test with Mason Stain 6600","source":"glazy","cone":6,"coneRaw":"6","surface":"unknown","transparency":null,"atmosphere":"unknown","ingredients":[],"umf":{"Na2O":0.0903,"K2O":0.1354,"MgO":0.0052,"CaO":0.7691,"Al2O3":0.3507,"B2O3":0.0572,"Fe2O3":0.0044,"SiO2":3.4614,"TiO2":0.0079},"SiO2_Al2O3_ratio":9.87,"R2O_RO_ratio":0.2257,"fluxSum":1.0,"x":3.4614,"y":0.3507,"imageUrl":null,"thumbnailUrl":null,"scrapedAt":null},{"id":"glazy_141326","name":"Teadust Tenmoku Base Glaze with added colorants","source":"glazy","cone":6,"coneRaw":"6","surface":"unknown","transparency":null,"atmosphere":"unknown","ingredients":[],"umf":{"Na2O":0.0903,"K2O":0.1354,"MgO":0.0052,"CaO":0.7691,"Al2O3":0.3507,"B2O3":0.0572,"Fe2O3":0.0044,"SiO2":3.4614,"TiO2":0.0079},"SiO2_Al2O3_ratio":9.87,"R2O_RO_ratio":0.2257,"fluxSum":1.0,"x":3.4614,"y":0.3507,"imageUrl":null,"thumbnailUrl":null,"scrapedAt":null},{"id":"glazy_148346","name":"Teal (Randy's Variation)","source":"glazy","cone":6,"coneRaw":"6","surface":"unknown","transparency":null,"atmosphere":"oxidation","ingredients":[{"id":15252,"name":"Gerstley Borate","percentage":31.7,"isAdditional":false},{"id":15400,"name":"Silica","percentage":29.7,"isAdditional":false},{"id":15305,"name":"Kona F-4 feldspar","percentage":19.8,"isAdditional":false},{"id":15433,"name":"Talc","percentage":13.8,"isAdditional":false},{"id":15137,"name":"EP Kaolin","percentage":5,"isAdditional":false},{"id":15114,"name":"Cobalt Carbonate","percentage":6,"isAdditional":true},{"id":15443,"name":"Titanium Dioxide","percentage":4,"isAdditional":true},{"id":15108,"name":"Chrome Oxide","percentage":1.3,"isAdditional":true}],"umf":{"Na2O":0.1386,"K2O":0.0378,"MgO":0.4463,"CaO":0.3773,"Al2O3":0.1937,"B2O3":0.3975,"Fe2O3":0.0035,"SiO2":3.179,"TiO2":0.1652,"P2O5":0.001,"CoO":0.1643,"Cr2O3":0.0279},"SiO2_Al2O3_ratio":16.41,"R2O_RO_ratio":0.1764,"fluxSum":1.0,"x":3.179,"y":0.1937,"imageUrl":null,"thumbnailUrl":null,"scrapedAt":null},{"id":"glazy_20640","name":"Teal Blue",
