Repository: ryanlack616/stull-atlas

# stull-atlas
R.T. Stull in 1912 the Stull graph, trying to understand and improve on with new tools

File: data/glazes/glazy-processed.json (part 29 of 55)
"source":"glazy","cone":6,"coneRaw":"6","surface":"gloss","transparency":"opaque","atmosphere":"unknown","ingredients":[],"umf":{"Na2O":0.1503,"K2O":0.1404,"MgO":0.0051,"CaO":0.7042,"Al2O3":0.6223,"B2O3":0.1233,"Fe2O3":0.0063,"SiO2":5.0105,"TiO2":0.0041,"P2O5":0.0039,"CoO":0.0379,"Cr2O3":0.0148},"SiO2_Al2O3_ratio":8.05,"R2O_RO_ratio":0.2907,"fluxSum":1.0,"x":5.0105,"y":0.6223,"imageUrl":null,"thumbnailUrl":null,"scrapedAt":null},{"id":"glazy_89519","name":"Teatdust Test 1","source":"glazy","cone":6,"coneRaw":"6","surface":"unknown","transparency":null,"atmosphere":"unknown","ingredients":[],"umf":{"Li2O":0.2169,"Na2O":0.0392,"K2O":0.0782,"MgO":0.1507,"CaO":0.4488,"ZnO":0.0663,"Al2O3":0.3549,"Fe2O3":0.1788,"SiO2":2.6778},"SiO2_Al2O3_ratio":7.55,"R2O_RO_ratio":0.3343,"fluxSum":1.0001,"x":2.6778,"y":0.3549,"imageUrl":null,"thumbnailUrl":null,"scrapedAt":null},{"id":"glazy_18336","name":"Temmoku Gold","source":"glazy","cone":6,"coneRaw":"6","surface":"unknown","transparency":"translucent","atmosphere":"oxidation","ingredients":[{"id":15125,"name":"Cornwall Stone","percentage":67.4,"isAdditional":false},{"id":15457,"name":"Whiting","percentage":9,"isAdditional":false},{"id":15135,"name":"Dolomite","percentage":7.9,"isAdditional":false},{"id":15323,"name":"Lithium Carbonate","percentage":6.2,"isAdditional":false},{"id":15400,"name":"Silica","percentage":6.2,"isAdditional":false},{"id":15252,"name":"Gerstley Borate","percentage":3.4,"isAdditional":false},{"id":15387,"name":"Red Iron Oxide","percentage":11.2,"isAdditional":true}],"umf":{"Li2O":0.2295,"Na2O":0.1033,"K2O":0.084,"MgO":0.131,"CaO":0.4522,"Al2O3":0.294,"B2O3":0.0355,"Fe2O3":0.1834,"SiO2":2.5501,"TiO2":0.0036,"P2O5":0.0001},"SiO2_Al2O3_ratio":8.67,"R2O_RO_ratio":0.4168,"fluxSum":1.0,"x":2.5501,"y":0.294,"imageUrl":null,"thumbnailUrl":null,"scrapedAt":null},{"id":"glazy_18343","name":"Temmoku Gold Blue/Green","source":"glazy","cone":6,"coneRaw":"6","surface":"unknown","transparency":"translucent","atmosphere":"oxidation","ingredients":[{"id":15125,"name":"Cornwall Stone","percentage":67.4,"isAdditional":false},{"id":15457,"name":"Whiting","percentage":9,"isAdditional":false},{"id":15135,"name":"Dolomite","percentage":7.9,"isAdditional":false},{"id":15323,"name":"Lithium Carbonate","percentage":6.2,"isAdditional":false},{"id":15400,"name":"Silica","percentage":6.2,"isAdditional":false},{"id":15252,"name":"Gerstley Borate","percentage":3.4,"isAdditional":false},{"id":15117,"name":"Cobalt Oxide","percentage":1,"isAdditional":false}],"umf":{"Li2O":0.2295,"Na2O":0.1033,"K2O":0.084,"MgO":0.131,"CaO":0.4522,"Al2O3":0.294,"B2O3":0.0355,"Fe2O3":0.0024,"SiO2":2.5501,"TiO2":0.0036,"P2O5":0.0001,"CoO":0.0338},"SiO2_Al2O3_ratio":8.67,"R2O_RO_ratio":0.4168,"fluxSum":1.0,"x":2.5501,"y":0.294,"imageUrl":null,"thumbnailUrl":null,"scrapedAt":null},{"id":"glazy_42077","name":"Test Amber Modificado 2","source":"glazy","cone":6,"coneRaw":"6","surface":"unknown","transparency":null,"atmosphere":"unknown","ingredients":[],"umf":{"Na2O":0.1277,"K2O":0.1892,"CaO":0.6832,"Al2O3":0.382,"B2O3":0.253,"Fe2O3":0.2238,"SiO2":3.8896},"SiO2_Al2O3_ratio":10.18,"R2O_RO_ratio":0.3169,"fluxSum":1.0001,"x":3.8896,"y":0.382,"imageUrl":null,"thumbnailUrl":null,"scrapedAt":null},{"id":"glazy_31546","name":"Textured Blue - NCMC","source":"glazy","cone":6,"coneRaw":"6","surface":"gloss","transparency":null,"atmosphere":"unknown","ingredients":[{"id":16050,"name":"Neph Sye A270","percentage":30,"isAdditional":false},{"id":15169,"name":"Ferro Frit 3134","percentage":20,"isAdditional":false},{"id":15591,"name":"Calcined Talc, Magnesium Silicate","percentage":17,"isAdditional":false},{"id":15137,"name":"EP Kaolin","percentage":13,"isAdditional":false},{"id":15400,"name":"Silica","percentage":10,"isAdditional":false},{"id":15457,"name":"Whiting","percentage":10,"isAdditional":false},{"id":15469,"name":"Zircopax","percentage":10,"isAdditional":false},{"id":15072,"name":"Bentonite","percentage":2,"isAdditional":false},{"id":15120,"name":"Copper Carbonate","percentage":1,"isAdditional":false},{"id":15114,"name":"Cobalt Carbonate","percentage":0.5,"isAdditional":false}],"umf":{"Na2O":0.206,"K2O":0.0395,"MgO":0.3325,"CaO":0.422,"Al2O3":0.3057,"B2O3":0.1602,"Fe2O3":0.003,"SiO2":2.3763,"TiO2":0.0015,"ZrO2":0.1335,"P2O5":0.0006,"CuO":0.0198,"CoO":0.0103},"SiO2_Al2O3_ratio":7.77,"R2O_RO_ratio":0.2455,"fluxSum":1.0,"x":2.3763,"y":0.3057,"imageUrl":null,"thumbnailUrl":null,"scrapedAt":null},{"id":"glazy_89559","name":"The Semi Matte 2","source":"glazy","cone":6,"coneRaw":"6","surface":"unknown","transparency":null,"atmosphere":"unknown","ingredients":[],"umf":{"Na2O":0.0877,"K2O":0.0096,"MgO":0.0023,"CaO":0.9004,"Al2O3":0.4329,"B2O3":0.2329,"Fe2O3":0.0042,"SiO2":2.9995,"TiO2":0.0042,"P2O5":0.0016},"SiO2_Al2O3_ratio":6.93,"R2O_RO_ratio":0.0973,"fluxSum":1.0,"x":2.9995,"y":0.4329,"imageUrl":null,"thumbnailUrl":null,"scrapedAt":null},{"id":"glazy_29704","name":"Tile 10 purple","source":"glazy","cone":6,"coneRaw":"5-7","surface":"unknown","transparency":null,"atmosphere":"oxidation","ingredients":[{"id":15609,"name":"Hess Pumice","percentage":50,"isAdditional":false},{"id":15169,"name":"Ferro Frit 3134","percentage":15,"isAdditional":false},{"id":15607,"name":"Vansil W-30 Wollastonite","percentage":12.5,"isAdditional":false},{"id":15470,"name":"Minspar 200","percentage":10,"isAdditional":false},{"id":15400,"name":"Silica","percentage":8,"isAdditional":false},{"id":15072,"name":"Bentonite","percentage":3,"isAdditional":false},{"id":15467,"name":"Zinc Oxide","percentage":3,"isAdditional":false},{"id":15594,"name":"Tricalcium Phosphate, Synthetic Bone Ash","percentage":0.5,"isAdditional":false},{"id":15401,"name":"Silicon carbide","percentage":1,"isAdditional":true},{"id":15442,"name":"Tin Oxide","percentage":1,"isAdditional":true},{"id":15120,"name":"Copper Carbonate","percentage":0.4,"isAdditional":true}],"umf":{"Na2O":0.1864,"K2O":0.0716,"MgO":0.0343,"CaO":0.5792,"ZnO":0.128,"Al2O3":0.3116,"B2O3":0.1705,"Fe2O3":0.0245,"SiO2":3.8663,"TiO2":0.0022,"SnO2":0.023,"P2O5":0.0056,"MnO":0.0006,"CuO":0.0112},"SiO2_Al2O3_ratio":12.41,"R2O_RO_ratio":0.2581,"fluxSum":0.9995,"x":3.8663,"y":0.3116,"imageUrl":null,"thumbnailUrl":null,"scrapedAt":null},{"id":"glazy_86362","name":"Toad","source":"glazy","cone":6,"coneRaw":"6","surface":"gloss","transparency":"opaque","atmosphere":"oxidation","ingredients":[{"id":15137,"name":"EP Kaolin","percentage":34.5,"isAdditional":false},{"id":15400,"name":"Silica","percentage":26,"isAdditional":false},{"id":15169,"name":"Ferro Frit 3134","percentage":18,"isAdditional":false},{"id":15457,"name":"Whiting","percentage":11.75,"isAdditional":false},{"id":15120,"name":"Copper Carbonate","percentage":5,"isAdditional":false},{"id":15393,"name":"Rutile","percentage":5,"isAdditional":false},{"id":15349,"name":"Nepheline Syenite","percentage":3,"isAdditional":false}],"umf":{"Na2O":0.1572,"K2O":0.0124,"MgO":0.0044,"CaO":0.826,"Al2O3":0.622,"B2O3":0.2679,"Fe2O3":0.0216,"SiO2":3.9195,"TiO2":0.2637,"P2O5":0.0029,"CuO":0.184},"SiO2_Al2O3_ratio":6.3,"R2O_RO_ratio":0.1696,"fluxSum":1.0,"x":3.9195,"y":0.622,"imageUrl":null,"thumbnailUrl":null,"scrapedAt":null},{"id":"glazy_88119","name":"Toasty Bone/High Calcium Semimatte Base 2 (Roy)","source":"glazy","cone":6,"coneRaw":"6","surface":"satin","transparency":"opaque","atmosphere":"unknown","ingredients":[],"umf":{"Na2O":0.0865,"K2O":0.0093,"MgO":0.0026,"CaO":0.9016,"Al2O3":0.4328,"B2O3":0.2331,"Fe2O3":0.0715,"SiO2":3.0023,"TiO2":0.2151,"P2O5":0.0016},"SiO2_Al2O3_ratio":6.94,"R2O_RO_ratio":0.0958,"fluxSum":1.0,"x":3.0023,"y":0.4328,"imageUrl":null,"thumbnailUrl":null,"scrapedAt":null},{"id":"glazy_7994","name":"Tony Hansen 20 x 5, ^6 ox. Teal Glaze","source":"glazy","cone":6,"coneRaw":"6","surface":"gloss","transparency":"translucent","atmosphere":"oxidation","ingredients":[{"id":15094,"name":"Calcined Kaolin","percentage":20,"isAdditional":false},{"id":15131,"name":"Custer Feldspar","percentage":20,"isAdditional":false},{"id":15169,"name":"Ferro Frit 3134","percentage":20,"isAdditional":false},{"id":15400,"name":"Silica","percentage":20,"isAdditional":false},{"id":15458,"name":"Wollastonite","percentage":20,"isAdditional":false},{"id":15114,"name":"Cobalt Carbonate","percentage":1,"isAdditional":true},{"id":15108,"name":"Chrome Oxide","percentage":0.5,"isAdditional":true}],"umf":{"Na2O":0.1384,"K2O":0.0693,"CaO":0.7924,"Al2O3":0.4154,"B2O3":0.2136,"Fe2O3":0.0004,"SiO2":3.4744,"CoO":0.0274,"Cr2O3":0.0107},"SiO2_Al2O3_ratio":8.36,"R2O_RO_ratio":0.2077,"fluxSum":1.0001,"x":3.4744,"y":0.4154,"imageUrl":null,"thumbnailUrl":null,"scrapedAt":null},{"id":"glazy_25227","name":"Toshiko White","source":"glazy","cone":6,"coneRaw":"6","surface":"matte","transparency":null,"atmosphere":"unknown","ingredients":[],"umf":{"Na2O":0.1972,"K2O":0.0287,"MgO":0.0087,"CaO":0.5456,"ZnO":0.2198,"Al2O3":0.4432,"Fe2O3":0.0049,"SiO2":2.2525,"TiO2":0.0079},"SiO2_Al2O3_ratio":5.08,"R2O_RO_ratio":0.2259,"fluxSum":1.0,"x":2.2525,"y":0.4432,"imageUrl":null,"thumbnailUrl":null,"scrapedAt":null},{"id":"glazy_119839","name":"Toshiko White (no zinc)","source":"glazy","cone":6,"coneRaw":"6","surface":"matte","transparency":null,"atmosphere":"unknown","ingredients":[],"umf":{"Na2O":0.2527,"K2O":0.0368,"MgO":0.0112,"CaO":0.6993,"Al2O3":0.568,"Fe2O3":0.0063,"SiO2":2.8869,"TiO2":0.0102},"SiO2_Al2O3_ratio":5.08,"R2O_RO_ratio":0.2895,"fluxSum":1.0,"x":2.8869,"y":0.568,"imageUrl":null,"thumbnailUrl":null,"scrapedAt":null},{"id":"glazy_22695","name":"Toxic Strawberry","source":"glazy","cone":6,"coneRaw":"5-7","surface":"unknown","transparency":null,"atmosphere":"unknown","ingredients":[],"umf":{"Na2O":0.2276,"K2O":0.0641,"MgO":0.0054,"CaO":0.2604,"BaO":0.3099,"ZnO":0.1326,"Al2O3":0.2921,"B2O3":0.1414,"Fe2O3":0.0029,"SiO2":3.4625,"SnO2":0.0478,"P2O5":0.0232,"CuO":0.0291},"SiO2_Al2O3_ratio":11.85,"R2O_RO_ratio":0.2917,"fluxSum":1.0,"x":3.4625,"y":0.2921,"imageUrl":null,"thumbnailUrl":null,"scrapedAt":null},{"id":"glazy_137966","name":"Translucent White","source":"glazy","cone":6,"coneRaw":"6","surface":"unknown","transparency":"opaque","atmosphere":"unknown","ingredients":[],"umf":{"Na2O":0.1686,"K2O":0.0606,"MgO":0.1297,"CaO":0.5024,"ZnO":0.1387,"Al2O3":0.2585,"B2O3":0.1504,"Fe2O3":0.0027,"SiO2":2.7909,"TiO2":0.0005,"ZrO2":0.1579,"P2O5":0.0003},"SiO2_Al2O3_ratio":10.8,"R2O_RO_ratio":0.2292,"fluxSum":1.0,"x":2.7909,"y":0.2585,"imageUrl":null,"thumbnailUrl":null,"scrapedAt":null},{"id":"glazy_111429","name":"Translucent base recipe","source":"glazy","cone":6,"coneRaw":"6","surface":"gloss","transparency":"translucent","atmosphere":"oxidation","ingredients":[{"id":15298,"name":"Kentucky OM #4 Ball Clay","percentage":22,"isAdditional":false},{"id":15400,"name":"Silica","percentage":22,"isAdditional":false},{"id":15169,"name":"Ferro Frit 3134","percentage":20,"isAdditional":false},{"id":15458,"name":"Wollastonite","percentage":20,"isAdditional":false},{"id":15422,"name":"Spodumene","percentage":12,"isAdditional":false},{"id":15072,"name":"Bentonite","percentage":3,"isAdditional":false}],"umf":{"Li2O":0.1014,"Na2O":0.1111,"K2O":0.0084,"MgO":0.0116,"CaO":0.7675,"Al2O3":0.3225,"B2O3":0.2064,"Fe2O3":0.0069,"SiO2":3.3121,"TiO2":0.0104},"SiO2_Al2O3_ratio":10.27,"R2O_RO_ratio":0.2209,"fluxSum":1.0,"x":3.3121,"y":0.3225,"imageUrl":null,"thumbnailUrl":null,"scrapedAt":null},{"id":"glazy_25675","name":"Translucent frost","source":"glazy","cone":6,"coneRaw":"6","surface":"unknown","transparency":"opaque","atmosphere":"oxidation","ingredients":[{"id":15168,"name":"Ferro Frit 3124","percentage":20,"isAdditional":false},{"id":15349,"name":"Nepheline Syenite","percentage":20,"isAdditional":false},{"id":15400,"name":"Silica","percentage":20,"isAdditional":false},{"id":15591,"name":"Calcined Talc, Magnesium Silicate","percentage":20,"isAdditional":false},{"id":15268,"name":"Grolleg Kaolin","percentage":14,"isAdditional":false},{"id":15323,"name":"Lithium Carbonate","percentage":6,"isAdditional":false}],"umf":{"Li2O":0.2269,"Na2O":0.1446,"K2O":0.0389,"MgO":0.4429,"CaO":0.1468,"Al2O3":0.3213,"B2O3":0.1097,"Fe2O3":0.002,"SiO2":2.8888,"TiO2":0.0001},"SiO2_Al2O3_ratio":8.99,"R2O_RO_ratio":0.4104,"fluxSum":1.0001,"x":2.8888,"y":0.3213,"imageUrl":null,"thumbnailUrl":null,"scrapedAt":null},{"id":"glazy_31536","name":"Transparent - NCMC","source":"glazy","cone":6,"coneRaw":"6","surface":"unknown","transparency":"transparent","atmosphere":"unknown","ingredients":[{"id":15470,"name":"Minspar 200","percentage":46,"isAdditional":false},{"id":15253,"name":"Gillespie Borate","percentage":30,"isAdditional":false},{"id":15137,"name":"EP Kaolin","percentage":13,"isAdditional":false},{"id":15400,"name":"Silica","percentage":11,"isAdditional":false},{"id":15323,"name":"Lithium Carbonate","percentage":1,"isAdditional":false}],"umf":{"Li2O":0.051,"Na2O":0.2499,"K2O":0.077,"MgO":0.1097,"CaO":0.5076,"SrO":0.0049,"Al2O3":0.5101,"B2O3":0.3945,"Fe2O3":0.003,"SiO2":3.2463,"TiO2":0.0023,"P2O5":0.0009},"SiO2_Al2O3_ratio":6.36,"R2O_RO_ratio":0.3779,"fluxSum":1.0001,"x":3.2463,"y":0.5101,"imageUrl":null,"thumbnailUrl":null,"scrapedAt":null},{"id":"glazy_99512","name":"Transparent Base Glaze","source":"glazy","cone":6,"coneRaw":"6","surface":"gloss","transparency":null,"atmosphere":"unknown","ingredients":[],"umf":{"Na2O":0.2345,"K2O":0.0308,"MgO":0.0026,"CaO":0.7321,"Al2O3":0.5096,"B2O3":0.3368,"Fe2O3":0.0051,"SiO2":4.3373,"TiO2":0.0049,"P2O5":0.0019},"SiO2_Al2O3_ratio":8.51,"R2O_RO_ratio":0.2653,"fluxSum":1.0,"x":4.3373,"y":0.5096,"imageUrl":null,"thumbnailUrl":null,"scrapedAt":null},{"id":"glazy_122938","name":"Transparent glossy glaze B","source":"glazy","cone":6,"coneRaw":"6","surface":"gloss","transparency":"transparent","atmosphere":"unknown","ingredients":[],"umf":{"K2O":0.2084,"CaO":0.4352,"ZnO":0.3564,"Al2O3":0.38,"SiO2":2.5583},"SiO2_Al2O3_ratio":6.73,"R2O_RO_ratio":0.2084,"fluxSum":1.0,"x":2.5583,"y":0.38,"imageUrl":null,"thumbnailUrl":null,"scrapedAt":null},{"id":"glazy_142064","name":"Triaxial with Teadust Tenmoku Base glaze","source":"glazy","cone":6,"coneRaw":"6","surface":"unknown","transparency":null,"atmosphere":"unknown","ingredients":[],"umf":{"Na2O":0.0903,"K2O":0.1354,"MgO":0.0052,"CaO":0.7691,"Al2O3":0.3507,"B2O3":0.0572,"Fe2O3":0.0044,"SiO2":3.4614,"TiO2":0.0079},"SiO2_Al2O3_ratio":9.87,"R2O_RO_ratio":0.2257,"fluxSum":1.0,"x":3.4614,"y":0.3507,"imageUrl":null,"thumbnailUrl":null,"scrapedAt":null},{"id":"glazy_17371","name":"Triin's Cherry Blossom Pink","source":"glazy","cone":6,"coneRaw":"6","surface":"matte","transparency":"opaque","atmosphere":"oxidation","ingredients":[{"id":15400,"name":"Silica","percentage":42.84,"isAdditional":false},{"id":15349,"name":"Nepheline Syenite","percentage":26.23,"isAdditional":false},{"id":15457,"name":"Whiting","percentage":13.01,"isAdditional":false},{"id":15252,"name":"Gerstley Borate","percentage":7.61,"isAdditional":false},{"id":15323,"name":"Lithium Carbonate","percentage":4.4,"isAdditional":false},{"id":15433,"name":"Talc","percentage":4.3,"isAdditional":false},{"id":15431,"name":"Strontium Carbonate","percentage":1.6,"isAdditional":false},{"id":15393,"name":"Rutile","percentage":4,"isAdditional":true},{"id":15442,"name":"Tin Oxide","percentage":3,"isAdditional":true},{"id":15072,"name":"Bentonite","percentage":2,"isAdditional":true}],"umf":{"Li2O":0.1797,"Na2O":0.1418,"K2O":0.04,"MgO":0.1266,"CaO":0.4795,"SrO":0.0325,"Al2O3":0.1936,"B2O3":0.0877,"Fe2O3":0.0098,"SiO2":3.18,"TiO2":0.1353,"SnO2":0.0596,"P2O5":0.0002},"SiO2_Al2O3_ratio":16.43,"R2O_RO_ratio":0.3615,"fluxSum":1.0001,"x":3.18,"y":0.1936,"imageUrl":null,"thumbnailUrl":null,"scrapedAt":null},{"id":"glazy_18150","name":"Triin's Glossy Base 2 rev Light Blue-Green","source":"glazy","cone":6,"coneRaw":"5-7","surface":"gloss","transparency":"translucent","atmosphere":"oxidation","ingredients":[{"id":15400,"name":"Silica","percentage":32,"isAdditional":false},{"id":15169,"name":"Ferro Frit 3134","percentage":26.9,"isAdditional":false},{"id":18149,"name":"FFF K7 feldspar","percentage":17.6,"isAdditional":false},{"id":15670,"name":"Zettlitzer kaolin","percentage":13.9,"isAdditional":false},{"id":15433,"name":"Talc","percentage":5.4,"isAdditional":false},{"id":15457,"name":"Whiting","percentage":4.3,"isAdditional":false},{"id":15393,"name":"Rutile","percentage":3,"isAdditional":true},{"id":15120,"name":"Copper Carbonate","percentage":2.5,"isAdditional":true},{"id":15072,"name":"Bentonite","percentage":2,"isAdditional":true}],"umf":{"Na2O":0.2293,"K2O":0.0532,"MgO":0.1705,"CaO":0.5469,"Al2O3":0.3719,"B2O3":0.3429,"Fe2O3":0.0118,"SiO2":4.3533,"TiO2":0.1317,"P2O5":0.0004,"MnO":0.0001,"CuO":0.0788},"SiO2_Al2O3_ratio":11.71,"R2O_RO_ratio":0.2825,"fluxSum":0.9999,"x":4.3533,"y":0.3719,"imageUrl":null,"thumbnailUrl":null,"scrapedAt":null},{"id":"glazy_61211","name":"Triplett Chameleon (w/ custer)","source":"glazy","cone":6,"coneRaw":"6","surface":"unknown","transparency":"opaque","atmosphere":"unknown","ingredients":[],"umf":{"Li2O":0.0645,"Na2O":0.0539,"K2O":0.1199,"MgO":0.2434,"CaO":0.248,"ZnO":0.2702,"Al2O3":0.3471,"Fe2O3":0.0038,"SiO2":1.8903,"TiO2":0.0025,"P2O5":0.0008},"SiO2_Al2O3_ratio":5.45,"R2O_RO_ratio":0.2383,"fluxSum":0.9999,"x":1.8903,"y":0.3471,"imageUrl":null,"thumbnailUrl":null,"scrapedAt":null},{"id":"glazy_91945","name":"Tuesday Night Yellow","source":"glazy","cone":6,"coneRaw":"6","surface":"unknown","transparency":null,"atmosphere":"unknown","ingredients":[],"umf":{"Na2O":0.1075,"K2O":0.1525,"MgO":0.1574,"CaO":0.3863,"ZnO":0.1964,"Al2O3":0.299,"B2O3":0.2338,"Fe2O3":0.0111,"SiO2":2.8853,"TiO2":0.1456,"P2O5":0.0007},"SiO2_Al2O3_ratio":9.65,"R2O_RO_ratio":0.26,"fluxSum":1.0001,"x":2.8853,"y":0.299,"imageUrl":null,"thumbnailUrl":null,"scrapedAt":null},{"id":"glazy_94019","name":"Tuesday Night Yellow ^6","source":"glazy","cone":6,"coneRaw":"6","surface":"unknown","transparency":null,"atmosphere":"unknown","ingredients":[],"umf":{"Na2O":0.1075,"K2O":0.1525,"MgO":0.1574,"CaO":0.3863,"ZnO":0.1964,"Al2O3":0.299,"B2O3":0.2338,"Fe2O3":0.0111,"SiO2":2.8853,"TiO2":0.1456,"P2O5":0.0007},"SiO2_Al2O3_ratio":9.65,"R2O_RO_ratio":0.26,"fluxSum":1.0001,"x":2.8853,"y":0.299,"imageUrl":null,"thumbnailUrl":null,"scrapedAt":null},{"id":"glazy_48645","name":"Tui Ocre Modificado","source":"glazy","cone":6,"coneRaw":"6","surface":"unknown","transparency":"opaque","atmosphere":"oxidation","ingredients":[{"id":51774,"name":"0912_Albita Minasolo","percentage":35,"isAdditional":false},{"id":15400,"name":"Silica","percentage":29,"isAdditional":false},{"id":15135,"name":"Dolomite","percentage":18,"isAdditional":false},{"id":15119,"name":"Colemanite","percentage":12,"isAdditional":false},{"id":15281,"name":"Iron oxide","percentage":10,"isAdditional":false},{"id":51863,"name":"XXX 0917_Oxido de Zinco MPI-325","percentage":6,"isAdditional":false},{"id":53918,"name":"0930_Frita 096","percentage":6,"isAdditional":false},{"id":15072,"name":"Bentonite","percentage":2,"isAdditional":false}],"umf":{"Na2O":0.1395,"K2O":0.0075,"MgO":0.2458,"CaO":0.4223,"SrO":0.0002,"BaO":0.0008,"ZnO":0.1836,"PbO":0.0003,"Al2O3":0.1739,"B2O3":0.2395,"Fe2O3":0.149,"SiO2":2.4128,"TiO2":0.0003,"ZrO2":0.0003},"SiO2_Al2O3_ratio":13.87,"R2O_RO_ratio":0.147,"fluxSum":1.0,"x":2.4128,"y":0.1739,"imageUrl":null,"thumbnailUrl":null,"scrapedAt":null},{"id":"glazy_96606","name":"Turquoise","source":"glazy","cone":6,"coneRaw":"6","surface":"unknown","transparency":null,"atmosphere":"oxidation","ingredients":[{"id":15131,"name":"Custer Feldspar","percentage":36,"isAdditional":false},{"id":15400,"name":"Silica","percentage":27,"isAdditional":false},{"id":15252,"name":"Gerstley Borate","percentage":22,"isAdditional":false},{"id":15457,"name":"Whiting","percentage":11,"isAdditional":false},{"id":15135,"name":"Dolomite","percentage":4,"isAdditional":false},{"id":15120,"name":"Copper Carbonate","percentage":3,"isAdditional":true},{"id":15072,"name":"Bentonite","percentage":1,"isAdditional":true}],"umf":{"Na2O":0.0995,"K2O":0.1217,"MgO":0.1281,"CaO":0.6507,"Al2O3":0.1988,"B2O3":0.2624,"Fe2O3":0.0031,"SiO2":2.8628,"TiO2":0.0009,"P2O5":0.0005,"CuO":0.0752},"SiO2_Al2O3_ratio":14.4,"R2O_RO_ratio":0.2212,"fluxSum":1.0,"x":2.8628,"y":0.1988,"imageUrl":null,"thumbnailUrl":null,"scrapedAt":null},{"id":"glazy_64129","name":"Turquoise Ice MAC C6","source":"glazy","cone":6,"coneRaw":"6","surface":"unknown","transparency":null,"atmosphere":"unknown","ingredients":[],"umf":{"Na2O":0.6543,"K2O":0.0699,"MgO":0.0024,"CaO":0.2735,"Al2O3":0.3605,"B2O3":0.1324,"Fe2O3":0.0022,"SiO2":4.1068,"TiO2":0.0018,"P2O5":0.0007,"CuO":0.092},"SiO2_Al2O3_ratio":11.39,"R2O_RO_ratio":0.7241,"fluxSum":1.0001,"x":4.1068,"y":0.3605,"imageUrl":null,"thumbnailUrl":null,"scrapedAt":null},{"id":"glazy_91959","name":"Turquoise Icing 6^ NOT FOOD SAFE","source":"glazy","cone":6,"coneRaw":"6","surface":"unknown","transparency":null,"atmosphere":"unknown","ingredients":[],"umf":{"Li2O":0.0721,"Na2O":0.107,"K2O":0.0248,"MgO":0.0984,"CaO":0.4794,"SrO":0.2183,"Al2O3":0.1617,"B2O3":0.0544,"Fe2O3":0.0019,"SiO2":2.38,"TiO2":0.0005,"SnO2":0.1002,"P2O5":0.0002,"CuO":0.0448},"SiO2_Al2O3_ratio":14.72,"R2O_RO_ratio":0.2039,"fluxSum":1.0,"x":2.38,"y":0.1617,"imageUrl":null,"thumbnailUrl":null,"scrapedAt":null},{"id":"glazy_97126","name":"Turquoise Matte","source":"glazy","cone":6,"coneRaw":"6","surface":"matte","transparency":null,"atmosphere":"oxidation","ingredients":[{"id":15349,"name":"Nepheline Syenite","percentage":51.5,"isAdditional":false},{"id":15431,"name":"Strontium Carbonate","percentage":20.9,"isAdditional":false},{"id":15400,"name":"Silica","percentage":7.7,"isAdditional":false},{"id":15298,"name":"Kentucky OM #4 Ball Clay","percentage":6.6,"isAdditional":false},{"id":15323,"name":"Lithium Carbonate","percentage":3.3,"isAdditional":false},{"id":15072,"name":"Bentonite","percentage":4,"isAdditional":true},{"id":15120,"name":"Copper Carbonate","percentage":3.5,"isAdditional":true},{"id":15138,"name":"Epsom salts","percentage":1,"isAdditional":true}],"umf":{"Li2O":0.1442,"Na2O":0.2682,"K2O":0.0842,"MgO":0.0256,"CaO":0.024,"SrO":0.4538,"Al2O3":0.4603,"Fe2O3":0.0053,"SiO2":2.3989,"TiO2":0.0032,"CuO":0.0908},"SiO2_Al2O3_ratio":5.21,"R2O_RO_ratio":0.4966,"fluxSum":1.0,"x":2.3989,"y":0.4603,"imageUrl":null,"thumbnailUrl":null,"scrapedAt":null},{"id":"glazy_7719","name":"Turquoise ^6 (Chris Clarke)","source":"glazy","cone":6,"coneRaw":"6","surface":"gloss","transparency":null,"atmosphere":"oxidation","ingredients":[{"id":15131,"name":"Custer Feldspar","percentage":35,"isAdditional":false},{"id":15458,"name":"Wollastonite","percentage":20,"isAdditional":false},{"id":15467,"name":"Zinc Oxide","percentage":17,"isAdditional":false},{"id":15400,"name":"Silica","percentage":16,"isAdditional":false},{"id":15298,"name":"Kentucky OM #4 Ball Clay","percentage":12,"isAdditional":false},{"id":15120,"name":"Copper Carbonate","percentage":3,"isAdditional":true},{"id":15393,"name":"Rutile","percentage":2,"isAdditional":true}],"umf":{"Na2O":0.0398,"K2O":0.0872,"MgO":0.0027,"CaO":0.3964,"ZnO":0.4739,"Al2O3":0.2069,"Fe2O3":0.0052,"SiO2":2.1505,"TiO2":0.0552,"CuO":0.0551},"SiO2_Al2O3_ratio":10.39,"R2O_RO_ratio":0.127,"fluxSum":1.0,"x":2.1505,"y":0.2069,"imageUrl":null,"thumbnailUrl":null,"scrapedAt":null},{"id":"glazy_108815","name":"Turquoise matte with minspar","source":"glazy","cone":6,"coneRaw":"6","surface":"matte","transparency":"opaque","atmosphere":"unknown","ingredients":[],"umf":{"Na2O":0.2289,"K2O":0.0668,"MgO":0.0009,"CaO":0.1915,"SrO":0.512,"Al2O3":0.405,"B2O3":0.1412,"Fe2O3":0.0174,"SiO2":2.402,"TiO2":0.2795,"P2O5":0.0006,"CuO":0.0374},"SiO2_Al2O3_ratio":5.93,"R2O_RO_ratio":0.2957,"fluxSum":1.0001,"x":2.402,"y":0.405,"imageUrl":null,"thumbnailUrl":null,"scrapedAt":null},{"id":"glazy_18185","name":"V. Blue","source":"glazy","cone":6,"coneRaw":"6","surface":"gloss","transparency":"opaque","atmosphere":"oxidation","ingredients":[{"id":15137,"name":"EP Kaolin","percentage":20,"isAdditional":false},{"id":15169,"name":"Ferro Frit 3134","percentage":20,"isAdditional":false},{"id":15249,"name":"G-200 Feldspar","percentage":20,"isAdditional":false},{"id":15400,"name":"Silica","percentage":18.5,"isAdditional":false},{"id":15433,"name":"Talc","percentage":11.5,"isAdditional":false},{"id":15458,"name":"Wollastonite","percentage":10,"isAdditional":false},{"id":15393,"name":"Rutile","percentage":6,"isAdditional":true},{"id":15387,"name":"Red Iron Oxide","percentage":3,"isAdditional":true},{"id":15072,"name":"Bentonite","percentage":2,"isAdditional":true},{"id":15114,"name":"Cobalt Carbonate","percentage":1,"isAdditional":true}],"umf":{"Na2O":0.1373,"K2O":0.0747,"MgO":0.2896,"CaO":0.4984,"Al2O3":0.3671,"B2O3":0.2045,"Fe2O3":0.0721,"SiO2":3.3116,"TiO2":0.2142,"P2O5":0.0011,"CoO":0.0263},"SiO2_Al2O3_ratio":9.02,"R2O_RO_ratio":0.212,"fluxSum":1.0,"x":3.3116,"y":0.3671,"imageUrl":null,"thumbnailUrl":null,"scrapedAt":null},{"id":"glazy_47484","name":"V.C Soft Satin Glossy 1","source":"glazy","cone":6,"coneRaw":"6","surface":"unknown","transparency":null,"atmosphere":"oxidation","ingredients":[{"id":15125,"name":"Cornwall Stone","percentage":46,"isAdditional":false},{"id":15253,"name":"Gillespie Borate","percentage":14,"isAdditional":false},{"id":15135,"name":"Dolomite","percentage":12,"isAdditional":false},{"id":15137,"name":"EP Kaolin","percentage":10,"isAdditional":false},{"id":15458,"name":"Wollastonite","percentage":10,"isAdditional":false},{"id":15168,"name":"Ferro Frit 3124","percentage":8,"isAdditional":false},{"id":15469,"name":"Zircopax","percentage":14,"isAdditional":true},{"id":15072,"name":"Bentonite","percentage":2,"isAdditional":true}],"umf":{"Na2O":0.1079,"K2O":0.0567,"MgO":0.2088,"CaO":0.6251,"SrO":0.0016,"Al2O3":0.3181,"B2O3":0.1665,"Fe2O3":0.0038,"SiO2":2.3642,"TiO2":0.0034,"ZrO2":0.1954,"P2O5":0.0005},"SiO2_Al2O3_ratio":7.43,"R2O_RO_ratio":0.1646,"fluxSum":1.0001,"x":2.3642,"y":0.3181,"imageUrl":null,"thumbnailUrl":null,"scrapedAt":null},{"id":"glazy_29847","name":"V.C. 4","source":"glazy","cone":6,"coneRaw":"6","surface":"matte","transparency":"opaque","atmosphere":"reduction","ingredients":[{"id":15167,"name":"Ferro Frit 3110","percentage":30,"isAdditional":false},{"id":16050,"name":"Neph Sye A270","percentage":15,"isAdditional":false},{"id":15062,"name":"Barium Carbonate","percentage":10,"isAdditional":false},{"id":15137,"name":"EP Kaolin","percentage":10,"isAdditional":false},{"id":15364,"name":"Petalite","percentage":10,"isAdditional":false},{"id":15400,"name":"Silica","percentage":10,"isAdditional":false},{"id":15457,"name":"Whiting","percentage":10,"isAdditional":false},{"id":15443,"name":"Titanium Dioxide","percentage":5,"isAdditional":false}],"umf":{"Li2O":0.0514,"Na2O":0.3125,"K2O":0.0492,"MgO":0.001,"CaO":0.4261,"BaO":0.1598,"Al2O3":0.311,"B2O3":0.0359,"Fe2O3":0.0017,"SiO2":2.7503,"TiO2":0.199,"P2O5":0.0006},"SiO2_Al2O3_ratio":8.84,"R2O_RO_ratio":0.4131,"fluxSum":1.0,"x":2.7503,"y":0.311,"imageUrl":null,"thumbnailUrl":null,"scrapedAt":null},{"id":"glazy_29850","name":"V.C. 5","source":"glazy","cone":6,"coneRaw":"6","surface":"satin","transparency":"opaque","atmosphere":"reduction","ingredients":[{"id":15168,"name":"Ferro Frit 3124","percentage":25,"isAdditional":false},{"id":16050,"name":"Neph Sye A270","percentage":25,"isAdditional":false},{"id":15252,"name":"Gerstley Borate","percentage":18,"isAdditional":false},{"id":15400,"name":"Silica","percentage":15,"isAdditional":false},{"id":15137,"name":"EP Kaolin","percentage":10,"isAdditional":false},{"id":15467,"name":"Zinc Oxide","percentage":5,"isAdditional":false},{"id":15457,"name":"Whiting","percentage":2,"isAdditional":false},{"id":15442,"name":"Tin Oxide","percentage":5,"isAdditional":true}],"umf":{"Na2O":0.2475,"K2O":0.0495,"MgO":0.0501,"CaO":0.4606,"ZnO":0.1924,"Al2O3":0.3775,"B2O3":0.3718,"Fe2O3":0.0033,"SiO2":2.6637,"TiO2":0.0022,"SnO2":0.1039,"P2O5":0.001},"SiO2_Al2O3_ratio":7.06,"R2O_RO_ratio":0.297,"fluxSum":1.0001,"x":2.6637,"y":0.3775,"imageUrl":null,"thumbnailUrl":null,"scrapedAt":null},{"id":"glazy_29856","name":"V.C. 8","source":"glazy","cone":6,"coneRaw":"6","surface":"unknown","transparency":"opaque","atmosphere":"reduction","ingredients":[{"id":15168,"name":"Ferro Frit 3124","percentage":25,"isAdditional":false},{"id":15137,"name":"EP Kaolin","percentage":20,"isAdditional":false},{"id":15457,"name":"Whiting","percentage":20,"isAdditional":false},{"id":16050,"name":"Neph Sye A270","percentage":20,"isAdditional":false},{"id":15400,"name":"Silica","percentage":15,"isAdditional":false}],"umf":{"Na2O":0.1752,"K2O":0.038,"MgO":0.0018,"CaO":0.7849,"Al2O3":0.4263,"B2O3":0.1465,"Fe2O3":0.0031,"SiO2":2.4666,"TiO2":0.0028,"P2O5":0.0011},"SiO2_Al2O3_ratio":5.79,"R2O_RO_ratio":0.2132,"fluxSum":0.9999,"x":2.4666,"y":0.4263,"imageUrl":null,"thumbnailUrl":null,"scrapedAt":null},{"id":"glazy_100912","name":"V.C. 8 (Copy)","source":"glazy","cone":6,"coneRaw":"6","surface":"unknown","transparency":"opaque","atmosphere":"unknown","ingredients":[],"umf":{"Na2O":0.1752,"K2O":0.038,"MgO":0.0018,"CaO":0.7849,"Al2O3":0.4263,"B2O3":0.1465,"Fe2O3":0.0031,"SiO2":2.4666,"TiO2":0.0028,"P2O5":0.0011},"SiO2_Al2O3_ratio":5.79,"R2O_RO_ratio":0.2132,"fluxSum":0.9999,"x":2.4666,"y":0.4263,"imageUrl":null,"thumbnailUrl":null,"scrapedAt":null},{"id":"glazy_128978","name":"V.C. Inspired \u2014 A1 (Pam Fredricks)","source":"glazy","cone":6,"coneRaw":"6","surface":"unknown","transparency":null,"atmosphere":"unknown","ingredients":[],"umf":{"Li2O":0.0336,"Na2O":0.2807,"K2O":0.0812,"MgO":0.0377,"CaO":0.5669,"Al2O3":0.5511,"B2O3":0.1587,"Fe2O3":0.0039,"SiO2":2.9678,"TiO2":0.0026,"P2O5":0.0011},"SiO2_Al2O3_ratio":5.39,"R2O_RO_ratio":0.3955,"fluxSum":1.0001,"x":2.9678,"y":0.5511,"imageUrl":null,"thumbnailUrl":null,"scrapedAt":null},{"id":"glazy_128979","name":"V.C. Inspired \u2014 A2","source":"glazy","cone":6,"coneRaw":"6","surface":"unknown","transparency":null,"atmosphere":"unknown","ingredients":[],"umf":{"Li2O":0.0331,"Na2O":0.304,"K2O":0.0881,"MgO":0.0388,"CaO":0.4782,"BaO":0.0359,"ZnO":0.0219,"Al2O3":0.5771,"B2O3":0.1634,"Fe2O3":0.004,"SiO2":2.9821,"TiO2":0.0026,"P2O5":0.0011},"SiO2_Al2O3_ratio":5.17,"R2O_RO_ratio":0.4252,"fluxSum":1.0,"x":2.9821,"y":0.5771,"imageUrl":null,"thumbnailUrl":null,"scrapedAt":null},{"id":"glazy_128980","name":"V.C. Inspired \u2014 A3","source":"glazy","cone":6,"coneRaw":"6","surface":"unknown","transparency":null,"atmosphere":"unknown","ingredients":[],"umf":{"Li2O":0.0327,"Na2O":0.3288,"K2O":0.0955,"MgO":0.04,"CaO":0.3842,"BaO":0.0739,"ZnO":0.045,"Al2O3":0.6046,"B2O3":0.1686,"Fe2O3":0.004,"SiO2":2.997,"TiO2":0.0025,"P2O5":0.0011},"SiO2_Al2O3_ratio":4.96,"R2O_RO_ratio":0.457,"fluxSum":1.0001,"x":2.997,"y":0.6046,"imageUrl":null,"thumbnailUrl":null,"scrapedAt":null},{"id":"glazy_128981","name":"V.C. Inspired \u2014 A4","source":"glazy","cone":6,"coneRaw":"6","surface":"unknown","transparency":null,"atmosphere":"unknown","ingredients":[],"umf":{"Li2O":0.0322,"Na2O":0.3551,"K2O":0.1033,"MgO":0.0412,"CaO":0.2843,"BaO":0.1144,"ZnO":0.0695,"Al2O3":0.634,"B2O3":0.174,"Fe2O3":0.004,"SiO2":3.0125,"TiO2":0.0025,"P2O5":0.0011},"SiO2_Al2O3_ratio":4.75,"R2O_RO_ratio":0.4906,"fluxSum":1.0,"x":3.0125,"y":0.634,"imageUrl":null,"thumbnailUrl":null,"scrapedAt":null},{"id":"glazy_128982","name":"V.C. Inspired \u2014 A5 (satin white liner #2)","source":"glazy","cone":6,"coneRaw":"6","surface":"unknown","transparency":null,"atmosphere":"unknown","ingredients":[],"umf":{"Li2O":0.0317,"Na2O":0.3832,"K2O":0.1116,"MgO":0.0426,"CaO":0.1774,"BaO":0.1577,"ZnO":0.0958,"Al2O3":0.6654,"B2O3":0.1797,"Fe2O3":0.0041,"SiO2":3.0299,"TiO2":0.0024,"P2O5":0.001},"SiO2_Al2O3_ratio":4.55,"R2O_RO_ratio":0.5265,"fluxSum":1.0,"x":3.0299,"y":0.6654,"imageUrl":null,"thumbnailUrl":null,"scrapedAt":null},{"id":"glazy_29869","name":"V.C. Karen Starshine CuAqua","source":"glazy","cone":6,"coneRaw":"6","surface":"gloss","transparency":"opaque","atmosphere":"reduction","ingredients":[{"id":15470,"name":"Minspar 200","percentage":46,"isAdditional":false},{"id":15400,"name":"Silica","percentage":20,"isAdditional":false},{"id":15252,"name":"Gerstley Borate","percentage":12,"isAdditional":false},{"id":15457,"name":"Whiting","percentage":10,"isAdditional":false},{"id":15062,"name":"Barium Carbonate","percentage":5,"isAdditional":false},{"id":15406,"name":"Soda Ash","percentage":5,"isAdditional":false},{"id":15323,"name":"Lithium Carbonate","percentage":2,"isAdditional":false},{"id":15120,"name":"Copper Carbonate","percentage":5,"isAdditional":true},{"id":15443,"name":"Titanium Dioxide","percentage":4,"isAdditional":true},{"id":15491,"name":"Veegum T","percentage":2,"isAdditional":true}],"umf":{"Li2O":0.0816,"Na2O":0.289,"K2O":0.0617,"MgO":0.0312,"CaO":0.4607,"BaO":0.0758,"Al2O3":0.2545,"B2O3":0.1383,"Fe2O3":0.0014,"SiO2":2.6638,"TiO2":0.1504,"P2O5":0.0003,"CuO":0.1211},"SiO2_Al2O3_ratio":10.47,"R2O_RO_ratio":0.4323,"fluxSum":1.0,"x":2.6638,"y":0.2545,"imageUrl":null,"thumbnailUrl":null,"scrapedAt":null},{"id":"glazy_30495","name":"V.C. Soft Satin Glossy #1","source":"glazy","cone":6,"coneRaw":"6","surface":"unknown","transparency":"opaque","atmosphere":"reduction","ingredients":[{"id":15125,"name":"Cornwall Stone","percentage":46,"isAdditional":false},{"id":15252,"name":"Gerstley Borate","percentage":14,"isAdditional":false},{"id":15135,"name":"Dolomite","percentage":12,"isAdditional":false},{"id":15137,"name":"EP Kaolin","percentage":10,"isAdditional":false},{"id":15458,"name":"Wollastonite","percentage":10,"isAdditional":false},{"id":15168,"name":"Ferro Frit 3124","percentage":8,"isAdditional":false},{"id":15469,"name":"Zircopax","percentage":14,"isAdditional":true}],"umf":{"Na2O":0.1102,"K2O":0.0595,"MgO":0.2094,"CaO":0.6209,"Al2O3":0.3155,"B2O3":0.1842,"Fe2O3":0.0037,"SiO2":2.4079,"TiO2":0.004,"ZrO2":0.2018,"P2O5":0.0007},"SiO2_Al2O3_ratio":7.63,"R2O_RO_ratio":0.1697,"fluxSum":1.0,"x":2.4079,"y":0.3155,"imageUrl":null,"thumbnailUrl":null,"scrapedAt":null},{"id":"glazy_30497","name":"V.C. Soft Satin Glossy #2","source":"glazy","cone":6,"coneRaw":"6","surface":"unknown","transparency":"opaque","atmosphere":"reduction","ingredients":[{"id":16050,"name":"Neph Sye A270","percentage":45,"isAdditional":false},{"id":15062,"name":"Barium Carbonate","percentage":16,"isAdditional":false},{"id":15252,"name":"Gerstley Borate","percentage":16,"isAdditional":false},{"id":15400,"name":"Silica","percentage":10,"isAdditional":false},{"id":15457,"name":"Whiting","percentage":10,"isAdditional":false},{"id":15137,"name":"EP Kaolin","percentage":3,"isAdditional":false},{"id":15469,"name":"Zircopax","percentage":6,"isAdditional":true},{"id":15442,"name":"Tin Oxide","percentage":2,"isAdditional":true}],"umf":{"Na2O":0.2361,"K2O":0.0659,"MgO":0.039,"CaO":0.4361,"BaO":0.2228,"Al2O3":0.321,"B2O3":0.1694,"Fe2O3":0.0021,"SiO2":1.9585,"TiO2":0.0009,"ZrO2":0.09,"SnO2":0.0365,"P2O5":0.0005},"SiO2_Al2O3_ratio":6.1,"R2O_RO_ratio":0.302,"fluxSum":0.9999,"x":1.9585,"y":0.321,"imageUrl":null,"thumbnailUrl":null,"scrapedAt":null},{"id":"glazy_29857","name":"V.C. \\61\\\" Base\"","source":"glazy","cone":6,"coneRaw":"6","surface":"unknown","transparency":"translucent","atmosphere":"reduction","ingredients":[{"id":15062,"name":"Barium Carbonate","percentage":29,"isAdditional":false},{"id":16050,"name":"Neph Sye A270","percentage":29,"isAdditional":false},{"id":15470,"name":"Minspar 200","percentage":18,"isAdditional":false},{"id":15607,"name":"Vansil W-30 Wollastonite","percentage":18,"isAdditional":false},{"id":15400,"name":"Silica","percentage":4,"isAdditional":false},{"id":15072,"name":"Bentonite","percentage":2,"isAdditional":false}],"umf":{"Na2O":0.1729,"K2O":0.0577,"MgO":0.0197,"CaO":0.3805,"BaO":0.3686,"Al2O3":0.2637,"Fe2O3":0.0022,"SiO2":1.8394,"MnO":0.0006},"SiO2_Al2O3_ratio":6.98,"R2O_RO_ratio":0.2307,"fluxSum":0.9994,"x":1.8394,"y":0.2637,"imageUrl":null,"thumbnailUrl":null,"scrapedAt":null},{"id":"glazy_29858","name":"V.C. \\62\\\" Base\"","source":"glazy","cone":6,"coneRaw":"6","surface":"unknown","transparency":null,"atmosphere":"reduction","ingredients":[{"id":16050,"name":"Neph Sye A270","percentage":71,"isAdditional":false},{"id":15135,"name":"Dolomite","percentage":22,"isAdditional":false},{"id":15298,"name":"Kentucky OM #4 Ball Clay","percentage":5,"isAdditional":false},{"id":15072,"name":"Bentonite","percentage":2,"isAdditional":false}],"umf":{"Na2O":0.2977,"K2O":0.0923,"MgO":0.3004,"CaO":0.3096,"Al2O3":0.4501,"Fe2O3":0.0028,"SiO2":1.9222,"TiO2":0.0019},"SiO2_Al2O3_ratio":4.27,"R2O_RO_ratio":0.39,"fluxSum":1.0,"x":1.9222,"y":0.4501,"imageUrl":null,"thumbnailUrl":null,"scrapedAt":null},{"id":"glazy_29861","name":"V.C. \\71\\\" Base\"","source":"glazy","cone":6,"coneRaw":"6","surface":"unknown","transparency":null,"atmosphere":"reduction","ingredients":[{"id":15131,"name":"Custer Feldspar","percentage":40,"isAdditional":false},{"id":15400,"name":"Silica","percentage":16,"isAdditional":false},{"id":15457,"name":"Whiting","percentage":16,"isAdditional":false},{"id":15137,"name":"EP Kaolin","percentage":10,"isAdditional":false},{"id":15168,"name":"Ferro Frit 3124","percentage":9,"isAdditional":false},{"id":15608,"name":"Amtalc-C98 Talc","percentage":9,"isAdditional":false}],"umf":{"Na2O":0.0869,"K2O":0.1329,"MgO":0.2009,"CaO":0.5793,"Al2O3":0.3412,"B2O3":0.0541,"Fe2O3":0.0031,"SiO2":2.9201,"TiO2":0.0018,"P2O5":0.0006},"SiO2_Al2O3_ratio":8.56,"R2O_RO_ratio":0.2198,"fluxSum":1.0,"x":2.9201,"y":0.3412,"imageUrl":null,"thumbnailUrl":null,"scrapedAt":null},{"id":"glazy_29863","name":"V.C. \\D\\\" Base\"","source":"glazy","cone":6,"coneRaw":"6","surface":"unknown","transparency":null,"atmosphere":"reduction","ingredients":[{"id":15470,"name":"Minspar 200","percentage":51,"isAdditional":false},{"id":15457,"name":"Whiting","percentage":19,"isAdditional":false},{"id":15137,"name":"EP Kaolin","percentage":15,"isAdditional":false},{"id":15467,"name":"Zinc Oxide","percentage":9,"isAdditional":false},{"id":15400,"name":"Silica","percentage":6,"isAdditional":false}],"umf":{"Na2O":0.1375,"K2O":0.0583,"MgO":0.001,"CaO":0.5211,"ZnO":0.2821,"Al2O3":0.3773,"Fe2O3":0.0023,"SiO2":2.0381,"TiO2":0.0018,"P2O5":0.0007},"SiO2_Al2O3_ratio":5.4,"R2O_RO_ratio":0.1958,"fluxSum":1.0,"x":2.0381,"y":0.3773,"imageUrl":null,"thumbnailUrl":null,"scrapedAt":null},{"id":"glazy_134064","name":"VB","source":"glazy","cone":6,"coneRaw":"6","surface":"unknown","transparency":"transparent","atmosphere":"oxidation","ingredients":[{"id":15457,"name":"Whiting","percentage":34,"isAdditional":false},{"id":15288,"name":"Kaolin","percentage":33,"isAdditional":false},{"id":15400,"name":"Silica","percentage":33,"isAdditional":false}],"umf":{"CaO":1.0,"Al2O3":0.3826,"SiO2":2.3783},"SiO2_Al2O3_ratio":6.22,"R2O_RO_ratio":0.0,"fluxSum":1.0,"x":2.3783,"y":0.3826,"imageUrl":null,"thumbnailUrl":null,"scrapedAt":null},{"id":"glazy_8918","name":"VC 71 Matte White","source":"glazy","cone":6,"coneRaw":"6","surface":"unknown","transparency":null,"atmosphere":"unknown","ingredients":[],"umf":{"Na2O":0.0936,"K2O":0.103,"MgO":0.2254,"CaO":0.578,"Al2O3":0.3291,"B2O3":0.0556,"Fe2O3":0.0031,"SiO2":3.1324,"TiO2":0.0798,"P2O5":0.0023},"SiO2_Al2O3_ratio":9.52,"R2O_RO_ratio":0.1966,"fluxSum":1.0,"x":3.1324,"y":0.3291,"imageUrl":null,"thumbnailUrl":null,"scrapedAt":null},{"id":"glazy_7633","name":"VC Alkaline Mat, 5. 0 RIO ^5-6","source":"glazy","cone":6,"coneRaw":"6","surface":"gloss","transparency":null,"atmosphere":"oxidation","ingredients":[{"id":15349,"name":"Nepheline Syenite","percentage":30,"isAdditional":false},{"id":15167,"name":"Ferro Frit 3110","percentage":25,"isAdditional":false},{"id":15457,"name":"Whiting","percentage":15,"isAdditional":false},{"id":15062,"name":"Barium Carbonate","percentage":10,"isAdditional":false},{"id":15137,"name":"EP Kaolin","percentage":10,"isAdditional":false},{"id":15400,"name":"Silica","percentage":10,"isAdditional":false}],"umf":{"Na2O":0.2994,"K2O":0.0584,"MgO":0.0028,"CaO":0.5003,"BaO":0.1391,"Al2O3":0.3138,"B2O3":0.026,
