Repository: ryanlack616/stull-atlas

# stull-atlas
R.T. Stull in 1912 the Stull graph, trying to understand and improve on with new tools

File: data/glazes/glazy-processed.json (part 30 of 55)
"Fe2O3":0.0018,"SiO2":2.2956,"TiO2":0.0013,"P2O5":0.0005},"SiO2_Al2O3_ratio":7.32,"R2O_RO_ratio":0.3578,"fluxSum":1.0,"x":2.2956,"y":0.3138,"imageUrl":null,"thumbnailUrl":null,"scrapedAt":null},{"id":"glazy_7635","name":"VC Alkaline base","source":"glazy","cone":6,"coneRaw":"6","surface":"gloss","transparency":null,"atmosphere":"oxidation","ingredients":[{"id":15349,"name":"Nepheline Syenite","percentage":30,"isAdditional":false},{"id":15167,"name":"Ferro Frit 3110","percentage":25,"isAdditional":false},{"id":15457,"name":"Whiting","percentage":15,"isAdditional":false},{"id":15062,"name":"Barium Carbonate","percentage":10,"isAdditional":false},{"id":15137,"name":"EP Kaolin","percentage":10,"isAdditional":false},{"id":15400,"name":"Silica","percentage":10,"isAdditional":false}],"umf":{"Na2O":0.2994,"K2O":0.0584,"MgO":0.0028,"CaO":0.5003,"BaO":0.1391,"Al2O3":0.3138,"B2O3":0.026,"Fe2O3":0.0018,"SiO2":2.2956,"TiO2":0.0013,"P2O5":0.0005},"SiO2_Al2O3_ratio":7.32,"R2O_RO_ratio":0.3578,"fluxSum":1.0,"x":2.2956,"y":0.3138,"imageUrl":null,"thumbnailUrl":null,"scrapedAt":null},{"id":"glazy_7634","name":"VC Alkaline base, 1. 0 Copper carb","source":"glazy","cone":6,"coneRaw":"6","surface":"gloss","transparency":null,"atmosphere":"oxidation","ingredients":[{"id":15349,"name":"Nepheline Syenite","percentage":30,"isAdditional":false},{"id":15167,"name":"Ferro Frit 3110","percentage":25,"isAdditional":false},{"id":15457,"name":"Whiting","percentage":15,"isAdditional":false},{"id":15062,"name":"Barium Carbonate","percentage":10,"isAdditional":false},{"id":15137,"name":"EP Kaolin","percentage":10,"isAdditional":false},{"id":15400,"name":"Silica","percentage":10,"isAdditional":false},{"id":15120,"name":"Copper Carbonate","percentage":1,"isAdditional":true}],"umf":{"Na2O":0.2994,"K2O":0.0584,"MgO":0.0028,"CaO":0.5003,"BaO":0.1391,"Al2O3":0.3138,"B2O3":0.026,"Fe2O3":0.0018,"SiO2":2.2956,"TiO2":0.0013,"P2O5":0.0005,"CuO":0.0222},"SiO2_Al2O3_ratio":7.32,"R2O_RO_ratio":0.3578,"fluxSum":1.0,"x":2.2956,"y":0.3138,"imageUrl":null,"thumbnailUrl":null,"scrapedAt":null},{"id":"glazy_7632","name":"VC Barium Stone mat base","source":"glazy","cone":6,"coneRaw":"6","surface":"matte","transparency":null,"atmosphere":"oxidation","ingredients":[{"id":15349,"name":"Nepheline Syenite","percentage":60,"isAdditional":false},{"id":15062,"name":"Barium Carbonate","percentage":24,"isAdditional":false},{"id":15137,"name":"EP Kaolin","percentage":6,"isAdditional":false},{"id":15323,"name":"Lithium Carbonate","percentage":5,"isAdditional":false},{"id":15400,"name":"Silica","percentage":5,"isAdditional":false}],"umf":{"Li2O":0.2107,"Na2O":0.2934,"K2O":0.0913,"MgO":0.0051,"CaO":0.0237,"BaO":0.3757,"Al2O3":0.4918,"Fe2O3":0.002,"SiO2":2.272,"TiO2":0.0009,"P2O5":0.0003},"SiO2_Al2O3_ratio":4.62,"R2O_RO_ratio":0.5955,"fluxSum":0.9999,"x":2.272,"y":0.4918,"imageUrl":null,"thumbnailUrl":null,"scrapedAt":null},{"id":"glazy_7734","name":"VC Barium Stone mat base ^5-6, 3 Copper Carb","source":"glazy","cone":6,"coneRaw":"6","surface":"matte","transparency":null,"atmosphere":"oxidation","ingredients":[{"id":15349,"name":"Nepheline Syenite","percentage":60,"isAdditional":false},{"id":15062,"name":"Barium Carbonate","percentage":24,"isAdditional":false},{"id":15137,"name":"EP Kaolin","percentage":6,"isAdditional":false},{"id":15323,"name":"Lithium Carbonate","percentage":5,"isAdditional":false},{"id":15400,"name":"Silica","percentage":5,"isAdditional":false},{"id":15120,"name":"Copper Carbonate","percentage":3,"isAdditional":true}],"umf":{"Li2O":0.2107,"Na2O":0.2934,"K2O":0.0913,"MgO":0.0051,"CaO":0.0237,"BaO":0.3757,"Al2O3":0.4918,"Fe2O3":0.002,"SiO2":2.272,"TiO2":0.0009,"P2O5":0.0003,"CuO":0.075},"SiO2_Al2O3_ratio":4.62,"R2O_RO_ratio":0.5955,"fluxSum":0.9999,"x":2.272,"y":0.4918,"imageUrl":null,"thumbnailUrl":null,"scrapedAt":null},{"id":"glazy_7735","name":"VC Leadless Glosssy Trans.^4-6, 1 cop","source":"glazy","cone":6,"coneRaw":"6","surface":"gloss","transparency":null,"atmosphere":"oxidation","ingredients":[{"id":15305,"name":"Kona F-4 feldspar","percentage":35,"isAdditional":false},{"id":15252,"name":"Gerstley Borate","percentage":25,"isAdditional":false},{"id":15400,"name":"Silica","percentage":18,"isAdditional":false},{"id":15062,"name":"Barium Carbonate","percentage":8,"isAdditional":false},{"id":15137,"name":"EP Kaolin","percentage":8,"isAdditional":false},{"id":15457,"name":"Whiting","percentage":8,"isAdditional":false},{"id":15120,"name":"Copper Carbonate","percentage":1,"isAdditional":true}],"umf":{"Na2O":0.1753,"K2O":0.061,"MgO":0.071,"CaO":0.5639,"BaO":0.1288,"Al2O3":0.3147,"B2O3":0.3059,"Fe2O3":0.0035,"SiO2":2.5775,"TiO2":0.0022,"P2O5":0.001,"CuO":0.0257},"SiO2_Al2O3_ratio":8.19,"R2O_RO_ratio":0.2363,"fluxSum":1.0,"x":2.5775,"y":0.3147,"imageUrl":null,"thumbnailUrl":null,"scrapedAt":null},{"id":"glazy_85590","name":"VC Matte","source":"glazy","cone":6,"coneRaw":"6","surface":"matte","transparency":"opaque","atmosphere":"reduction","ingredients":[{"id":15349,"name":"Nepheline Syenite","percentage":22.2,"isAdditional":false},{"id":15470,"name":"Minspar 200","percentage":22.2,"isAdditional":false},{"id":15400,"name":"Silica","percentage":15.6,"isAdditional":false},{"id":15137,"name":"EP Kaolin","percentage":11.1,"isAdditional":false},{"id":15252,"name":"Gerstley Borate","percentage":11.1,"isAdditional":false},{"id":15457,"name":"Whiting","percentage":9,"isAdditional":false},{"id":15323,"name":"Lithium Carbonate","percentage":8.9,"isAdditional":false},{"id":15443,"name":"Titanium Dioxide","percentage":11.1,"isAdditional":true},{"id":15120,"name":"Copper Carbonate","percentage":1.7,"isAdditional":true}],"umf":{"Li2O":0.3343,"Na2O":0.1677,"K2O":0.1203,"MgO":0.0266,"CaO":0.3511,"Al2O3":0.3883,"B2O3":0.1177,"Fe2O3":0.0044,"SiO2":2.2173,"TiO2":0.0004,"P2O5":0.0002},"SiO2_Al2O3_ratio":5.71,"R2O_RO_ratio":0.6223,"fluxSum":1.0,"x":2.2173,"y":0.3883,"imageUrl":null,"thumbnailUrl":null,"scrapedAt":null},{"id":"glazy_75232","name":"VC Matte Rev.3","source":"glazy","cone":6,"coneRaw":"6","surface":"matte","transparency":"opaque","atmosphere":"unknown","ingredients":[],"umf":{"Li2O":0.0574,"Na2O":0.1956,"K2O":0.1787,"MgO":0.0584,"CaO":0.5099,"Al2O3":0.5617,"B2O3":0.468,"Fe2O3":0.0029,"SiO2":3.8618,"TiO2":0.4084,"P2O5":0.0003},"SiO2_Al2O3_ratio":6.88,"R2O_RO_ratio":0.4317,"fluxSum":1.0,"x":3.8618,"y":0.5617,"imageUrl":null,"thumbnailUrl":null,"scrapedAt":null},{"id":"glazy_70140","name":"VC Matte Rev.4","source":"glazy","cone":6,"coneRaw":"6","surface":"matte","transparency":"opaque","atmosphere":"unknown","ingredients":[],"umf":{"Li2O":0.3266,"Na2O":0.1426,"K2O":0.1394,"MgO":0.0003,"CaO":0.3911,"Al2O3":0.3754,"B2O3":0.1439,"Fe2O3":0.0021,"SiO2":2.2795,"TiO2":0.3005,"P2O5":0.0002},"SiO2_Al2O3_ratio":6.07,"R2O_RO_ratio":0.6086,"fluxSum":1.0,"x":2.2795,"y":0.3754,"imageUrl":null,"thumbnailUrl":null,"scrapedAt":null},{"id":"glazy_41264","name":"VC Matte and revised with  Frit 169 and Lithium Frit 3069","source":"glazy","cone":6,"coneRaw":"6","surface":"unknown","transparency":"opaque","atmosphere":"unknown","ingredients":[],"umf":{"Li2O":0.0551,"Na2O":0.3068,"K2O":0.1416,"MgO":0.057,"CaO":0.3927,"SrO":0.0005,"BaO":0.0189,"ZnO":0.0274,"Al2O3":0.5856,"B2O3":0.4609,"Fe2O3":0.0041,"SiO2":3.8851,"TiO2":0.4189,"P2O5":0.0008},"SiO2_Al2O3_ratio":6.63,"R2O_RO_ratio":0.5035,"fluxSum":1.0,"x":3.8851,"y":0.5856,"imageUrl":null,"thumbnailUrl":null,"scrapedAt":null},{"id":"glazy_7660","name":"VC Satin Mat Smooth Whitish, 10 RIO ^5-6 ox","source":"glazy","cone":6,"coneRaw":"6","surface":"unknown","transparency":null,"atmosphere":"oxidation","ingredients":[{"id":15169,"name":"Ferro Frit 3134","percentage":25,"isAdditional":false},{"id":15349,"name":"Nepheline Syenite","percentage":25,"isAdditional":false},{"id":15457,"name":"Whiting","percentage":20,"isAdditional":false},{"id":15137,"name":"EP Kaolin","percentage":15,"isAdditional":false},{"id":15400,"name":"Silica","percentage":15,"isAdditional":false},{"id":15387,"name":"Red Iron Oxide","percentage":10,"isAdditional":true}],"umf":{"Na2O":0.2093,"K2O":0.0331,"MgO":0.0026,"CaO":0.7549,"Al2O3":0.3039,"B2O3":0.2125,"Fe2O3":0.1568,"SiO2":2.0931,"TiO2":0.0019,"P2O5":0.0007},"SiO2_Al2O3_ratio":6.89,"R2O_RO_ratio":0.2424,"fluxSum":0.9999,"x":2.0931,"y":0.3039,"imageUrl":null,"thumbnailUrl":null,"scrapedAt":null},{"id":"glazy_7661","name":"VC Satin Mat Smooth Whitish, 2 Cobalt Carb. ^5-6","source":"glazy","cone":6,"coneRaw":"6","surface":"unknown","transparency":null,"atmosphere":"oxidation","ingredients":[{"id":15169,"name":"Ferro Frit 3134","percentage":25,"isAdditional":false},{"id":15349,"name":"Nepheline Syenite","percentage":25,"isAdditional":false},{"id":15457,"name":"Whiting","percentage":20,"isAdditional":false},{"id":15137,"name":"EP Kaolin","percentage":15,"isAdditional":false},{"id":15400,"name":"Silica","percentage":15,"isAdditional":false},{"id":15114,"name":"Cobalt Carbonate","percentage":2,"isAdditional":true}],"umf":{"Na2O":0.2093,"K2O":0.0331,"MgO":0.0026,"CaO":0.7549,"Al2O3":0.3039,"B2O3":0.2125,"Fe2O3":0.0023,"SiO2":2.0931,"TiO2":0.0019,"P2O5":0.0007,"CoO":0.0437},"SiO2_Al2O3_ratio":6.89,"R2O_RO_ratio":0.2424,"fluxSum":0.9999,"x":2.0931,"y":0.3039,"imageUrl":null,"thumbnailUrl":null,"scrapedAt":null},{"id":"glazy_7655","name":"VC Satin Mat smooth whitish ^5-6 ox, 10 ochre","source":"glazy","cone":6,"coneRaw":"6","surface":"unknown","transparency":null,"atmosphere":"oxidation","ingredients":[{"id":15169,"name":"Ferro Frit 3134","percentage":25,"isAdditional":false},{"id":15349,"name":"Nepheline Syenite","percentage":25,"isAdditional":false},{"id":15457,"name":"Whiting","percentage":20,"isAdditional":false},{"id":15137,"name":"EP Kaolin","percentage":15,"isAdditional":false},{"id":15400,"name":"Silica","percentage":15,"isAdditional":false},{"id":15465,"name":"Yellow Ochre","percentage":10,"isAdditional":true}],"umf":{"Na2O":0.209,"K2O":0.0331,"MgO":0.003,"CaO":0.7549,"Al2O3":0.3541,"B2O3":0.2122,"Fe2O3":0.0379,"SiO2":2.3396,"TiO2":0.0019,"P2O5":0.0007},"SiO2_Al2O3_ratio":6.61,"R2O_RO_ratio":0.2421,"fluxSum":1.0,"x":2.3396,"y":0.3541,"imageUrl":null,"thumbnailUrl":null,"scrapedAt":null},{"id":"glazy_7659","name":"VC Satin Mat smooth whitish ^5-6, 1 Cob. Carb, 2","source":"glazy","cone":6,"coneRaw":"6","surface":"unknown","transparency":null,"atmosphere":"oxidation","ingredients":[{"id":15169,"name":"Ferro Frit 3134","percentage":25,"isAdditional":false},{"id":15349,"name":"Nepheline Syenite","percentage":25,"isAdditional":false},{"id":15457,"name":"Whiting","percentage":20,"isAdditional":false},{"id":15137,"name":"EP Kaolin","percentage":15,"isAdditional":false},{"id":15400,"name":"Silica","percentage":15,"isAdditional":false},{"id":15108,"name":"Chrome Oxide","percentage":2,"isAdditional":true},{"id":15114,"name":"Cobalt Carbonate","percentage":1,"isAdditional":true}],"umf":{"Na2O":0.2093,"K2O":0.0331,"MgO":0.0026,"CaO":0.7549,"Al2O3":0.3039,"B2O3":0.2125,"Fe2O3":0.0023,"SiO2":2.0931,"TiO2":0.0019,"P2O5":0.0007,"CoO":0.0218,"Cr2O3":0.0342},"SiO2_Al2O3_ratio":6.89,"R2O_RO_ratio":0.2424,"fluxSum":0.9999,"x":2.0931,"y":0.3039,"imageUrl":null,"thumbnailUrl":null,"scrapedAt":null},{"id":"glazy_7657","name":"VC Satin Mat smooth whitish ^5-6, 1 cu carb.","source":"glazy","cone":6,"coneRaw":"6","surface":"unknown","transparency":null,"atmosphere":"oxidation","ingredients":[{"id":15169,"name":"Ferro Frit 3134","percentage":25,"isAdditional":false},{"id":15349,"name":"Nepheline Syenite","percentage":25,"isAdditional":false},{"id":15457,"name":"Whiting","percentage":20,"isAdditional":false},{"id":15137,"name":"EP Kaolin","percentage":15,"isAdditional":false},{"id":15400,"name":"Silica","percentage":15,"isAdditional":false},{"id":15120,"name":"Copper Carbonate","percentage":1,"isAdditional":true}],"umf":{"Na2O":0.2093,"K2O":0.0331,"MgO":0.0026,"CaO":0.7549,"Al2O3":0.3039,"B2O3":0.2125,"Fe2O3":0.0023,"SiO2":2.0931,"TiO2":0.0019,"P2O5":0.0007,"CuO":0.021},"SiO2_Al2O3_ratio":6.89,"R2O_RO_ratio":0.2424,"fluxSum":0.9999,"x":2.0931,"y":0.3039,"imageUrl":null,"thumbnailUrl":null,"scrapedAt":null},{"id":"glazy_7663","name":"VC Satin Mat smooth whitish, base ^5-6 ox.","source":"glazy","cone":6,"coneRaw":"6","surface":"unknown","transparency":null,"atmosphere":"oxidation","ingredients":[{"id":15169,"name":"Ferro Frit 3134","percentage":25,"isAdditional":false},{"id":15349,"name":"Nepheline Syenite","percentage":25,"isAdditional":false},{"id":15457,"name":"Whiting","percentage":20,"isAdditional":false},{"id":15137,"name":"EP Kaolin","percentage":15,"isAdditional":false},{"id":15400,"name":"Silica","percentage":15,"isAdditional":false}],"umf":{"Na2O":0.2093,"K2O":0.0331,"MgO":0.0026,"CaO":0.7549,"Al2O3":0.3039,"B2O3":0.2125,"Fe2O3":0.0023,"SiO2":2.0931,"TiO2":0.0019,"P2O5":0.0007},"SiO2_Al2O3_ratio":6.89,"R2O_RO_ratio":0.2424,"fluxSum":0.9999,"x":2.0931,"y":0.3039,"imageUrl":null,"thumbnailUrl":null,"scrapedAt":null},{"id":"glazy_7662","name":"VC Satin mat smooth whitish, 10 Zircopax ^5-6","source":"glazy","cone":6,"coneRaw":"6","surface":"unknown","transparency":null,"atmosphere":"oxidation","ingredients":[{"id":15169,"name":"Ferro Frit 3134","percentage":25,"isAdditional":false},{"id":15349,"name":"Nepheline Syenite","percentage":25,"isAdditional":false},{"id":15457,"name":"Whiting","percentage":20,"isAdditional":false},{"id":15137,"name":"EP Kaolin","percentage":15,"isAdditional":false},{"id":15400,"name":"Silica","percentage":15,"isAdditional":false},{"id":15469,"name":"Zircopax","percentage":10,"isAdditional":true}],"umf":{"Na2O":0.2093,"K2O":0.0331,"MgO":0.0026,"CaO":0.7549,"Al2O3":0.3039,"B2O3":0.2125,"Fe2O3":0.0023,"SiO2":2.2348,"TiO2":0.0019,"ZrO2":0.1417,"P2O5":0.0007},"SiO2_Al2O3_ratio":7.35,"R2O_RO_ratio":0.2424,"fluxSum":0.9999,"x":2.2348,"y":0.3039,"imageUrl":null,"thumbnailUrl":null,"scrapedAt":null},{"id":"glazy_7670","name":"VC Smooth Satin Mat 1 Co.^6 ox.","source":"glazy","cone":6,"coneRaw":"6","surface":"matte","transparency":"opaque","atmosphere":"oxidation","ingredients":[{"id":15349,"name":"Nepheline Syenite","percentage":45,"isAdditional":false},{"id":15137,"name":"EP Kaolin","percentage":20,"isAdditional":false},{"id":15457,"name":"Whiting","percentage":18,"isAdditional":false},{"id":15467,"name":"Zinc Oxide","percentage":12,"isAdditional":false},{"id":15400,"name":"Silica","percentage":5,"isAdditional":false},{"id":15114,"name":"Cobalt Carbonate","percentage":1,"isAdditional":true}],"umf":{"Na2O":0.1662,"K2O":0.0529,"MgO":0.0038,"CaO":0.4339,"ZnO":0.3433,"Al2O3":0.41,"Fe2O3":0.0029,"SiO2":1.6066,"TiO2":0.0022,"P2O5":0.0009,"CoO":0.0196},"SiO2_Al2O3_ratio":3.92,"R2O_RO_ratio":0.2191,"fluxSum":1.0001,"x":1.6066,"y":0.41,"imageUrl":null,"thumbnailUrl":null,"scrapedAt":null},{"id":"glazy_7671","name":"VC Smooth Satin Mat base ^6 ox.","source":"glazy","cone":6,"coneRaw":"6","surface":"matte","transparency":null,"atmosphere":"oxidation","ingredients":[{"id":15349,"name":"Nepheline Syenite","percentage":45,"isAdditional":false},{"id":15137,"name":"EP Kaolin","percentage":20,"isAdditional":false},{"id":15457,"name":"Whiting","percentage":18,"isAdditional":false},{"id":15467,"name":"Zinc Oxide","percentage":12,"isAdditional":false},{"id":15400,"name":"Silica","percentage":5,"isAdditional":false}],"umf":{"Na2O":0.1662,"K2O":0.0529,"MgO":0.0038,"CaO":0.4339,"ZnO":0.3433,"Al2O3":0.41,"Fe2O3":0.0029,"SiO2":1.6066,"TiO2":0.0022,"P2O5":0.0009},"SiO2_Al2O3_ratio":3.92,"R2O_RO_ratio":0.2191,"fluxSum":1.0001,"x":1.6066,"y":0.41,"imageUrl":null,"thumbnailUrl":null,"scrapedAt":null},{"id":"glazy_7666","name":"VC Smooth Satin Mat, 1 Cob.carb,2 Chrome ^6 ox.","source":"glazy","cone":6,"coneRaw":"6","surface":"matte","transparency":null,"atmosphere":"oxidation","ingredients":[{"id":15349,"name":"Nepheline Syenite","percentage":45,"isAdditional":false},{"id":15137,"name":"EP Kaolin","percentage":20,"isAdditional":false},{"id":15457,"name":"Whiting","percentage":18,"isAdditional":false},{"id":15467,"name":"Zinc Oxide","percentage":12,"isAdditional":false},{"id":15400,"name":"Silica","percentage":5,"isAdditional":false},{"id":15108,"name":"Chrome Oxide","percentage":2,"isAdditional":true},{"id":15114,"name":"Cobalt Carbonate","percentage":1,"isAdditional":true}],"umf":{"Na2O":0.1662,"K2O":0.0529,"MgO":0.0038,"CaO":0.4339,"ZnO":0.3433,"Al2O3":0.41,"Fe2O3":0.0029,"SiO2":1.6066,"TiO2":0.0022,"P2O5":0.0009,"CoO":0.0196,"Cr2O3":0.0306},"SiO2_Al2O3_ratio":3.92,"R2O_RO_ratio":0.2191,"fluxSum":1.0001,"x":1.6066,"y":0.41,"imageUrl":null,"thumbnailUrl":null,"scrapedAt":null},{"id":"glazy_7668","name":"VC Smooth Satin Mat, 10 RIO ^6 ox.","source":"glazy","cone":6,"coneRaw":"6","surface":"matte","transparency":null,"atmosphere":"oxidation","ingredients":[{"id":15349,"name":"Nepheline Syenite","percentage":45,"isAdditional":false},{"id":15137,"name":"EP Kaolin","percentage":20,"isAdditional":false},{"id":15457,"name":"Whiting","percentage":18,"isAdditional":false},{"id":15467,"name":"Zinc Oxide","percentage":12,"isAdditional":false},{"id":15400,"name":"Silica","percentage":5,"isAdditional":false},{"id":15387,"name":"Red Iron Oxide","percentage":10,"isAdditional":true}],"umf":{"Na2O":0.1662,"K2O":0.0529,"MgO":0.0038,"CaO":0.4339,"ZnO":0.3433,"Al2O3":0.41,"Fe2O3":0.1414,"SiO2":1.6066,"TiO2":0.0022,"P2O5":0.0009},"SiO2_Al2O3_ratio":3.92,"R2O_RO_ratio":0.2191,"fluxSum":1.0001,"x":1.6066,"y":0.41,"imageUrl":null,"thumbnailUrl":null,"scrapedAt":null},{"id":"glazy_7669","name":"VC Smooth Satin Mat, 10 RIO ^6 ox. (variation)","source":"glazy","cone":6,"coneRaw":"6","surface":"matte","transparency":null,"atmosphere":"oxidation","ingredients":[{"id":15349,"name":"Nepheline Syenite","percentage":45,"isAdditional":false},{"id":15137,"name":"EP Kaolin","percentage":20,"isAdditional":false},{"id":15457,"name":"Whiting","percentage":18,"isAdditional":false},{"id":15467,"name":"Zinc Oxide","percentage":12,"isAdditional":false},{"id":15400,"name":"Silica","percentage":5,"isAdditional":false},{"id":15114,"name":"Cobalt Carbonate","percentage":2,"isAdditional":true}],"umf":{"Na2O":0.1662,"K2O":0.0529,"MgO":0.0038,"CaO":0.4339,"ZnO":0.3433,"Al2O3":0.41,"Fe2O3":0.0029,"SiO2":1.6066,"TiO2":0.0022,"P2O5":0.0009,"CoO":0.0392},"SiO2_Al2O3_ratio":3.92,"R2O_RO_ratio":0.2191,"fluxSum":1.0001,"x":1.6066,"y":0.41,"imageUrl":null,"thumbnailUrl":null,"scrapedAt":null},{"id":"glazy_7665","name":"VC Smooth Satin Mat, 10 Zircopax","source":"glazy","cone":6,"coneRaw":"6","surface":"matte","transparency":null,"atmosphere":"oxidation","ingredients":[{"id":15349,"name":"Nepheline Syenite","percentage":45,"isAdditional":false},{"id":15137,"name":"EP Kaolin","percentage":20,"isAdditional":false},{"id":15457,"name":"Whiting","percentage":18,"isAdditional":false},{"id":15467,"name":"Zinc Oxide","percentage":12,"isAdditional":false},{"id":15400,"name":"Silica","percentage":5,"isAdditional":false},{"id":15469,"name":"Zircopax","percentage":10,"isAdditional":true}],"umf":{"Na2O":0.1662,"K2O":0.0529,"MgO":0.0038,"CaO":0.4339,"ZnO":0.3433,"Al2O3":0.41,"Fe2O3":0.0029,"SiO2":1.7336,"TiO2":0.0022,"ZrO2":0.127,"P2O5":0.0009},"SiO2_Al2O3_ratio":4.23,"R2O_RO_ratio":0.2191,"fluxSum":1.0001,"x":1.7336,"y":0.41,"imageUrl":null,"thumbnailUrl":null,"scrapedAt":null},{"id":"glazy_7664","name":"VC Smooth Satin Mat, ^6 ox. 10 Ochre","source":"glazy","cone":6,"coneRaw":"6","surface":"matte","transparency":null,"atmosphere":"oxidation","ingredients":[{"id":15349,"name":"Nepheline Syenite","percentage":45,"isAdditional":false},{"id":15137,"name":"EP Kaolin","percentage":20,"isAdditional":false},{"id":15457,"name":"Whiting","percentage":18,"isAdditional":false},{"id":15467,"name":"Zinc Oxide","percentage":12,"isAdditional":false},{"id":15400,"name":"Silica","percentage":5,"isAdditional":false},{"id":15465,"name":"Yellow Ochre","percentage":10,"isAdditional":true}],"umf":{"Na2O":0.166,"K2O":0.0528,"MgO":0.0042,"CaO":0.4343,"ZnO":0.3428,"Al2O3":0.4549,"Fe2O3":0.0349,"SiO2":1.8282,"TiO2":0.0022,"P2O5":0.0009},"SiO2_Al2O3_ratio":4.02,"R2O_RO_ratio":0.2188,"fluxSum":1.0001,"x":1.8282,"y":0.4549,"imageUrl":null,"thumbnailUrl":null,"scrapedAt":null},{"id":"glazy_7667","name":"VC Smooth Satin mat, 1 Cu. carb. ^6 ox.","source":"glazy","cone":6,"coneRaw":"6","surface":"matte","transparency":null,"atmosphere":"oxidation","ingredients":[{"id":15349,"name":"Nepheline Syenite","percentage":45,"isAdditional":false},{"id":15137,"name":"EP Kaolin","percentage":20,"isAdditional":false},{"id":15457,"name":"Whiting","percentage":18,"isAdditional":false},{"id":15467,"name":"Zinc Oxide","percentage":12,"isAdditional":false},{"id":15400,"name":"Silica","percentage":5,"isAdditional":false},{"id":15120,"name":"Copper Carbonate","percentage":1,"isAdditional":true}],"umf":{"Na2O":0.1662,"K2O":0.0529,"MgO":0.0038,"CaO":0.4339,"ZnO":0.3433,"Al2O3":0.41,"Fe2O3":0.0029,"SiO2":1.6066,"TiO2":0.0022,"P2O5":0.0009,"CuO":0.0188},"SiO2_Al2O3_ratio":3.92,"R2O_RO_ratio":0.2191,"fluxSum":1.0001,"x":1.6066,"y":0.41,"imageUrl":null,"thumbnailUrl":null,"scrapedAt":null},{"id":"glazy_7652","name":"VC Stone Mat, Whitish, ^5-6, 3 copper carb.","source":"glazy","cone":6,"coneRaw":"6","surface":"matte","transparency":null,"atmosphere":"oxidation","ingredients":[{"id":15349,"name":"Nepheline Syenite","percentage":50,"isAdditional":false},{"id":15400,"name":"Silica","percentage":15,"isAdditional":false},{"id":15062,"name":"Barium Carbonate","percentage":10,"isAdditional":false},{"id":15137,"name":"EP Kaolin","percentage":10,"isAdditional":false},{"id":15169,"name":"Ferro Frit 3134","percentage":5,"isAdditional":false},{"id":15323,"name":"Lithium Carbonate","percentage":5,"isAdditional":false},{"id":15457,"name":"Whiting","percentage":5,"isAdditional":false},{"id":15120,"name":"Copper Carbonate","percentage":3,"isAdditional":true}],"umf":{"Li2O":0.2225,"Na2O":0.285,"K2O":0.0809,"MgO":0.0049,"CaO":0.2414,"BaO":0.1653,"Al2O3":0.4956,"B2O3":0.0534,"Fe2O3":0.0026,"SiO2":2.8351,"TiO2":0.0016,"P2O5":0.0006,"CuO":0.0792},"SiO2_Al2O3_ratio":5.72,"R2O_RO_ratio":0.5884,"fluxSum":1.0,"x":2.8351,"y":0.4956,"imageUrl":null,"thumbnailUrl":null,"scrapedAt":null},{"id":"glazy_7653","name":"VC Stone mat, whitish 3 RIO","source":"glazy","cone":6,"coneRaw":"6","surface":"matte","transparency":null,"atmosphere":"oxidation","ingredients":[{"id":15349,"name":"Nepheline Syenite","percentage":50,"isAdditional":false},{"id":15400,"name":"Silica","percentage":15,"isAdditional":false},{"id":15062,"name":"Barium Carbonate","percentage":10,"isAdditional":false},{"id":15137,"name":"EP Kaolin","percentage":10,"isAdditional":false},{"id":15169,"name":"Ferro Frit 3134","percentage":5,"isAdditional":false},{"id":15323,"name":"Lithium Carbonate","percentage":5,"isAdditional":false},{"id":15457,"name":"Whiting","percentage":5,"isAdditional":false},{"id":15387,"name":"Red Iron Oxide","percentage":3,"isAdditional":true}],"umf":{"Li2O":0.2225,"Na2O":0.285,"K2O":0.0809,"MgO":0.0049,"CaO":0.2414,"BaO":0.1653,"Al2O3":0.4956,"B2O3":0.0534,"Fe2O3":0.0608,"SiO2":2.8351,"TiO2":0.0016,"P2O5":0.0006},"SiO2_Al2O3_ratio":5.72,"R2O_RO_ratio":0.5884,"fluxSum":1.0,"x":2.8351,"y":0.4956,"imageUrl":null,"thumbnailUrl":null,"scrapedAt":null},{"id":"glazy_7636","name":"VC Stone mat, whitish, 3.0 chrome","source":"glazy","cone":6,"coneRaw":"6","surface":"matte","transparency":null,"atmosphere":"oxidation","ingredients":[{"id":15349,"name":"Nepheline Syenite","percentage":50,"isAdditional":false},{"id":15400,"name":"Silica","percentage":15,"isAdditional":false},{"id":15062,"name":"Barium Carbonate","percentage":10,"isAdditional":false},{"id":15137,"name":"EP Kaolin","percentage":10,"isAdditional":false},{"id":15169,"name":"Ferro Frit 3134","percentage":5,"isAdditional":false},{"id":15323,"name":"Lithium Carbonate","percentage":5,"isAdditional":false},{"id":15457,"name":"Whiting","percentage":5,"isAdditional":false},{"id":15108,"name":"Chrome Oxide","percentage":3,"isAdditional":true}],"umf":{"Li2O":0.2225,"Na2O":0.285,"K2O":0.0809,"MgO":0.0049,"CaO":0.2414,"BaO":0.1653,"Al2O3":0.4956,"B2O3":0.0534,"Fe2O3":0.0026,"SiO2":2.8351,"TiO2":0.0016,"P2O5":0.0006,"Cr2O3":0.0644},"SiO2_Al2O3_ratio":5.72,"R2O_RO_ratio":0.5884,"fluxSum":1.0,"x":2.8351,"y":0.4956,"imageUrl":null,"thumbnailUrl":null,"scrapedAt":null},{"id":"glazy_7654","name":"VC Stone mat, whitish, base","source":"glazy","cone":6,"coneRaw":"6","surface":"matte","transparency":null,"atmosphere":"oxidation","ingredients":[{"id":15349,"name":"Nepheline Syenite","percentage":50,"isAdditional":false},{"id":15400,"name":"Silica","percentage":15,"isAdditional":false},{"id":15062,"name":"Barium Carbonate","percentage":10,"isAdditional":false},{"id":15137,"name":"EP Kaolin","percentage":10,"isAdditional":false},{"id":15169,"name":"Ferro Frit 3134","percentage":5,"isAdditional":false},{"id":15323,"name":"Lithium Carbonate","percentage":5,"isAdditional":false},{"id":15457,"name":"Whiting","percentage":5,"isAdditional":false}],"umf":{"Li2O":0.2225,"Na2O":0.285,"K2O":0.0809,"MgO":0.0049,"CaO":0.2414,"BaO":0.1653,"Al2O3":0.4956,"B2O3":0.0534,"Fe2O3":0.0026,"SiO2":2.8351,"TiO2":0.0016,"P2O5":0.0006},"SiO2_Al2O3_ratio":5.72,"R2O_RO_ratio":0.5884,"fluxSum":1.0,"x":2.8351,"y":0.4956,"imageUrl":null,"thumbnailUrl":null,"scrapedAt":null},{"id":"glazy_17368","name":"Val's Turquoise 3134","source":"glazy","cone":6,"coneRaw":"6","surface":"gloss","transparency":"opaque","atmosphere":"oxidation","ingredients":[{"id":15131,"name":"Custer Feldspar","percentage":36,"isAdditional":false},{"id":15400,"name":"Silica","percentage":27,"isAdditional":false},{"id":15169,"name":"Ferro Frit 3134","percentage":22,"isAdditional":false},{"id":15457,"name":"Whiting","percentage":11,"isAdditional":false},{"id":15135,"name":"Dolomite","percentage":4,"isAdditional":false},{"id":15120,"name":"Copper Carbonate","percentage":3,"isAdditional":true},{"id":15072,"name":"Bentonite","percentage":2,"isAdditional":true}],"umf":{"Na2O":0.1668,"K2O":0.1178,"MgO":0.0697,"CaO":0.6457,"Al2O3":0.2093,"B2O3":0.2208,"Fe2O3":0.002,"SiO2":3.2079,"CuO":0.0744},"SiO2_Al2O3_ratio":15.33,"R2O_RO_ratio":0.2846,"fluxSum":1.0,"x":3.2079,"y":0.2093,"imageUrl":null,"thumbnailUrl":null,"scrapedAt":null},{"id":"glazy_8209","name":"Val's Turquoise ^6 ox.","source":"glazy","cone":6,"coneRaw":"6","surface":"gloss","transparency":null,"atmosphere":"oxidation","ingredients":[{"id":15131,"name":"Custer Feldspar","percentage":36,"isAdditional":false},{"id":15400,"name":"Silica","percentage":27,"isAdditional":false},{"id":15252,"name":"Gerstley Borate","percentage":22,"isAdditional":false},{"id":15457,"name":"Whiting","percentage":11,"isAdditional":false},{"id":15135,"name":"Dolomite","percentage":4,"isAdditional":false},{"id":15120,"name":"Copper Carbonate","percentage":2.3,"isAdditional":true},{"id":15072,"name":"Bentonite","percentage":0.8,"isAdditional":true}],"umf":{"Na2O":0.0993,"K2O":0.1217,"MgO":0.1279,"CaO":0.6511,"Al2O3":0.1977,"B2O3":0.2626,"Fe2O3":0.003,"SiO2":2.8589,"TiO2":0.0009,"P2O5":0.0005,"CuO":0.0577},"SiO2_Al2O3_ratio":14.46,"R2O_RO_ratio":0.221,"fluxSum":1.0,"x":2.8589,"y":0.1977,"imageUrl":null,"thumbnailUrl":null,"scrapedAt":null},{"id":"glazy_78311","name":"Val's turquoise adjusted for UK","source":"glazy","cone":6,"coneRaw":"6","surface":"gloss","transparency":"opaque","atmosphere":"unknown","ingredients":[],"umf":{"Na2O":0.0432,"K2O":0.1997,"MgO":0.1243,"CaO":0.6328,"Al2O3":0.2035,"B2O3":0.2578,"Fe2O3":0.0017,"SiO2":2.7137,"TiO2":0.0008,"P2O5":0.0005},"SiO2_Al2O3_ratio":13.34,"R2O_RO_ratio":0.2429,"fluxSum":1.0,"x":2.7137,"y":0.2035,"imageUrl":null,"thumbnailUrl":null,"scrapedAt":null},{"id":"glazy_95966","name":"Vals Turquoise ^6","source":"glazy","cone":6,"coneRaw":"6","surface":"unknown","transparency":null,"atmosphere":"unknown","ingredients":[],"umf":{"Na2O":0.0988,"K2O":0.1207,"MgO":0.1229,"CaO":0.6577,"Al2O3":0.1972,"B2O3":0.2608,"Fe2O3":0.0031,"SiO2":2.8809,"TiO2":0.0008,"P2O5":0.0005,"CuO":0.0729},"SiO2_Al2O3_ratio":14.61,"R2O_RO_ratio":0.2195,"fluxSum":1.0001,"x":2.8809,"y":0.1972,"imageUrl":null,"thumbnailUrl":null,"scrapedAt":null},{"id":"glazy_24484","name":"Vals turquoise variation  2.1","source":"glazy","cone":6,"coneRaw":"6","surface":"unknown","transparency":null,"atmosphere":"unknown","ingredients":[],"umf":{"Na2O":0.1163,"K2O":0.0728,"MgO":0.1289,"CaO":0.682,"Al2O3":0.1368,"B2O3":0.1829,"Fe2O3":0.0004,"SiO2":2.6766},"SiO2_Al2O3_ratio":19.57,"R2O_RO_ratio":0.1891,"fluxSum":1.0,"x":2.6766,"y":0.1368,"imageUrl":null,"thumbnailUrl":null,"scrapedAt":null},{"id":"glazy_16861","name":"Van Gilder's Glossy White","source":"glazy","cone":6,"coneRaw":"6","surface":"gloss","transparency":"opaque","atmosphere":"oxidation","ingredients":[{"id":15015,"name":"Albany slip","percentage":48.77,"isAdditional":false},{"id":15252,"name":"Gerstley Borate","percentage":16.29,"isAdditional":false},{"id":15305,"name":"Kona F-4 feldspar","percentage":8.14,"isAdditional":false},{"id":15400,"name":"Silica","percentage":8.14,"isAdditional":false},{"id":15469,"name":"Zircopax","percentage":8.14,"isAdditional":false},{"id":15323,"name":"Lithium Carbonate","percentage":6.44,"isAdditional":false},{"id":15442,"name":"Tin Oxide","percentage":4.07,"isAdditional":false}],"umf":{"Li2O":0.3012,"Na2O":0.0887,"K2O":0.0735,"MgO":0.1614,"CaO":0.3752,"Al2O3":0.2992,"B2O3":0.2151,"Fe2O3":0.0561,"SiO2":2.6754,"TiO2":0.0091,"ZrO2":0.1524,"SnO2":0.0927,"P2O5":0.0004},"SiO2_Al2O3_ratio":8.94,"R2O_RO_ratio":0.4634,"fluxSum":1.0,"x":2.6754,"y":0.2992,"imageUrl":null,"thumbnailUrl":null,"scrapedAt":null},{"id":"glazy_12373","name":"Variegated Slate Blue","source":"glazy","cone":6,"coneRaw":"6","surface":"gloss","transparency":"translucent","atmosphere":"reduction","ingredients":[{"id":15137,"name":"EP Kaolin","percentage":30,"isAdditional":false},{"id":15458,"name":"Wollastonite","percentage":29,"isAdditional":false},{"id":15171,"name":"Ferro Frit 3195","percentage":20,"isAdditional":false},{"id":15400,"name":"Silica","percentage":17,"isAdditional":false},{"id":15349,"name":"Nepheline Syenite","percentage":4,"isAdditional":false},{"id":15393,"name":"Rutile","percentage":6,"isAdditional":true},{"id":15120,"name":"Copper Carbonate","percentage":3,"isAdditional":true},{"id":15114,"name":"Cobalt Carbonate","percentage":1.5,"isAdditional":true}],"umf":{"Na2O":0.0802,"K2O":0.0068,"MgO":0.0034,"CaO":0.9096,"Al2O3":0.4841,"B2O3":0.2031,"Fe2O3":0.0131,"SiO2":3.0936,"TiO2":0.2113,"CuO":0.0759,"CoO":0.0394},"SiO2_Al2O3_ratio":6.39,"R2O_RO_ratio":0.087,"fluxSum":1.0,"x":3.0936,"y":0.4841,"imageUrl":null,"thumbnailUrl":null,"scrapedAt":null},{"id":"glazy_21994","name":"Variegated Slate Blue (Copy) (Copy)","source":"glazy","cone":6,"coneRaw":"6","surface":"gloss","transparency":"translucent","atmosphere":"unknown","ingredients":[],"umf":{"Na2O":0.0802,"K2O":0.0068,"MgO":0.0034,"CaO":0.9096,"Al2O3":0.4841,"B2O3":0.2031,"Fe2O3":0.0131,"SiO2":3.0936,"TiO2":0.2113,"CuO":0.0759,"CoO":0.0394},"SiO2_Al2O3_ratio":6.39,"R2O_RO_ratio":0.087,"fluxSum":1.0,"x":3.0936,"y":0.4841,"imageUrl":null,"thumbnailUrl":null,"scrapedAt":null},{"id":"glazy_31537","name":"Variegated Slate Blue -NCMC","source":"glazy","cone":6,"coneRaw":"6","surface":"unknown","transparency":null,"atmosphere":"oxidation","ingredients":[{"id":15137,"name":"EP Kaolin","percentage":30,"isAdditional":false},{"id":15458,"name":"Wollastonite","percentage":29,"isAdditional":false},{"id":15171,"name":"Ferro Frit 3195","percentage":20,"isAdditional":false},{"id":15400,"name":"Silica","percentage":17,"isAdditional":false},{"id":15393,"name":"Rutile","percentage":6,"isAdditional":false},{"id":16050,"name":"Neph Sye A270","percentage":4,"isAdditional":false},{"id":15120,"name":"Copper Carbonate","percentage":3,"isAdditional":false},{"id":15114,"name":"Cobalt Carbonate","percentage":1.5,"isAdditional":false}],"umf":{"Na2O":0.0792,"K2O":0.0098,"MgO":0.0025,"CaO":0.9085,"Al2O3":0.4448,"B2O3":0.2026,"Fe2O3":0.0161,"SiO2":2.9986,"TiO2":0.2152,"P2O5":0.0017,"CuO":0.0757,"CoO":0.0393},"SiO2_Al2O3_ratio":6.74,"R2O_RO_ratio":0.089,"fluxSum":1.0,"x":2.9986,"y":0.4448,"imageUrl":null,"thumbnailUrl":null,"scrapedAt":null},{"id":"glazy_125280","name":"Verde Claro","source":"glazy","cone":6,"coneRaw":"5-7","surface":"unknown","transparency":null,"atmosphere":"unknown","ingredients":[],"umf":{"Na2O":0.147,"K2O":0.1233,"MgO":0.0068,"CaO":0.5407,"ZnO":0.1821,"Al2O3":0.2832,"B2O3":0.0141,"Fe2O3":0.0016,"SiO2":2.9367,"TiO2":0.3097,"CuO":0.0777},"SiO2_Al2O3_ratio":10.37,"R2O_RO_ratio":0.2703,"fluxSum":0.9999,"x":2.9367,"y":0.2832,"imageUrl":null,"thumbnailUrl":null,"scrapedAt":null},{"id":"glazy_127706","name":"Verde Cobre","source":"glazy","cone":6,"coneRaw":"6","surface":"gloss","transparency":"opaque","atmosphere":"unknown","ingredients":[{"name":"G-200 Feldspar","percentage":39,"isAdditional":false},{"name":"Silica","percentage":34,"isAdditional":false},{"name":"Dolomite","percentage":20,"isAdditional":false},{"name":"Gerstley Borate","percentage":13,"isAdditional":false},{"name":"Zinc Oxide","percentage":7,"isAdditional":false},{"name":"Black Copper Oxide","percentage":5,"isAdditional":true},{"name":"Bentonite","percentage":2,"isAdditional":true}],"umf":{"Na2O":0.0254,"K2O":0.2134,"MgO":0.3298,"CaO":0.4315,"Al2O3":0.2156,"B2O3":0.1512,"Fe2O3":0.001,"SiO2":2.8756,"TiO2":0.0005,"P2O5":0.0003,"CoO":0.127},"SiO2_Al2O3_ratio":13.34,"R2O_RO_ratio":0.2388,"fluxSum":1.0001,"x":2.8756,"y":0.2156,"imageUrl":"https://ddms6z64wp3a6.cloudfront.net/uploads/recipes/22/m_661922.6897d6df3cf9f.jpg","thumbnailUrl":"https://ddms6z64wp3a6.cloudfront.net/uploads/recipes/22/s_661922.6897d6df3cf9f.jpg","scrapedAt":null,"imageUrls":["https://ddms6z64wp3a6.cloudfront.net/uploads/recipes/22/m_661922.6897d6df3cf9f.jpg","https://ddms6z64wp3a6.cloudfront.net/uploads/recipes/22/m_661922.689b57f3ac133.jpg","https://ddms6z64wp3a6.cloudfront.net/uploads/recipes/22/m_661922.689b58222f6bb.jpg","https://ddms6z64wp3a6.cloudfront.net/uploads/recipes/22/m_661922.689b5999632e7.jpg","https://ddms6z64wp3a6.cloudfront.net/uploads/recipes/22/m_661922.689b59d4c743f.jpg","https://ddms6z64wp3a6.cloudfront.net/uploads/recipes/22/m_661922.689b5a510f312.jpg","https://ddms6z64wp3a6.cloudfront.net/uploads/recipes/22/m_661922.689b5a740e21a.jpg","https://ddms6z64wp3a6.cloudfront.net/uploads/recipes/22/m_661922.689b5ab083198.jpg","https://ddms6z64wp3a6.cloudfront.net/uploads/recipes/22/m_661922.689b5ad3e6f4e.jpg","https://ddms6z64wp3a6.cloudfront.net/uploads/recipes/22/m_661922.689b5b36b53ff.jpg","https://ddms6z64wp3a6.cloudfront.net/uploads/recipes/22/m_661922.689b5b5397eee.jpg","https://ddms6z64wp3a6.cloudfront.net/uploads/recipes/22/m_661922.689b5bc54717c.jpg","https://ddms6z64wp3a6.cloudfront.net/uploads/recipes/22/m_661922.689b5bde8021d.jpg","https://ddms6z64wp3a6.cloudfront.net/uploads/recipes/22/m_661922.689b5c2fa0c28.jpg","https://ddms6z64wp3a6.cloudfront.net/uploads/recipes/22/m_661922.6957cc87e2100.jpg","https://ddms6z64wp3a6.cloudfront.net/uploads/recipes/22/s_661922.6897d6df3cf9f.jpg","https://ddms6z64wp3a6.cloudfront.net/uploads/recipes/22/s_661922.689b57f3ac133.jpg","https://ddms6z64wp3a6.cloudfront.net/uploads/recipes/22/s_661922.689b58222f6bb.jpg","https://ddms6z64wp3a6.cloudfront.net/uploads/recipes/22/s_661922.689b5999632e7.jpg","https://ddms6z64wp3a6.cloudfront.net/uploads/recipes/22/s_661922.689b59d4c743f.jpg","https://ddms6z64wp3a6.cloudfront.net/uploads/recipes/22/s_661922.689b5a510f312.jpg","https://ddms6z64wp3a6.cloudfront.net/uploads/recipes/22/s_661922.689b5a740e21a.jpg","https://ddms6z64wp3a6.cloudfront.net/uploads/recipes/22/s_661922.689b5ab083198.jpg","https://ddms6z64wp3a6.cloudfront.net/uploads/recipes/22/s_661922.689b5ad3e6f4e.jpg","https://ddms6z64wp3a6.cloudfront.net/uploads/recipes/22/s_661922.689b5b36b53ff.jpg","https://ddms6z64wp3a6.cloudfront.net/uploads/recipes/22/s_661922.689b5b5397eee.jpg","https://ddms6z64wp3a6.cloudfront.net/uploads/recipes/22/s_661922.689b5bc54717c.jpg","https://ddms6z64wp3a6.cloudfront.net/uploads/recipes/22/s_661922.689b5bde8021d.jpg","https://ddms6z64wp3a6.cloudfront.net/uploads/recipes/22/s_661922.689b5c2fa0c28.jpg","https://ddms6z64wp3a6.cloudfront.net/uploads/recipes/22/s_661922.6957cc87e2100.jpg"]},{"id":"glazy_57824","name":"Verde Cobre (Green Copper)","source":"glazy","cone":6,"coneRaw":"6","surface":"unknown","transparency":null,"atmosphere":"oxidation","ingredients":[{"id":109732,"name":"Feldspath potassique ICE 10 (ceram decor 2020)","percentage":30,"isAdditional":false},{"id":15400,"name":"Silica","percentage":26,"isAdditional":false},{"id":15135,"name":"Dolomite","percentage":17,"isAdditional":false},{"id":15169,"name":"Ferro Frit 3134","percentage":14,"isAdditional":false},{"id":15467,"name":"Zinc Oxide","percentage":6,"isAdditional":false},{"id":15137,"name":"EP Kaolin","percentage":4,"isAdditional":false},{"id":15433,"name":"Talc","percentage":1.9,"isAdditional":false},{"id":15120,"name":"Copper Carbonate","percentage":7,"isAdditional":true},{"id":15072,"name":"Bentonite","percentage":2,"isAdditional":true}],"umf":{"Na2O":0.0651,"K2O":0.0973,"MgO":0.2791,"CaO":0.3601,"ZnO":0.1984,"Al2O3":0.162,"B2O3":0.1154,"Fe2O3":0.0023,"SiO2":2.4502,"TiO2":0.0004,"P2O5":0.0002,"CuO":0.145},"SiO2_Al2O3_ratio":15.12,"R2O_RO_ratio":0.1624,"fluxSum":1.0,"x":2.4502,"y":0.162,"imageUrl":null,"thumbnailUrl":null,"scrapedAt":null},{"id":"glazy_125285","name":"Verde Musgo","source":"glazy","cone":6,"coneRaw":"5-7","surface":"unknown","transparency":null,"atmosphere":"unknown","ingredients":[],"umf":{"Na2O":0.1437,"K2O":0.1205,"MgO":0.1547,"CaO":0.5811,"Al2O3":0.2768,"B2O3":0.0137,"Fe2O3":0.0312,"SiO2":3.1107,"TiO2":0.0548,"ZrO2":0.1019,"CuO":0.0607},"SiO2_Al2O3_ratio":11.24,"R2O_RO_ratio":0.2642,"fluxSum":1.0,"x":3.1107,"y":0.2768,"imageUrl":null,"thumbnailUrl":null,"scrapedAt":null},{"id":"glazy_65675","name":"Very Tomato Red John Britt book pg 88","source":"glazy","cone":6,"coneRaw":"6","surface":"unknown","transparency":"opaque","atmosphere":"unknown","ingredients":[],"umf":{"Li2O":0.0715,"Na2O":0.1424,"K2O":0.0315,"MgO":0.1922,"CaO":0.5623,"Al2O3":0.3494,"B2O3":0.091,"Fe2O3":0.1992,"SiO2":2.1814,"TiO2":0.0026,"P2O5":0.0778},"SiO2_Al2O3_ratio":6.24,"R2O_RO_ratio":0.2454,"fluxSum":0.9999,"x":2.1814,"y":0.3494,"imageUrl":null,"thumbnailUrl":null,"scrapedAt":null},{"id":"glazy_140114","name":"Vibrant Matte Base (B1)","source":"glazy","cone":6,"coneRaw":"6","surface":"matte","transparency":"opaque","atmosphere":"unknown","ingredients":[],"umf":{"Na2O":0.2182,"K2O":0.0672,"MgO":0.0061,"CaO":0.018,"BaO":0.6905,"Al2O3":0.3223,"Fe2O3":0.002,"SiO2":1.4311},"SiO2_Al2O3_ratio":4.44,"R2O_RO_ratio":0.2854,"fluxSum":1.0,"x":1.4311,"y":0.3223,"imageUrl":null,"thumbnailUrl":null,"scrapedAt":null},{"id":"glazy_145824","name":"Vibrant Matte Base (B1) Triaxial Blends","source":"glazy","cone":6,"coneRaw":"6","surface":"matte","transparency":"opaque","atmosphere":"unknown","ingredients":[],"umf":{"Na2O":0.2182,"K2O":0.0672,"MgO":0.0061,"CaO":0.018,"BaO":0.6905,"Al2O3":0.3223,"Fe2O3":0.002,"SiO2":1.4311},"SiO2_Al2O3_ratio":4.44,"R2O_RO_ratio":0.2854,"fluxSum":1.0,"x":1.4311,"y":0.3223,"imageUrl":null,"thumbnailUrl":null,"scrapedAt":null},{"id":"glazy_48621","name":"Vickery OS 1 and Vickery Cover 2","source":"glazy","cone":6,"coneRaw":"6","surface":"unknown","transparency":"opaque","atmosphere":"oxidation","ingredients":[{"id":15249,"name":"G-200 Feldspar","percentage":47,"isAdditional":false},{"id":15400,"name":"Silica","percentage":21,"isAdditional":false},{"id":15457,"name":"Whiting","percentage":18,"isAdditional":false},{"id":15137,"name":"EP Kaolin","percentage":11,"isAdditional":false},{"id":15135,"name":"Dolomite","percentage":3,"isAdditional":false},{"id":15387,"name":"Red Iron Oxide","percentage":10,"isAdditional":true},{"id":15072,"name":"Bentonite","percentage":2,"isAdditional":true}],"umf":{"Na2O":0.0819,"K2O":0.1812,"MgO":0.0603,"CaO":0.6765,"Al2O3":0.4306,"Fe2O3":0.2015,"SiO2":3.2287,"TiO2":0.0017,"P2O5":0.0007},"SiO2_Al2O3_ratio":7.5,"R2O_RO_ratio":0.2631,"fluxSum":0.9999,
