Repository: ryanlack616/stull-atlas

# stull-atlas
R.T. Stull in 1912 the Stull graph, trying to understand and improve on with new tools

File: data/glazes/glazy-processed.json (part 31 of 55)
"x":3.2287,"y":0.4306,"imageUrl":null,"thumbnailUrl":null,"scrapedAt":null},{"id":"glazy_89898","name":"Vickery OS 1 and Vickery Cover 2 (Copy)","source":"glazy","cone":6,"coneRaw":"6","surface":"unknown","transparency":"opaque","atmosphere":"unknown","ingredients":[],"umf":{"Na2O":0.0819,"K2O":0.1812,"MgO":0.0603,"CaO":0.6765,"Al2O3":0.4306,"Fe2O3":0.2015,"SiO2":3.2287,"TiO2":0.0017,"P2O5":0.0007},"SiO2_Al2O3_ratio":7.5,"R2O_RO_ratio":0.2631,"fluxSum":0.9999,"x":3.2287,"y":0.4306,"imageUrl":null,"thumbnailUrl":null,"scrapedAt":null},{"id":"glazy_67317","name":"Victor Base","source":"glazy","cone":6,"coneRaw":"6","surface":"unknown","transparency":null,"atmosphere":"oxidation","ingredients":[{"id":15407,"name":"Soda Feldspar","percentage":44,"isAdditional":false},{"id":15469,"name":"Zircopax","percentage":26,"isAdditional":false},{"id":15135,"name":"Dolomite","percentage":12,"isAdditional":false},{"id":15252,"name":"Gerstley Borate","percentage":12,"isAdditional":false},{"id":15058,"name":"Ball Clay","percentage":6,"isAdditional":false}],"umf":{"Na2O":0.3331,"K2O":0.0039,"MgO":0.2754,"CaO":0.3875,"Al2O3":0.3612,"B2O3":0.1672,"Fe2O3":0.0025,"SiO2":2.6558,"TiO2":0.0033,"ZrO2":0.5134,"P2O5":0.0003},"SiO2_Al2O3_ratio":7.35,"R2O_RO_ratio":0.337,"fluxSum":0.9999,"x":2.6558,"y":0.3612,"imageUrl":null,"thumbnailUrl":null,"scrapedAt":null},{"id":"glazy_138140","name":"Vinods Tenmoku (found on Glazy)","source":"glazy","cone":6,"coneRaw":"6","surface":"unknown","transparency":null,"atmosphere":"unknown","ingredients":[],"umf":{"Na2O":0.2145,"K2O":0.0534,"MgO":0.1487,"CaO":0.5834,"Al2O3":0.4107,"B2O3":0.3084,"Fe2O3":0.2197,"SiO2":3.6904,"TiO2":0.0049,"P2O5":0.0011},"SiO2_Al2O3_ratio":8.99,"R2O_RO_ratio":0.2679,"fluxSum":1.0,"x":3.6904,"y":0.4107,"imageUrl":null,"thumbnailUrl":null,"scrapedAt":null},{"id":"glazy_24040","name":"Volcanic","source":"glazy","cone":6,"coneRaw":"6","surface":"unknown","transparency":"opaque","atmosphere":"unknown","ingredients":[],"umf":{"Na2O":0.0757,"K2O":0.1666,"MgO":0.001,"CaO":0.7566,"Al2O3":0.4075,"Fe2O3":0.0029,"SiO2":2.7542,"TiO2":0.5083,"P2O5":0.0007},"SiO2_Al2O3_ratio":6.76,"R2O_RO_ratio":0.2423,"fluxSum":0.9999,"x":2.7542,"y":0.4075,"imageUrl":null,"thumbnailUrl":null,"scrapedAt":null},{"id":"glazy_89259","name":"W 166","source":"glazy","cone":6,"coneRaw":"5-7","surface":"gloss","transparency":"opaque","atmosphere":"unknown","ingredients":[],"umf":{"Na2O":0.1771,"K2O":0.0609,"MgO":0.0015,"CaO":0.7605,"Al2O3":0.3614,"B2O3":0.1149,"Fe2O3":0.0024,"SiO2":2.5086,"TiO2":0.0014,"P2O5":0.0005},"SiO2_Al2O3_ratio":6.94,"R2O_RO_ratio":0.238,"fluxSum":1.0,"x":2.5086,"y":0.3614,"imageUrl":null,"thumbnailUrl":null,"scrapedAt":null},{"id":"glazy_28149","name":"WP 0119  C6 Gloss Base","source":"glazy","cone":6,"coneRaw":"6","surface":"unknown","transparency":null,"atmosphere":"unknown","ingredients":[],"umf":{"Na2O":0.1412,"K2O":0.1631,"MgO":0.1285,"CaO":0.5671,"Al2O3":0.4297,"B2O3":0.1343,"Fe2O3":0.0031,"SiO2":3.0878,"TiO2":0.0022,"P2O5":0.0008},"SiO2_Al2O3_ratio":7.19,"R2O_RO_ratio":0.3043,"fluxSum":0.9999,"x":3.0878,"y":0.4297,"imageUrl":null,"thumbnailUrl":null,"scrapedAt":null},{"id":"glazy_7809","name":"WP 217  C6 Gloss Base","source":"glazy","cone":6,"coneRaw":"6","surface":"unknown","transparency":null,"atmosphere":"unknown","ingredients":[],"umf":{"Na2O":0.1381,"K2O":0.1571,"MgO":0.1258,"CaO":0.579,"Al2O3":0.4225,"B2O3":0.129,"Fe2O3":0.0041,"SiO2":3.2273,"TiO2":0.0021,"P2O5":0.0008},"SiO2_Al2O3_ratio":7.64,"R2O_RO_ratio":0.2952,"fluxSum":1.0,"x":3.2273,"y":0.4225,"imageUrl":null,"thumbnailUrl":null,"scrapedAt":null},{"id":"glazy_3682","name":"WWW 390","source":"glazy","cone":6,"coneRaw":"6","surface":"unknown","transparency":"opaque","atmosphere":"oxidation","ingredients":[{"id":15015,"name":"Albany slip","percentage":80,"isAdditional":false},{"id":15169,"name":"Ferro Frit 3134","percentage":20,"isAdditional":false},{"id":15393,"name":"Rutile","percentage":10,"isAdditional":true}],"umf":{"Na2O":0.1557,"K2O":0.0983,"MgO":0.1946,"CaO":0.5514,"Al2O3":0.4294,"B2O3":0.2368,"Fe2O3":0.1168,"SiO2":3.333,"TiO2":0.4221},"SiO2_Al2O3_ratio":7.76,"R2O_RO_ratio":0.254,"fluxSum":1.0,"x":3.333,"y":0.4294,"imageUrl":null,"thumbnailUrl":null,"scrapedAt":null},{"id":"glazy_3724","name":"WWW 459","source":"glazy","cone":6,"coneRaw":"6","surface":"unknown","transparency":"opaque","atmosphere":"oxidation","ingredients":[{"id":15407,"name":"Soda Feldspar","percentage":44.1,"isAdditional":false},{"id":15125,"name":"Cornwall Stone","percentage":22,"isAdditional":false},{"id":15457,"name":"Whiting","percentage":17.7,"isAdditional":false},{"id":15467,"name":"Zinc Oxide","percentage":8,"isAdditional":false},{"id":15288,"name":"Kaolin","percentage":5,"isAdditional":false},{"id":15072,"name":"Bentonite","percentage":3,"isAdditional":false},{"id":15120,"name":"Copper Carbonate","percentage":4.3,"isAdditional":true},{"id":15443,"name":"Titanium Dioxide","percentage":4,"isAdditional":true}],"umf":{"Na2O":0.2476,"K2O":0.0264,"MgO":0.0058,"CaO":0.4701,"ZnO":0.2502,"Al2O3":0.3689,"Fe2O3":0.0024,"SiO2":2.1471,"TiO2":0.1285,"CuO":0.0886},"SiO2_Al2O3_ratio":5.82,"R2O_RO_ratio":0.274,"fluxSum":1.0001,"x":2.1471,"y":0.3689,"imageUrl":null,"thumbnailUrl":null,"scrapedAt":null},{"id":"glazy_34731","name":"Wanamaker Steely Green","source":"glazy","cone":6,"coneRaw":"6","surface":"unknown","transparency":null,"atmosphere":"unknown","ingredients":[{"id":15349,"name":"Nepheline Syenite","percentage":52.94,"isAdditional":false},{"id":15135,"name":"Dolomite","percentage":21.18,"isAdditional":false},{"id":15058,"name":"Ball Clay","percentage":14.12,"isAdditional":false},{"id":15469,"name":"Zircopax","percentage":12.94,"isAdditional":false},{"id":15422,"name":"Spodumene","percentage":11.76,"isAdditional":false},{"id":15467,"name":"Zinc Oxide","percentage":4.71,"isAdditional":false},{"id":15120,"name":"Copper Carbonate","percentage":1.18,"isAdditional":true}],"umf":{"Li2O":0.0714,"Na2O":0.1918,"K2O":0.0617,"MgO":0.2663,"CaO":0.2776,"ZnO":0.1312,"Al2O3":0.4244,"Fe2O3":0.0028,"SiO2":1.9734,"TiO2":0.004,"ZrO2":0.16,"CuO":0.0216},"SiO2_Al2O3_ratio":4.65,"R2O_RO_ratio":0.3249,"fluxSum":1.0,"x":1.9734,"y":0.4244,"imageUrl":null,"thumbnailUrl":null,"scrapedAt":null},{"id":"glazy_77700","name":"Warm Jade Green","source":"glazy","cone":6,"coneRaw":"6","surface":"unknown","transparency":null,"atmosphere":"unknown","ingredients":[{"id":24529,"name":"Potash Feldspar ESAN (Ceramiccon)","percentage":40,"isAdditional":false},{"id":15400,"name":"Silica","percentage":16,"isAdditional":false},{"id":15457,"name":"Whiting","percentage":16,"isAdditional":false},{"id":24530,"name":"Kaolin (ceramiccon)","percentage":10,"isAdditional":false},{"id":15168,"name":"Ferro Frit 3124","percentage":9,"isAdditional":false},{"id":15433,"name":"Talc","percentage":9,"isAdditional":false},{"id":15393,"name":"Rutile","percentage":6,"isAdditional":false},{"id":15120,"name":"Copper Carbonate","percentage":4,"isAdditional":false}],"umf":{"Na2O":0.0782,"K2O":0.138,"MgO":0.2194,"CaO":0.5644,"Al2O3":0.3271,"B2O3":0.0539,"Fe2O3":0.0144,"SiO2":3.0188,"TiO2":0.2081,"CuO":0.098},"SiO2_Al2O3_ratio":9.23,"R2O_RO_ratio":0.2162,"fluxSum":1.0,"x":3.0188,"y":0.3271,"imageUrl":null,"thumbnailUrl":null,"scrapedAt":null},{"id":"glazy_11680","name":"Water Blue Original","source":"glazy","cone":6,"coneRaw":"6","surface":"gloss","transparency":"transparent","atmosphere":"oxidation","ingredients":[{"id":15167,"name":"Ferro Frit 3110","percentage":77,"isAdditional":false},{"id":15400,"name":"Silica","percentage":10,"isAdditional":false},{"id":15137,"name":"EP Kaolin","percentage":7,"isAdditional":false},{"id":15252,"name":"Gerstley Borate","percentage":6,"isAdditional":false},{"id":15072,"name":"Bentonite","percentage":3,"isAdditional":false},{"id":15120,"name":"Copper Carbonate","percentage":2,"isAdditional":false}],"umf":{"Na2O":0.5908,"K2O":0.061,"MgO":0.0209,"CaO":0.3273,"Al2O3":0.1823,"B2O3":0.1586,"Fe2O3":0.0035,"SiO2":3.5135,"TiO2":0.0012,"P2O5":0.0005,"CuO":0.0491},"SiO2_Al2O3_ratio":19.27,"R2O_RO_ratio":0.6518,"fluxSum":1.0,"x":3.5135,"y":0.1823,"imageUrl":null,"thumbnailUrl":null,"scrapedAt":null},{"id":"glazy_11681","name":"Water Blue Revision 1","source":"glazy","cone":6,"coneRaw":"6","surface":"gloss","transparency":"translucent","atmosphere":"oxidation","ingredients":[{"id":15167,"name":"Ferro Frit 3110","percentage":55,"isAdditional":false},{"id":15137,"name":"EP Kaolin","percentage":15,"isAdditional":false},{"id":15400,"name":"Silica","percentage":15,"isAdditional":false},{"id":15252,"name":"Gerstley Borate","percentage":10,"isAdditional":false},{"id":15469,"name":"Zircopax","percentage":5,"isAdditional":false},{"id":15072,"name":"Bentonite","percentage":3,"isAdditional":true},{"id":15120,"name":"Copper Carbonate","percentage":2,"isAdditional":true}],"umf":{"Na2O":0.5382,"K2O":0.0566,"MgO":0.0397,"CaO":0.3655,"Al2O3":0.3073,"B2O3":0.2229,"Fe2O3":0.0061,"SiO2":4.0709,"TiO2":0.0032,"ZrO2":0.1024,"P2O5":0.0013,"CuO":0.0608},"SiO2_Al2O3_ratio":13.25,"R2O_RO_ratio":0.5948,"fluxSum":1.0,"x":4.0709,"y":0.3073,"imageUrl":null,"thumbnailUrl":null,"scrapedAt":null},{"id":"glazy_48351","name":"Water Color Green","source":"glazy","cone":6,"coneRaw":"6","surface":"matte","transparency":"transparent","atmosphere":"oxidation","ingredients":[{"id":15131,"name":"Custer Feldspar","percentage":49.2,"isAdditional":false},{"id":15400,"name":"Silica","percentage":17.4,"isAdditional":false},{"id":15457,"name":"Whiting","percentage":16.4,"isAdditional":false},{"id":15431,"name":"Strontium Carbonate","percentage":7.7,"isAdditional":false},{"id":15168,"name":"Ferro Frit 3124","percentage":5.1,"isAdditional":false},{"id":15323,"name":"Lithium Carbonate","percentage":4.1,"isAdditional":false},{"id":15120,"name":"Copper Carbonate","percentage":8,"isAdditional":true},{"id":15072,"name":"Bentonite","percentage":2,"isAdditional":true}],"umf":{"Li2O":0.1504,"Na2O":0.0806,"K2O":0.1421,"MgO":0.0027,"CaO":0.4839,"SrO":0.1403,"Al2O3":0.2446,"B2O3":0.0271,"Fe2O3":0.002,"SiO2":2.4676,"CuO":0.1742},"SiO2_Al2O3_ratio":10.09,"R2O_RO_ratio":0.3731,"fluxSum":1.0,"x":2.4676,"y":0.2446,"imageUrl":null,"thumbnailUrl":null,"scrapedAt":null},{"id":"glazy_38507","name":"Waterfall Brown with EPK","source":"glazy","cone":6,"coneRaw":"6","surface":"gloss","transparency":"opaque","atmosphere":"unknown","ingredients":[],"umf":{"Na2O":0.3175,"K2O":0.0027,"MgO":0.0019,"CaO":0.6778,"Al2O3":0.3409,"B2O3":0.6708,"Fe2O3":0.2977,"SiO2":4.0044,"TiO2":0.0478,"P2O5":0.0014},"SiO2_Al2O3_ratio":11.75,"R2O_RO_ratio":0.3202,"fluxSum":0.9999,"x":4.0044,"y":0.3409,"imageUrl":null,"thumbnailUrl":null,"scrapedAt":null},{"id":"glazy_91975","name":"Weathered Bronze *NOT FOOD SAFE","source":"glazy","cone":6,"coneRaw":"6","surface":"unknown","transparency":null,"atmosphere":"unknown","ingredients":[],"umf":{"Li2O":0.0478,"Na2O":0.3349,"K2O":0.1061,"MgO":0.0078,"CaO":0.0281,"SrO":0.4752,"Al2O3":0.5669,"Fe2O3":0.0035,"SiO2":2.9957,"TiO2":0.2239,"CuO":0.1419},"SiO2_Al2O3_ratio":5.28,"R2O_RO_ratio":0.4888,"fluxSum":0.9999,"x":2.9957,"y":0.5669,"imageUrl":null,"thumbnailUrl":null,"scrapedAt":null},{"id":"glazy_10972","name":"White (Cedar Hill)","source":"glazy","cone":6,"coneRaw":"6","surface":"gloss","transparency":"opaque","atmosphere":"oxidation","ingredients":[{"id":15798,"name":"Ravenscrag Slip","percentage":80,"isAdditional":false},{"id":15169,"name":"Ferro Frit 3134","percentage":20,"isAdditional":false},{"id":15469,"name":"Zircopax","percentage":10,"isAdditional":true}],"umf":{"Na2O":0.1246,"K2O":0.1107,"MgO":0.1578,"CaO":0.6069,"Al2O3":0.3967,"B2O3":0.2082,"Fe2O3":0.0175,"SiO2":3.0564,"TiO2":0.0127,"ZrO2":0.1735},"SiO2_Al2O3_ratio":7.7,"R2O_RO_ratio":0.2353,"fluxSum":1.0,"x":3.0564,"y":0.3967,"imageUrl":null,"thumbnailUrl":null,"scrapedAt":null},{"id":"glazy_31539","name":"White -NCMC","source":"glazy","cone":6,"coneRaw":"6","surface":"gloss","transparency":null,"atmosphere":"unknown","ingredients":[{"id":15135,"name":"Dolomite","percentage":20,"isAdditional":false},{"id":15169,"name":"Ferro Frit 3134","percentage":20,"isAdditional":false},{"id":15298,"name":"Kentucky OM #4 Ball Clay","percentage":20,"isAdditional":false},{"id":15400,"name":"Silica","percentage":20,"isAdditional":false},{"id":15422,"name":"Spodumene","percentage":20,"isAdditional":false},{"id":15442,"name":"Tin Oxide","percentage":5,"isAdditional":false}],"umf":{"Li2O":0.1413,"Na2O":0.0888,"K2O":0.0056,"MgO":0.2917,"CaO":0.4727,"Al2O3":0.2962,"B2O3":0.1725,"Fe2O3":0.0036,"SiO2":2.3274,"TiO2":0.0079,"SnO2":0.0874},"SiO2_Al2O3_ratio":7.86,"R2O_RO_ratio":0.2357,"fluxSum":1.0001,"x":2.3274,"y":0.2962,"imageUrl":null,"thumbnailUrl":null,"scrapedAt":null},{"id":"glazy_7732","name":"White Bird, ^5-7 ox. 3 Cu. Carb.","source":"glazy","cone":6,"coneRaw":"6","surface":"gloss","transparency":null,"atmosphere":"oxidation","ingredients":[{"id":15349,"name":"Nepheline Syenite","percentage":47,"isAdditional":false},{"id":15252,"name":"Gerstley Borate","percentage":23,"isAdditional":false},{"id":15135,"name":"Dolomite","percentage":10,"isAdditional":false},{"id":15298,"name":"Kentucky OM #4 Ball Clay","percentage":10,"isAdditional":false},{"id":15442,"name":"Tin Oxide","percentage":5,"isAdditional":false},{"id":15469,"name":"Zircopax","percentage":5,"isAdditional":false},{"id":15120,"name":"Copper Carbonate","percentage":3,"isAdditional":true}],"umf":{"Na2O":0.2705,"K2O":0.0754,"MgO":0.2308,"CaO":0.4233,"Al2O3":0.4134,"B2O3":0.2671,"Fe2O3":0.0047,"SiO2":1.963,"TiO2":0.0054,"ZrO2":0.0823,"SnO2":0.1001,"P2O5":0.0005,"CuO":0.0733},"SiO2_Al2O3_ratio":4.75,"R2O_RO_ratio":0.3459,"fluxSum":1.0,"x":1.963,"y":0.4134,"imageUrl":null,"thumbnailUrl":null,"scrapedAt":null},{"id":"glazy_145048","name":"White Gloss (c/6)","source":"glazy","cone":6,"coneRaw":"6","surface":"unknown","transparency":null,"atmosphere":"unknown","ingredients":[],"umf":{"Na2O":0.2259,"K2O":0.0513,"MgO":0.0055,"CaO":0.7173,"Al2O3":0.5078,"B2O3":0.1629,"Fe2O3":0.0049,"SiO2":3.8006,"TiO2":0.0029,"ZrO2":0.3126,"P2O5":0.0011},"SiO2_Al2O3_ratio":7.48,"R2O_RO_ratio":0.2772,"fluxSum":1.0,"x":3.8006,"y":0.5078,"imageUrl":null,"thumbnailUrl":null,"scrapedAt":null},{"id":"glazy_9282","name":"White Liner","source":"glazy","cone":6,"coneRaw":"6","surface":"unknown","transparency":"opaque","atmosphere":"reduction","ingredients":[{"id":15305,"name":"Kona F-4 feldspar","percentage":41,"isAdditional":false},{"id":15400,"name":"Silica","percentage":20,"isAdditional":false},{"id":15433,"name":"Talc","percentage":15,"isAdditional":false},{"id":15252,"name":"Gerstley Borate","percentage":12,"isAdditional":false},{"id":15135,"name":"Dolomite","percentage":7,"isAdditional":false},{"id":15058,"name":"Ball Clay","percentage":5,"isAdditional":false},{"id":15469,"name":"Zircopax","percentage":20,"isAdditional":true}],"umf":{"Na2O":0.1533,"K2O":0.0404,"MgO":0.3878,"CaO":0.4185,"Al2O3":0.3082,"B2O3":0.192,"Fe2O3":0.0044,"SiO2":2.1863,"TiO2":0.0022,"ZrO2":0.1361,"P2O5":0.001},"SiO2_Al2O3_ratio":7.09,"R2O_RO_ratio":0.1937,"fluxSum":1.0,"x":2.1863,"y":0.3082,"imageUrl":null,"thumbnailUrl":null,"scrapedAt":null},{"id":"glazy_37319","name":"White Matte","source":"glazy","cone":6,"coneRaw":"6","surface":"matte","transparency":null,"atmosphere":"reduction","ingredients":[{"id":15062,"name":"Barium Carbonate","percentage":12.5,"isAdditional":false},{"id":15125,"name":"Cornwall Stone","percentage":12.5,"isAdditional":false},{"id":15135,"name":"Dolomite","percentage":12.5,"isAdditional":false},{"id":15288,"name":"Kaolin","percentage":12.5,"isAdditional":false},{"id":15400,"name":"Silica","percentage":12.5,"isAdditional":false},{"id":15422,"name":"Spodumene","percentage":12.5,"isAdditional":false},{"id":15433,"name":"Talc","percentage":12.5,"isAdditional":false},{"id":15467,"name":"Zinc Oxide","percentage":12.5,"isAdditional":false}],"umf":{"Na2O":0.1732,"K2O":0.2323,"MgO":0.1036,"CaO":0.4905,"BaO":0.0005,"Al2O3":0.152,"B2O3":0.2938,"Fe2O3":0.019,"SiO2":3.5508,"TiO2":0.0252,"P2O5":0.0091,"Cr2O3":0.0001},"SiO2_Al2O3_ratio":23.36,"R2O_RO_ratio":0.4055,"fluxSum":1.0001,"x":3.5508,"y":0.152,"imageUrl":null,"thumbnailUrl":null,"scrapedAt":null},{"id":"glazy_145041","name":"White Satin Matte (c/6)","source":"glazy","cone":6,"coneRaw":"6","surface":"unknown","transparency":null,"atmosphere":"unknown","ingredients":[],"umf":{"Na2O":0.0853,"K2O":0.1162,"MgO":0.3931,"CaO":0.4054,"Al2O3":0.272,"B2O3":0.1992,"Fe2O3":0.0031,"SiO2":2.5555,"TiO2":0.1352,"ZrO2":0.0664,"P2O5":0.0008},"SiO2_Al2O3_ratio":9.4,"R2O_RO_ratio":0.2015,"fluxSum":1.0,"x":2.5555,"y":0.272,"imageUrl":null,"thumbnailUrl":null,"scrapedAt":null},{"id":"glazy_19374","name":"White Satin Matte ^6 Glaze","source":"glazy","cone":6,"coneRaw":"6","surface":"unknown","transparency":"opaque","atmosphere":"unknown","ingredients":[],"umf":{"Na2O":0.1399,"K2O":0.0381,"MgO":0.4491,"CaO":0.3729,"Al2O3":0.2041,"B2O3":0.3916,"Fe2O3":0.0049,"SiO2":3.2957,"TiO2":0.002,"ZrO2":0.0896,"P2O5":0.001},"SiO2_Al2O3_ratio":16.15,"R2O_RO_ratio":0.178,"fluxSum":1.0,"x":3.2957,"y":0.2041,"imageUrl":null,"thumbnailUrl":null,"scrapedAt":null},{"id":"glazy_24045","name":"White Volcano","source":"glazy","cone":6,"coneRaw":"6","surface":"unknown","transparency":"opaque","atmosphere":"reduction","ingredients":[{"id":15131,"name":"Custer Feldspar","percentage":49.73,"isAdditional":false},{"id":15457,"name":"Whiting","percentage":23.91,"isAdditional":false},{"id":15137,"name":"EP Kaolin","percentage":13.18,"isAdditional":false},{"id":15400,"name":"Silica","percentage":13.18,"isAdditional":false},{"id":15443,"name":"Titanium Dioxide","percentage":11.29,"isAdditional":true},{"id":15401,"name":"Silicon carbide","percentage":0.34,"isAdditional":true}],"umf":{"Na2O":0.0757,"K2O":0.1666,"MgO":0.001,"CaO":0.7566,"Al2O3":0.4075,"Fe2O3":0.0029,"SiO2":2.7543,"TiO2":0.5083,"P2O5":0.0007},"SiO2_Al2O3_ratio":6.76,"R2O_RO_ratio":0.2423,"fluxSum":0.9999,"x":2.7543,"y":0.4075,"imageUrl":null,"thumbnailUrl":null,"scrapedAt":null},{"id":"glazy_129754","name":"White base (reformulated with diff materials)","source":"glazy","cone":6,"coneRaw":"6","surface":"gloss","transparency":"opaque","atmosphere":"unknown","ingredients":[],"umf":{"Na2O":0.1271,"K2O":0.1095,"MgO":0.1551,"CaO":0.6083,"Al2O3":0.3832,"B2O3":0.2089,"Fe2O3":0.0042,"SiO2":3.0601,"TiO2":0.0028,"P2O5":0.0012},"SiO2_Al2O3_ratio":7.99,"R2O_RO_ratio":0.2366,"fluxSum":1.0,"x":3.0601,"y":0.3832,"imageUrl":null,"thumbnailUrl":null,"scrapedAt":null},{"id":"glazy_96610","name":"Willow","source":"glazy","cone":6,"coneRaw":"6","surface":"unknown","transparency":null,"atmosphere":"oxidation","ingredients":[{"id":15349,"name":"Nepheline Syenite","percentage":30,"isAdditional":false},{"id":15400,"name":"Silica","percentage":30,"isAdditional":false},{"id":15252,"name":"Gerstley Borate","percentage":20,"isAdditional":false},{"id":15137,"name":"EP Kaolin","percentage":10,"isAdditional":false},{"id":15457,"name":"Whiting","percentage":10,"isAdditional":false},{"id":15108,"name":"Chrome Oxide","percentage":1.5,"isAdditional":true}],"umf":{"Na2O":0.2256,"K2O":0.0592,"MgO":0.0685,"CaO":0.6467,"Al2O3":0.3999,"B2O3":0.2873,"Fe2O3":0.0043,"SiO2":3.4618,"TiO2":0.0027,"P2O5":0.0012,"Cr2O3":0.0368},"SiO2_Al2O3_ratio":8.66,"R2O_RO_ratio":0.2848,"fluxSum":1.0,"x":3.4618,"y":0.3999,"imageUrl":null,"thumbnailUrl":null,"scrapedAt":null},{"id":"glazy_33953","name":"Wine - CTAC","source":"glazy","cone":6,"coneRaw":"6","surface":"unknown","transparency":null,"atmosphere":"unknown","ingredients":[],"umf":{"Na2O":0.1111,"K2O":0.0242,"MgO":0.0578,"CaO":0.8044,"SrO":0.0026,"Al2O3":0.226,"B2O3":0.2066,"Fe2O3":0.0017,"SiO2":2.2868,"TiO2":0.0015,"SnO2":0.0928,"P2O5":0.0006,"Cr2O3":0.0028},"SiO2_Al2O3_ratio":10.12,"R2O_RO_ratio":0.1353,"fluxSum":1.0001,"x":2.2868,"y":0.226,"imageUrl":null,"thumbnailUrl":null,"scrapedAt":null},{"id":"glazy_150703","name":"Winter Mint Melt","source":"glazy","cone":6,"coneRaw":"6","surface":"unknown","transparency":null,"atmosphere":"unknown","ingredients":[],"umf":{"Li2O":0.0749,"Na2O":0.2069,"K2O":0.054,"MgO":0.0026,"CaO":0.3914,"ZnO":0.2701,"Al2O3":0.2787,"B2O3":0.0815,"Fe2O3":0.0006,"SiO2":2.4865,"TiO2":0.1376,"SnO2":0.0547,"CuO":0.0667},"SiO2_Al2O3_ratio":8.92,"R2O_RO_ratio":0.3358,"fluxSum":0.9999,"x":2.4865,"y":0.2787,"imageUrl":null,"thumbnailUrl":null,"scrapedAt":null},{"id":"glazy_86397","name":"WoDo White","source":"glazy","cone":6,"coneRaw":"6","surface":"unknown","transparency":"opaque","atmosphere":"unknown","ingredients":[],"umf":{"Na2O":0.1436,"K2O":0.1092,"MgO":0.3165,"CaO":0.4307,"Al2O3":0.3752,"Fe2O3":0.0044,"SiO2":1.6893,"TiO2":0.0058},"SiO2_Al2O3_ratio":4.5,"R2O_RO_ratio":0.2528,"fluxSum":1.0,"x":1.6893,"y":0.3752,"imageUrl":null,"thumbnailUrl":null,"scrapedAt":null},{"id":"glazy_2524","name":"Wolff Cream Gloss","source":"glazy","cone":6,"coneRaw":"6","surface":"gloss","transparency":null,"atmosphere":"unknown","ingredients":[{"id":15131,"name":"Custer Feldspar","percentage":35,"isAdditional":false},{"id":15252,"name":"Gerstley Borate","percentage":30,"isAdditional":false},{"id":15369,"name":"Plastic Vitrox","percentage":15,"isAdditional":false},{"id":15400,"name":"Silica","percentage":10,"isAdditional":false},{"id":15457,"name":"Whiting","percentage":10,"isAdditional":false},{"id":15393,"name":"Rutile","percentage":3,"isAdditional":true},{"id":15387,"name":"Red Iron Oxide","percentage":2,"isAdditional":true}],"umf":{"Na2O":0.1198,"K2O":0.1445,"MgO":0.0869,"CaO":0.6488,"Al2O3":0.2491,"B2O3":0.3596,"Fe2O3":0.0473,"SiO2":2.5855,"TiO2":0.107,"P2O5":0.0007},"SiO2_Al2O3_ratio":10.38,"R2O_RO_ratio":0.2643,"fluxSum":1.0,"x":2.5855,"y":0.2491,"imageUrl":null,"thumbnailUrl":null,"scrapedAt":null},{"id":"glazy_31547","name":"Woo Yellow - NCMC","source":"glazy","cone":6,"coneRaw":"6","surface":"unknown","transparency":null,"atmosphere":"unknown","ingredients":[{"id":16050,"name":"Neph Sye A270","percentage":42.5,"isAdditional":false},{"id":15431,"name":"Strontium Carbonate","percentage":24,"isAdditional":false},{"id":15135,"name":"Dolomite","percentage":15.41,"isAdditional":false},{"id":15137,"name":"EP Kaolin","percentage":9.04,"isAdditional":false},{"id":15400,"name":"Silica","percentage":9.04,"isAdditional":false},{"id":15469,"name":"Zircopax","percentage":6.2,"isAdditional":false},{"id":15072,"name":"Bentonite","percentage":4,"isAdditional":false},{"id":15387,"name":"Red Iron Oxide","percentage":3,"isAdditional":false},{"id":15138,"name":"Epsom salts","percentage":1,"isAdditional":false}],"umf":{"Na2O":0.168,"K2O":0.0519,"MgO":0.2067,"CaO":0.201,"SrO":0.3724,"Al2O3":0.3193,"Fe2O3":0.0444,"SiO2":1.6454,"TiO2":0.001,"ZrO2":0.0775,"P2O5":0.0004},"SiO2_Al2O3_ratio":5.15,"R2O_RO_ratio":0.2199,"fluxSum":1.0,"x":1.6454,"y":0.3193,"imageUrl":null,"thumbnailUrl":null,"scrapedAt":null},{"id":"glazy_11002","name":"Woo Yellow -old (Cedar Hill)","source":"glazy","cone":6,"coneRaw":"6","surface":"matte","transparency":"opaque","atmosphere":"oxidation","ingredients":[{"id":15349,"name":"Nepheline Syenite","percentage":42.5,"isAdditional":false},{"id":15431,"name":"Strontium Carbonate","percentage":23.9,"isAdditional":false},{"id":15135,"name":"Dolomite","percentage":15.41,"isAdditional":false},{"id":15137,"name":"EP Kaolin","percentage":9.04,"isAdditional":false},{"id":15400,"name":"Silica","percentage":9.04,"isAdditional":false},{"id":15469,"name":"Zircopax","percentage":19.23,"isAdditional":true},{"id":15072,"name":"Bentonite","percentage":4.76,"isAdditional":true},{"id":15387,"name":"Red Iron Oxide","percentage":3.57,"isAdditional":true}],"umf":{"Na2O":0.1616,"K2O":0.0501,"MgO":0.2029,"CaO":0.2094,"SrO":0.3759,"Al2O3":0.3241,"Fe2O3":0.0533,"SiO2":1.8583,"TiO2":0.001,"ZrO2":0.2435,"P2O5":0.0004},"SiO2_Al2O3_ratio":5.73,"R2O_RO_ratio":0.2117,"fluxSum":0.9999,"x":1.8583,"y":0.3241,"imageUrl":null,"thumbnailUrl":null,"scrapedAt":null},{"id":"glazy_13115","name":"Wood Ash #2018-01","source":"glazy","cone":6,"coneRaw":"6","surface":"unknown","transparency":null,"atmosphere":"oxidation","ingredients":[{"id":15400,"name":"Silica","percentage":27,"isAdditional":false},{"id":15137,"name":"EP Kaolin","percentage":18,"isAdditional":false},{"id":15252,"name":"Gerstley Borate","percentage":18,"isAdditional":false},{"id":15365,"name":"Pine wood ash","percentage":18,"isAdditional":false},{"id":15637,"name":"Nepheline Syenite Norwegian","percentage":18,"isAdditional":false}],"umf":{"Na2O":0.1096,"K2O":0.1178,"MgO":0.1605,"CaO":0.5925,"Al2O3":0.3306,"B2O3":0.2108,"Fe2O3":0.0049,"SiO2":2.4697,"TiO2":0.0033,"P2O5":0.0194,"MnO":0.0196},"SiO2_Al2O3_ratio":7.47,"R2O_RO_ratio":0.2319,"fluxSum":0.9804,"x":2.4697,"y":0.3306,"imageUrl":null,"thumbnailUrl":null,"scrapedAt":null},{"id":"glazy_6031","name":"Xavier Original: CoO 1, Rutile 4.5","source":"glazy","cone":6,"coneRaw":"6","surface":"unknown","transparency":null,"atmosphere":"oxidation","ingredients":[{"id":15131,"name":"Custer Feldspar","percentage":40,"isAdditional":false},{"id":15400,"name":"Silica","percentage":16,"isAdditional":false},{"id":15457,"name":"Whiting","percentage":16,"isAdditional":false},{"id":15288,"name":"Kaolin","percentage":10,"isAdditional":false},{"id":15169,"name":"Ferro Frit 3134","percentage":9,"isAdditional":false},{"id":15433,"name":"Talc","percentage":9,"isAdditional":false},{"id":15393,"name":"Rutile","percentage":4.5,"isAdditional":true},{"id":15117,"name":"Cobalt Oxide","percentage":1,"isAdditional":true}],"umf":{"Na2O":0.0999,"K2O":0.1244,"MgO":0.2086,"CaO":0.5671,"Al2O3":0.3162,"B2O3":0.0863,"Fe2O3":0.0089,"SiO2":2.8256,"TiO2":0.1486,"CoO":0.0365},"SiO2_Al2O3_ratio":8.94,"R2O_RO_ratio":0.2243,"fluxSum":1.0,"x":2.8256,"y":0.3162,"imageUrl":null,"thumbnailUrl":null,"scrapedAt":null},{"id":"glazy_6025","name":"Xavier Original: CoO 1, Rutile 4.5, RIO 2","source":"glazy","cone":6,"coneRaw":"6","surface":"unknown","transparency":null,"atmosphere":"oxidation","ingredients":[{"id":15131,"name":"Custer Feldspar","percentage":40,"isAdditional":false},{"id":15400,"name":"Silica","percentage":16,"isAdditional":false},{"id":15457,"name":"Whiting","percentage":16,"isAdditional":false},{"id":15288,"name":"Kaolin","percentage":10,"isAdditional":false},{"id":15169,"name":"Ferro Frit 3134","percentage":9,"isAdditional":false},{"id":15433,"name":"Talc","percentage":9,"isAdditional":false},{"id":15393,"name":"Rutile","percentage":4.5,"isAdditional":true},{"id":15387,"name":"Red Iron Oxide","percentage":2,"isAdditional":true},{"id":15117,"name":"Cobalt Oxide","percentage":1,"isAdditional":true}],"umf":{"Na2O":0.0999,"K2O":0.1244,"MgO":0.2086,"CaO":0.5671,"Al2O3":0.3162,"B2O3":0.0863,"Fe2O3":0.0438,"SiO2":2.8256,"TiO2":0.1486,"CoO":0.0365},"SiO2_Al2O3_ratio":8.94,"R2O_RO_ratio":0.2243,"fluxSum":1.0,"x":2.8256,"y":0.3162,"imageUrl":null,"thumbnailUrl":null,"scrapedAt":null},{"id":"glazy_6027","name":"Xavier Original: CoO 1, Rutile 4.5, RIO 4","source":"glazy","cone":6,"coneRaw":"6","surface":"unknown","transparency":null,"atmosphere":"oxidation","ingredients":[{"id":15131,"name":"Custer Feldspar","percentage":40,"isAdditional":false},{"id":15400,"name":"Silica","percentage":16,"isAdditional":false},{"id":15457,"name":"Whiting","percentage":16,"isAdditional":false},{"id":15288,"name":"Kaolin","percentage":10,"isAdditional":false},{"id":15169,"name":"Ferro Frit 3134","percentage":9,"isAdditional":false},{"id":15433,"name":"Talc","percentage":9,"isAdditional":false},{"id":15393,"name":"Rutile","percentage":4.5,"isAdditional":true},{"id":15387,"name":"Red Iron Oxide","percentage":4,"isAdditional":true},{"id":15117,"name":"Cobalt Oxide","percentage":1,"isAdditional":true}],"umf":{"Na2O":0.0999,"K2O":0.1244,"MgO":0.2086,"CaO":0.5671,"Al2O3":0.3162,"B2O3":0.0863,"Fe2O3":0.0786,"SiO2":2.8256,"TiO2":0.1486,"CoO":0.0365},"SiO2_Al2O3_ratio":8.94,"R2O_RO_ratio":0.2243,"fluxSum":1.0,"x":2.8256,"y":0.3162,"imageUrl":null,"thumbnailUrl":null,"scrapedAt":null},{"id":"glazy_6029","name":"Xavier Original: CoO 1, Rutile 4.5, RIO 6","source":"glazy","cone":6,"coneRaw":"6","surface":"unknown","transparency":null,"atmosphere":"oxidation","ingredients":[{"id":15131,"name":"Custer Feldspar","percentage":40,"isAdditional":false},{"id":15400,"name":"Silica","percentage":16,"isAdditional":false},{"id":15457,"name":"Whiting","percentage":16,"isAdditional":false},{"id":15288,"name":"Kaolin","percentage":10,"isAdditional":false},{"id":15169,"name":"Ferro Frit 3134","percentage":9,"isAdditional":false},{"id":15433,"name":"Talc","percentage":9,"isAdditional":false},{"id":15387,"name":"Red Iron Oxide","percentage":6,"isAdditional":true},{"id":15393,"name":"Rutile","percentage":4.5,"isAdditional":true},{"id":15117,"name":"Cobalt Oxide","percentage":1,"isAdditional":true}],"umf":{"Na2O":0.0999,"K2O":0.1244,"MgO":0.2086,"CaO":0.5671,"Al2O3":0.3162,"B2O3":0.0863,"Fe2O3":0.1135,"SiO2":2.8256,"TiO2":0.1486,"CoO":0.0365},"SiO2_Al2O3_ratio":8.94,"R2O_RO_ratio":0.2243,"fluxSum":1.0,"x":2.8256,"y":0.3162,"imageUrl":null,"thumbnailUrl":null,"scrapedAt":null},{"id":"glazy_6032","name":"Xavier Revised: CoO 1, Rutile 4.5","source":"glazy","cone":6,"coneRaw":"6","surface":"unknown","transparency":null,"atmosphere":"oxidation","ingredients":[{"id":15131,"name":"Custer Feldspar","percentage":22,"isAdditional":false},{"id":15400,"name":"Silica","percentage":21,"isAdditional":false},{"id":15288,"name":"Kaolin","percentage":20,"isAdditional":false},{"id":15169,"name":"Ferro Frit 3134","percentage":16,"isAdditional":false},{"id":15457,"name":"Whiting","percentage":12,"isAdditional":false},{"id":15433,"name":"Talc","percentage":9,"isAdditional":false},{"id":15393,"name":"Rutile","percentage":4.5,"isAdditional":true},{"id":15117,"name":"Cobalt Oxide","percentage":1,"isAdditional":true}],"umf":{"Na2O":0.1195,"K2O":0.0758,"MgO":0.2309,"CaO":0.5739,"Al2O3":0.3851,"B2O3":0.1699,"Fe2O3":0.0095,"SiO2":3.1598,"TiO2":0.1645,"CoO":0.0404},"SiO2_Al2O3_ratio":8.21,"R2O_RO_ratio":0.1953,"fluxSum":1.0001,"x":3.1598,"y":0.3851,"imageUrl":null,"thumbnailUrl":null,"scrapedAt":null},{"id":"glazy_6026","name":"Xavier Revised: CoO 1, Rutile 4.5, RIO 2","source":"glazy","cone":6,"coneRaw":"6","surface":"unknown","transparency":null,"atmosphere":"oxidation","ingredients":[{"id":15131,"name":"Custer Feldspar","percentage":22,"isAdditional":false},{"id":15400,"name":"Silica","percentage":21,"isAdditional":false},{"id":15288,"name":"Kaolin","percentage":20,"isAdditional":false},{"id":15169,"name":"Ferro Frit 3134","percentage":16,"isAdditional":false},{"id":15457,"name":"Whiting","percentage":12,"isAdditional":false},{"id":15433,"name":"Talc","percentage":9,"isAdditional":false},{"id":15393,"name":"Rutile","percentage":4.5,"isAdditional":true},{"id":15387,"name":"Red Iron Oxide","percentage":2,"isAdditional":true},{"id":15117,"name":"Cobalt Oxide","percentage":1,"isAdditional":true}],"umf":{"Na2O":0.1195,"K2O":0.0758,"MgO":0.2309,"CaO":0.5739,"Al2O3":0.3851,"B2O3":0.1699,"Fe2O3":0.0481,"SiO2":3.1598,"TiO2":0.1645,"CoO":0.0404},"SiO2_Al2O3_ratio":8.21,"R2O_RO_ratio":0.1953,"fluxSum":1.0001,"x":3.1598,"y":0.3851,"imageUrl":null,"thumbnailUrl":null,"scrapedAt":null},{"id":"glazy_6028","name":"Xavier Revised: CoO 1, Rutile 4.5, RIO 4","source":"glazy","cone":6,"coneRaw":"6","surface":"unknown","transparency":null,"atmosphere":"oxidation","ingredients":[{"id":15131,"name":"Custer Feldspar","percentage":22,"isAdditional":false},{"id":15400,"name":"Silica","percentage":21,"isAdditional":false},{"id":15288,"name":"Kaolin","percentage":20,"isAdditional":false},{"id":15169,"name":"Ferro Frit 3134","percentage":16,"isAdditional":false},{"id":15457,"name":"Whiting","percentage":12,"isAdditional":false},{"id":15433,"name":"Talc","percentage":9,"isAdditional":false},{"id":15393,"name":"Rutile","percentage":4.5,"isAdditional":true},{"id":15387,"name":"Red Iron Oxide","percentage":4,"isAdditional":true},{"id":15117,"name":"Cobalt Oxide","percentage":1,"isAdditional":true}],"umf":{"Na2O":0.1195,"K2O":0.0758,"MgO":0.2309,"CaO":0.5739,"Al2O3":0.3851,"B2O3":0.1699,"Fe2O3":0.0867,"SiO2":3.1598,"TiO2":0.1645,"CoO":0.0404},"SiO2_Al2O3_ratio":8.21,"R2O_RO_ratio":0.1953,"fluxSum":1.0001,"x":3.1598,"y":0.3851,"imageUrl":null,"thumbnailUrl":null,"scrapedAt":null},{"id":"glazy_6030","name":"Xavier Revised: CoO 1, Rutile 4.5, RIO 6","source":"glazy","cone":6,"coneRaw":"6","surface":"unknown","transparency":null,"atmosphere":"oxidation","ingredients":[{"id":15131,"name":"Custer Feldspar","percentage":22,"isAdditional":false},{"id":15400,"name":"Silica","percentage":21,"isAdditional":false},{"id":15288,"name":"Kaolin","percentage":20,"isAdditional":false},{"id":15169,"name":"Ferro Frit 3134","percentage":16,"isAdditional":false},{"id":15457,"name":"Whiting","percentage":12,"isAdditional":false},{"id":15433,"name":"Talc","percentage":9,"isAdditional":false},{"id":15387,"name":"Red Iron Oxide","percentage":6,"isAdditional":true},{"id":15393,"name":"Rutile","percentage":4.5,"isAdditional":true},{"id":15117,"name":"Cobalt Oxide","percentage":1,"isAdditional":true}],"umf":{"Na2O":0.1195,"K2O":0.0758,"MgO":0.2309,"CaO":0.5739,"Al2O3":0.3851,"B2O3":0.1699,"Fe2O3":0.1253,"SiO2":3.1598,"TiO2":0.1645,"CoO":0.0404},"SiO2_Al2O3_ratio":8.21,"R2O_RO_ratio":0.1953,"fluxSum":1.0001,"x":3.1598,"y":0.3851,"imageUrl":null,"thumbnailUrl":null,"scrapedAt":null},{"id":"glazy_30489","name":"Xavier's Warm Jade Green","source":"glazy","cone":6,"coneRaw":"6","surface":"unknown","transparency":null,"atmosphere":"reduction","ingredients":[{"id":15131,"name":"Custer Feldspar","percentage":40,"isAdditional":false},{"id":15400,"name":"Silica","percentage":16,"isAdditional":false},{"id":15457,"name":"Whiting","percentage":16,"isAdditional":false},{"id":15137,"name":"EP Kaolin","percentage":10,"isAdditional":false},{"id":15168,"name":"Ferro Frit 3124","percentage":9,"isAdditional":false},{"id":15608,"name":"Amtalc-C98 Talc","percentage":9,"isAdditional":false},{"id":15393,"name":"Rutile","percentage":6,"isAdditional":true},{"id":15120,"name":"Copper Carbonate","percentage":4,"isAdditional":true}],"umf":{"Na2O":0.0869,"K2O":0.1329,"MgO":0.2009,"CaO":0.5794,"Al2O3":0.3412,"B2O3":0.0541,"Fe2O3":0.0144,"SiO2":2.9201,"TiO2":0.2072,"P2O5":0.0006,"CuO":0.0983},"SiO2_Al2O3_ratio":8.56,"R2O_RO_ratio":0.2198,"fluxSum":1.0001,"x":2.9201,"y":0.3412,"imageUrl":null,"thumbnailUrl":null,"scrapedAt":null},{"id":"glazy_76230","name":"YST","source":"glazy","cone":6,"coneRaw":"6","surface":"gloss","transparency":null,"atmosphere":"unknown","ingredients":[],"umf":{"Na2O":0.1703,"K2O":0.0471,"MgO":0.039,"CaO":0.1558,"SrO":0.5878,"Al2O3":0.3215,"B2O3":0.1597,"Fe2O3":0.0217,"SiO2":2.8788,"TiO2":0.342,"P2O5":0.0008},"SiO2_Al2O3_ratio":8.95,"R2O_RO_ratio":0.2174,"fluxSum":1.0,"x":2.8788,"y":0.3215,"imageUrl":null,"thumbnailUrl":null,"scrapedAt":null},{"id":"glazy_91776","name":"YST - Cobalt","source":"glazy","cone":6,"coneRaw":"6","surface":"unknown","transparency":"opaque","atmosphere":"unknown","ingredients":[],"umf":{"Na2O":0.1703,"K2O":0.0471,"MgO":0.039,"CaO":0.1558,"SrO":0.5878,"Al2O3":0.3215,"B2O3":0.1597,"Fe2O3":0.0217,"SiO2":2.8788,"TiO2":0.342,"P2O5":0.0008,"CoO":0.1586},"SiO2_Al2O3_ratio":8.95,"R2O_RO_ratio":0.2174,"fluxSum":1.0,"x":2.8788,"y":0.3215,"imageUrl":null,"thumbnailUrl":null,"scrapedAt":null},{"id":"glazy_145036","name":"Yellow Matte (c/6)","source":"glazy","cone":6,"coneRaw":"6","surface":"unknown","transparency":null,"atmosphere":"unknown","ingredients":[],"umf":{"Li2O":0.3295,"Na2O":0.213,"K2O":0.0619,"MgO":0.0326,"CaO":0.363,"Al2O3":0.3996,"B2O3":0.116,"Fe2O3":0.0109,"SiO2":2.28,"TiO2":0.1242,"SnO2":0.1441,"P2O5":0.0008},"SiO2_Al2O3_ratio":5.71,"R2O_RO_ratio":0.6044,"fluxSum":1.0,"x":2.28,"y":0.3996,"imageUrl":null,"thumbnailUrl":null,"scrapedAt":null},{"id":"glazy_7721","name":"Zakin K15-1","source":"glazy","cone":6,"coneRaw":"6","surface":"gloss","transparency":null,"atmosphere":"oxidation","ingredients":[{"id":15349,"name":"Nepheline Syenite","percentage":40,"isAdditional":false},{"id":15135,"name":"Dolomite","percentage":18,"isAdditional":false},{"id":15400,"name":"Silica","percentage":18,"isAdditional":false},{"id":15137,"name":"EP Kaolin","percentage":12,"isAdditional":false},{"id":15080,"name":"Bone Ash","percentage":6,"isAdditional":false},{"id":15467,"name":"Zinc Oxide","percentage":4,"isAdditional":false},{"id":15323,"name":"Lithium Carbonate","percentage":2,"isAdditional":false},{"id":15120,"name":"Copper Carbonate","percentage":2,"isAdditional":true}],"umf":{"Li2O":0.0646,"Na2O":0.1502,"K2O":0.0474,"MgO":0.235,"CaO":0.3863,"ZnO":0.1165,"Al2O3":0.3209,"Fe2O3":0.0019,"SiO2":1.8845,"TiO2":0.0014,"P2O5":0.043,"CuO":0.0384},"SiO2_Al2O3_ratio":5.87,"R2O_RO_ratio":0.2622,"fluxSum":1.0,"x":1.8845,"y":0.3209,"imageUrl":null,"thumbnailUrl":null,"scrapedAt":null},{"id":"glazy_67482","name":"Zakins Clear Cone 6","source":"glazy","cone":6,"coneRaw":"6","surface":"unknown","transparency":null,"atmosphere":"unknown","ingredients":[],"umf":{"Na2O":0.1868,"K2O":0.0753,"MgO":0.0525,"CaO":0.5198,"ZnO":0.1657,"Al2O3":0.375,"B2O3":0.2076,"Fe2O3":0.0045,"SiO2":3.3024,"TiO2":0.0068,"P2O5":0.0004},"SiO2_Al2O3_ratio":8.81,"R2O_RO_ratio":0.2621,"fluxSum":1.0001,"x":3.3024,"y":0.375,"imageUrl":null,"thumbnailUrl":null,"scrapedAt":null},{"id":"glazy_64122","name":"Zephyr Clear MAc C6","source":"glazy","cone":6,"coneRaw":"6","surface":"unknown","transparency":null,"atmosphere":"unknown","ingredients":[],"umf":{"Na2O":0.221,"K2O":0.0782,"MgO":0.0597,"CaO":0.6411,"Al2O3":0.4977,"B2O3":0.2588,"Fe2O3":0.0047,"SiO2":4.0975,"TiO2":0.0032,"P2O5":0.0014},"SiO2_Al2O3_ratio":8.23,"R2O_RO_ratio":0.2992,"fluxSum":1.0,"x":4.0975,"y":0.4977,"imageUrl":null,"thumbnailUrl":null,"scrapedAt":null},{"id":"glazy_23329","name":"Zinc Pink 007","source":"glazy","cone":6,"coneRaw":"6","surface":"unknown","transparency":null,"atmosphere":"unknown","ingredients":[],"umf":{"Na2O":0.1244,"K2O":0.0927,"CaO":0.393,"ZnO":0.3898,"Al2O3":0.4169,"B2O3":0.0612,"Fe2O3":0.0013,"SiO2":1.6897,"Cr2O3":0.0149},"SiO2_Al2O3_ratio":4.05,"R2O_RO_ratio":0.2171,"fluxSum":0.9999,"x":1.6897,"y":0.4169,"imageUrl":null,"thumbnailUrl":null,"scrapedAt":null},{"id":"glazy_35560","name":"Zinc Satin (Base)","source":"glazy","cone":6,"coneRaw":"6","surface":"unknown","transparency":"opaque","atmosphere":"oxidation","ingredients":[{"id":15400,"name":"Silica","percentage":28,"isAdditional":false},{"id":15349,"name":"Nepheline Syenite","percentage":27,"isAdditional":false},{"id":15467,"name":"Zinc Oxide","percentage":19,"isAdditional":false},{"id":15171,"name":"Ferro Frit 3195","percentage":16,"isAdditional":false},{"id":15137,"name":"EP Kaolin","percentage":10,"isAdditional":false},{"id":15072,"name":"Bentonite","percentage":2,"isAdditional":true}],"umf":{"Na2O":0.1699,"K2O":0.04,"MgO":0.0056,"CaO":0.106,"ZnO":0.6785,"Al2O3":0.3519,"B2O3":0.1511,"Fe2O3":0.0032,"SiO2":2.8,"TiO2":0.0014,"P2O5":0.0005},"SiO2_Al2O3_ratio":7.96,"R2O_RO_ratio":0.2099,"fluxSum":1.0,"x":2.8,"y":0.3519,"imageUrl":null,"thumbnailUrl":null,"scrapedAt":null},{"id":"glazy_59213","name":"[e1] Cerberus Oil Spot [-Cobalt Carbonate]","source":"glazy","cone":6,"coneRaw":"6","surface":"unknown","transparency":null,"atmosphere":"oxidation","ingredients":[{"id":26952,"name":"Nephelin Syenite (Sepctrum N, Minerco)","percentage":35,"isAdditional":false},{"id":15400,"name":"Silica","percentage":19,"isAdditional":false},{"id":15169,"name":"Ferro Frit 3134","percentage":18,"isAdditional":false},{"id":26943,"name":"Kaolin (WBH,Minerco)","percentage":17,"isAdditional":false},{"id":15433,"name":"Talc","percentage":7,"isAdditional":false},{"id":15457,"name":"Whiting","percentage":4,"isAdditional":false},{"id":15387,"name":"Red Iron Oxide","percentage":8,"isAdditional":true}],"umf":{"Na2O":0.267,"K2O":0.1355,"MgO":0.2018,"CaO":0.3885,"SrO":0.0048,"BaO":0.0024,"Al2O3":0.5325,"B2O3":0.2085,"Fe2O3":0.1726,"SiO2":3.605,"TiO2":0.0031},"SiO2_Al2O3_ratio":6.77,"R2O_RO_ratio":0.4025,"fluxSum":1.0,"x":3.605,"y":0.5325,"imageUrl":null,"thumbnailUrl":null,"scrapedAt":null},
