Repository: ryanlack616/stull-atlas

# stull-atlas
R.T. Stull in 1912 the Stull graph, trying to understand and improve on with new tools

File: data/glazes/glazy-processed.json (part 32 of 55)
{"id":"glazy_59208","name":"[e1] Cerberus Oil Spot [-Ferro Frit 3134]","source":"glazy","cone":6,"coneRaw":"6","surface":"unknown","transparency":null,"atmosphere":"oxidation","ingredients":[{"id":26952,"name":"Nephelin Syenite (Sepctrum N, Minerco)","percentage":35,"isAdditional":false},{"id":15400,"name":"Silica","percentage":19,"isAdditional":false},{"id":26943,"name":"Kaolin (WBH,Minerco)","percentage":17,"isAdditional":false},{"id":15433,"name":"Talc","percentage":7,"isAdditional":false},{"id":15457,"name":"Whiting","percentage":4,"isAdditional":false},{"id":15387,"name":"Red Iron Oxide","percentage":8,"isAdditional":true},{"id":15114,"name":"Cobalt Carbonate","percentage":4,"isAdditional":true}],"umf":{"Na2O":0.2415,"K2O":0.2009,"MgO":0.2993,"CaO":0.2476,"SrO":0.0071,"BaO":0.0036,"Al2O3":0.7712,"Fe2O3":0.2559,"SiO2":4.6306,"TiO2":0.0045,"CoO":0.1765},"SiO2_Al2O3_ratio":6.0,"R2O_RO_ratio":0.4424,"fluxSum":1.0,"x":4.6306,"y":0.7712,"imageUrl":null,"thumbnailUrl":null,"scrapedAt":null},{"id":"glazy_59209","name":"[e1] Cerberus Oil Spot [-Kaolin]","source":"glazy","cone":6,"coneRaw":"6","surface":"unknown","transparency":null,"atmosphere":"oxidation","ingredients":[{"id":26952,"name":"Nephelin Syenite (Sepctrum N, Minerco)","percentage":35,"isAdditional":false},{"id":15400,"name":"Silica","percentage":19,"isAdditional":false},{"id":15169,"name":"Ferro Frit 3134","percentage":18,"isAdditional":false},{"id":15433,"name":"Talc","percentage":7,"isAdditional":false},{"id":15457,"name":"Whiting","percentage":4,"isAdditional":false},{"id":15387,"name":"Red Iron Oxide","percentage":8,"isAdditional":true},{"id":15114,"name":"Cobalt Carbonate","percentage":4,"isAdditional":true}],"umf":{"Na2O":0.2736,"K2O":0.119,"MgO":0.2014,"CaO":0.3985,"SrO":0.0049,"BaO":0.0025,"Al2O3":0.3202,"B2O3":0.2144,"Fe2O3":0.174,"SiO2":3.1161,"TiO2":0.0016,"CoO":0.1224},"SiO2_Al2O3_ratio":9.73,"R2O_RO_ratio":0.3926,"fluxSum":0.9999,"x":3.1161,"y":0.3202,"imageUrl":null,"thumbnailUrl":null,"scrapedAt":null},{"id":"glazy_59206","name":"[e1] Cerberus Oil Spot [-Nepheline Syenite]","source":"glazy","cone":6,"coneRaw":"6","surface":"unknown","transparency":null,"atmosphere":"oxidation","ingredients":[{"id":15400,"name":"Silica","percentage":19,"isAdditional":false},{"id":15169,"name":"Ferro Frit 3134","percentage":18,"isAdditional":false},{"id":26943,"name":"Kaolin (WBH,Minerco)","percentage":17,"isAdditional":false},{"id":15433,"name":"Talc","percentage":7,"isAdditional":false},{"id":15457,"name":"Whiting","percentage":4,"isAdditional":false},{"id":15387,"name":"Red Iron Oxide","percentage":8,"isAdditional":true},{"id":15114,"name":"Cobalt Carbonate","percentage":4,"isAdditional":true}],"umf":{"Na2O":0.1522,"K2O":0.0286,"MgO":0.2921,"CaO":0.5271,"Al2O3":0.3382,"B2O3":0.3017,"Fe2O3":0.2486,"SiO2":3.5291,"TiO2":0.0022,"CoO":0.1722},"SiO2_Al2O3_ratio":10.43,"R2O_RO_ratio":0.1808,"fluxSum":1.0,"x":3.5291,"y":0.3382,"imageUrl":null,"thumbnailUrl":null,"scrapedAt":null},{"id":"glazy_59212","name":"[e1] Cerberus Oil Spot [-RIO]","source":"glazy","cone":6,"coneRaw":"6","surface":"unknown","transparency":null,"atmosphere":"oxidation","ingredients":[{"id":26952,"name":"Nephelin Syenite (Sepctrum N, Minerco)","percentage":35,"isAdditional":false},{"id":15400,"name":"Silica","percentage":19,"isAdditional":false},{"id":15169,"name":"Ferro Frit 3134","percentage":18,"isAdditional":false},{"id":26943,"name":"Kaolin (WBH,Minerco)","percentage":17,"isAdditional":false},{"id":15433,"name":"Talc","percentage":7,"isAdditional":false},{"id":15457,"name":"Whiting","percentage":4,"isAdditional":false},{"id":15114,"name":"Cobalt Carbonate","percentage":4,"isAdditional":true}],"umf":{"Na2O":0.267,"K2O":0.1355,"MgO":0.2018,"CaO":0.3885,"SrO":0.0048,"BaO":0.0024,"Al2O3":0.5325,"B2O3":0.2085,"Fe2O3":0.0042,"SiO2":3.605,"TiO2":0.0031,"CoO":0.119},"SiO2_Al2O3_ratio":6.77,"R2O_RO_ratio":0.4025,"fluxSum":1.0,"x":3.605,"y":0.5325,"imageUrl":null,"thumbnailUrl":null,"scrapedAt":null},{"id":"glazy_59207","name":"[e1] Cerberus Oil Spot [-Silica]","source":"glazy","cone":6,"coneRaw":"6","surface":"unknown","transparency":null,"atmosphere":"oxidation","ingredients":[{"id":26952,"name":"Nephelin Syenite (Sepctrum N, Minerco)","percentage":35,"isAdditional":false},{"id":15169,"name":"Ferro Frit 3134","percentage":18,"isAdditional":false},{"id":26943,"name":"Kaolin (WBH,Minerco)","percentage":17,"isAdditional":false},{"id":15433,"name":"Talc","percentage":7,"isAdditional":false},{"id":15457,"name":"Whiting","percentage":4,"isAdditional":false},{"id":15387,"name":"Red Iron Oxide","percentage":8,"isAdditional":true},{"id":15114,"name":"Cobalt Carbonate","percentage":4,"isAdditional":true}],"umf":{"Na2O":0.267,"K2O":0.1355,"MgO":0.2018,"CaO":0.3885,"SrO":0.0048,"BaO":0.0024,"Al2O3":0.5325,"B2O3":0.2085,"Fe2O3":0.1726,"SiO2":2.4862,"TiO2":0.0031,"CoO":0.119},"SiO2_Al2O3_ratio":4.67,"R2O_RO_ratio":0.4025,"fluxSum":1.0,"x":2.4862,"y":0.5325,"imageUrl":null,"thumbnailUrl":null,"scrapedAt":null},{"id":"glazy_59210","name":"[e1] Cerberus Oil Spot [-Talc]","source":"glazy","cone":6,"coneRaw":"6","surface":"unknown","transparency":null,"atmosphere":"oxidation","ingredients":[{"id":26952,"name":"Nephelin Syenite (Sepctrum N, Minerco)","percentage":35,"isAdditional":false},{"id":15400,"name":"Silica","percentage":19,"isAdditional":false},{"id":15169,"name":"Ferro Frit 3134","percentage":18,"isAdditional":false},{"id":26943,"name":"Kaolin (WBH,Minerco)","percentage":17,"isAdditional":false},{"id":15457,"name":"Whiting","percentage":4,"isAdditional":false},{"id":15387,"name":"Red Iron Oxide","percentage":8,"isAdditional":true},{"id":15114,"name":"Cobalt Carbonate","percentage":4,"isAdditional":true}],"umf":{"Na2O":0.332,"K2O":0.1685,"MgO":0.0074,"CaO":0.4831,"SrO":0.0059,"BaO":0.003,"Al2O3":0.6621,"B2O3":0.2592,"Fe2O3":0.2146,"SiO2":4.1581,"TiO2":0.0038,"CoO":0.148},"SiO2_Al2O3_ratio":6.28,"R2O_RO_ratio":0.5006,"fluxSum":0.9999,"x":4.1581,"y":0.6621,"imageUrl":null,"thumbnailUrl":null,"scrapedAt":null},{"id":"glazy_59211","name":"[e1] Cerberus Oil Spot [-Whiting]","source":"glazy","cone":6,"coneRaw":"6","surface":"unknown","transparency":null,"atmosphere":"oxidation","ingredients":[{"id":26952,"name":"Nephelin Syenite (Sepctrum N, Minerco)","percentage":35,"isAdditional":false},{"id":15400,"name":"Silica","percentage":19,"isAdditional":false},{"id":15169,"name":"Ferro Frit 3134","percentage":18,"isAdditional":false},{"id":26943,"name":"Kaolin (WBH,Minerco)","percentage":17,"isAdditional":false},{"id":15433,"name":"Talc","percentage":7,"isAdditional":false},{"id":15387,"name":"Red Iron Oxide","percentage":8,"isAdditional":true},{"id":15114,"name":"Cobalt Carbonate","percentage":4,"isAdditional":true}],"umf":{"Na2O":0.311,"K2O":0.1578,"MgO":0.2351,"CaO":0.2877,"SrO":0.0056,"BaO":0.0028,"Al2O3":0.6203,"B2O3":0.2429,"Fe2O3":0.201,"SiO2":4.1996,"TiO2":0.0036,"CoO":0.1386},"SiO2_Al2O3_ratio":6.77,"R2O_RO_ratio":0.4688,"fluxSum":1.0,"x":4.1996,"y":0.6203,"imageUrl":null,"thumbnailUrl":null,"scrapedAt":null},{"id":"glazy_59691","name":"[e3] Cerberus Oil Spot [R=Ba]","source":"glazy","cone":6,"coneRaw":"6","surface":"unknown","transparency":null,"atmosphere":"oxidation","ingredients":[{"id":26952,"name":"Nephelin Syenite (Sepctrum N, Minerco)","percentage":29.3,"isAdditional":false},{"id":15062,"name":"Barium Carbonate","percentage":25.9,"isAdditional":false},{"id":15400,"name":"Silica","percentage":21.5,"isAdditional":false},{"id":26943,"name":"Kaolin (WBH,Minerco)","percentage":13.8,"isAdditional":false},{"id":25135,"name":"Frit 90158 (ceramiccon)","percentage":9.5,"isAdditional":false},{"id":15387,"name":"Red Iron Oxide","percentage":8,"isAdditional":true},{"id":15114,"name":"Cobalt Carbonate","percentage":4,"isAdditional":true}],"umf":{"Na2O":0.2692,"K2O":0.1355,"MgO":0.0058,"CaO":0.0254,"SrO":0.0048,"BaO":0.5593,"Al2O3":0.5155,"B2O3":0.2114,"Fe2O3":0.2061,"SiO2":3.5682,"TiO2":0.003,"CoO":0.1428},"SiO2_Al2O3_ratio":6.92,"R2O_RO_ratio":0.4047,"fluxSum":1.0,"x":3.5682,"y":0.5155,"imageUrl":null,"thumbnailUrl":null,"scrapedAt":null},{"id":"glazy_59682","name":"[e3] Cerberus Oil Spot [R=Ca]","source":"glazy","cone":6,"coneRaw":"6","surface":"unknown","transparency":null,"atmosphere":"oxidation","ingredients":[{"id":26952,"name":"Nephelin Syenite (Sepctrum N, Minerco)","percentage":33.3,"isAdditional":false},{"id":15400,"name":"Silica","percentage":22.2,"isAdditional":false},{"id":26943,"name":"Kaolin (WBH,Minerco)","percentage":17.6,"isAdditional":false},{"id":15169,"name":"Ferro Frit 3134","percentage":17.5,"isAdditional":false},{"id":15457,"name":"Whiting","percentage":9.4,"isAdditional":false},{"id":15387,"name":"Red Iron Oxide","percentage":8,"isAdditional":true},{"id":15114,"name":"Cobalt Carbonate","percentage":4,"isAdditional":true}],"umf":{"Na2O":0.2636,"K2O":0.1343,"MgO":0.0064,"CaO":0.5887,"SrO":0.0047,"BaO":0.0024,"Al2O3":0.5404,"B2O3":0.2085,"Fe2O3":0.1776,"SiO2":3.582,"TiO2":0.0031,"CoO":0.1224},"SiO2_Al2O3_ratio":6.63,"R2O_RO_ratio":0.3979,"fluxSum":1.0001,"x":3.582,"y":0.5404,"imageUrl":null,"thumbnailUrl":null,"scrapedAt":null},{"id":"glazy_59681","name":"[e3] Cerberus Oil Spot [R=Mg]","source":"glazy","cone":6,"coneRaw":"6","surface":"unknown","transparency":null,"atmosphere":"oxidation","ingredients":[{"id":26952,"name":"Nephelin Syenite (Sepctrum N, Minerco)","percentage":35.3,"isAdditional":false},{"id":15433,"name":"Talc","percentage":20.9,"isAdditional":false},{"id":26943,"name":"Kaolin (WBH,Minerco)","percentage":17.9,"isAdditional":false},{"id":15400,"name":"Silica","percentage":13.9,"isAdditional":false},{"id":25135,"name":"Frit 90158 (ceramiccon)","percentage":12,"isAdditional":false},{"id":15387,"name":"Red Iron Oxide","percentage":8,"isAdditional":true},{"id":15114,"name":"Cobalt Carbonate","percentage":4,"isAdditional":true}],"umf":{"Na2O":0.2657,"K2O":0.1326,"MgO":0.5699,"CaO":0.0247,"SrO":0.0046,"BaO":0.0024,"Al2O3":0.5152,"B2O3":0.2146,"Fe2O3":0.1666,"SiO2":3.5825,"TiO2":0.003,"CoO":0.1147},"SiO2_Al2O3_ratio":6.95,"R2O_RO_ratio":0.3983,"fluxSum":0.9999,"x":3.5825,"y":0.5152,"imageUrl":null,"thumbnailUrl":null,"scrapedAt":null},{"id":"glazy_59694","name":"[e3] Cerberus Oil Spot [R=Sr]","source":"glazy","cone":6,"coneRaw":"6","surface":"unknown","transparency":null,"atmosphere":"oxidation","ingredients":[{"id":26952,"name":"Nephelin Syenite (Sepctrum N, Minerco)","percentage":30.4,"isAdditional":false},{"id":15400,"name":"Silica","percentage":23,"isAdditional":false},{"id":15431,"name":"Strontium Carbonate","percentage":20.9,"isAdditional":false},{"id":26943,"name":"Kaolin (WBH,Minerco)","percentage":15.7,"isAdditional":false},{"id":25135,"name":"Frit 90158 (ceramiccon)","percentage":10,"isAdditional":false},{"id":15387,"name":"Red Iron Oxide","percentage":8,"isAdditional":true},{"id":15114,"name":"Cobalt Carbonate","percentage":4,"isAdditional":true}],"umf":{"Na2O":0.2638,"K2O":0.1338,"MgO":0.0062,"CaO":0.0249,"SrO":0.5689,"BaO":0.0024,"Al2O3":0.5224,"B2O3":0.2089,"Fe2O3":0.194,"SiO2":3.5789,"TiO2":0.0031,"CoO":0.134},"SiO2_Al2O3_ratio":6.85,"R2O_RO_ratio":0.3976,"fluxSum":1.0,"x":3.5789,"y":0.5224,"imageUrl":null,"thumbnailUrl":null,"scrapedAt":null},{"id":"glazy_59706","name":"[e4] Cerberus Oil Spot [Color=Cr\u2082O\u2083]","source":"glazy","cone":6,"coneRaw":"6","surface":"unknown","transparency":null,"atmosphere":"oxidation","ingredients":[{"id":26952,"name":"Nephelin Syenite (Sepctrum N, Minerco)","percentage":35,"isAdditional":false},{"id":15400,"name":"Silica","percentage":19,"isAdditional":false},{"id":15169,"name":"Ferro Frit 3134","percentage":18,"isAdditional":false},{"id":26943,"name":"Kaolin (WBH,Minerco)","percentage":17,"isAdditional":false},{"id":15433,"name":"Talc","percentage":7,"isAdditional":false},{"id":15457,"name":"Whiting","percentage":4,"isAdditional":false},{"id":15387,"name":"Red Iron Oxide","percentage":8,"isAdditional":true},{"id":15108,"name":"Chrome Oxide","percentage":0.5,"isAdditional":true}],"umf":{"Na2O":0.267,"K2O":0.1355,"MgO":0.2018,"CaO":0.3885,"SrO":0.0048,"BaO":0.0024,"Al2O3":0.5325,"B2O3":0.2085,"Fe2O3":0.1726,"SiO2":3.605,"TiO2":0.0031,"Cr2O3":0.0116},"SiO2_Al2O3_ratio":6.77,"R2O_RO_ratio":0.4025,"fluxSum":1.0,"x":3.605,"y":0.5325,"imageUrl":null,"thumbnailUrl":null,"scrapedAt":null},{"id":"glazy_59709","name":"[e4] Cerberus Oil Spot [Color=CuO]","source":"glazy","cone":6,"coneRaw":"6","surface":"unknown","transparency":null,"atmosphere":"oxidation","ingredients":[{"id":26952,"name":"Nephelin Syenite (Sepctrum N, Minerco)","percentage":35,"isAdditional":false},{"id":15400,"name":"Silica","percentage":19,"isAdditional":false},{"id":15169,"name":"Ferro Frit 3134","percentage":18,"isAdditional":false},{"id":26943,"name":"Kaolin (WBH,Minerco)","percentage":17,"isAdditional":false},{"id":15433,"name":"Talc","percentage":7,"isAdditional":false},{"id":15457,"name":"Whiting","percentage":4,"isAdditional":false},{"id":15387,"name":"Red Iron Oxide","percentage":8,"isAdditional":true},{"id":15120,"name":"Copper Carbonate","percentage":3,"isAdditional":true}],"umf":{"Na2O":0.267,"K2O":0.1355,"MgO":0.2018,"CaO":0.3885,"SrO":0.0048,"BaO":0.0024,"Al2O3":0.5325,"B2O3":0.2085,"Fe2O3":0.1726,"SiO2":3.605,"TiO2":0.0031,"CuO":0.0859},"SiO2_Al2O3_ratio":6.77,"R2O_RO_ratio":0.4025,"fluxSum":1.0,"x":3.605,"y":0.5325,"imageUrl":null,"thumbnailUrl":null,"scrapedAt":null},{"id":"glazy_59704","name":"[e4] Cerberus Oil Spot [Color=Fe\u2082O\u2083]","source":"glazy","cone":6,"coneRaw":"6","surface":"unknown","transparency":null,"atmosphere":"oxidation","ingredients":[{"id":26952,"name":"Nephelin Syenite (Sepctrum N, Minerco)","percentage":35,"isAdditional":false},{"id":15400,"name":"Silica","percentage":19,"isAdditional":false},{"id":15169,"name":"Ferro Frit 3134","percentage":18,"isAdditional":false},{"id":26943,"name":"Kaolin (WBH,Minerco)","percentage":17,"isAdditional":false},{"id":15433,"name":"Talc","percentage":7,"isAdditional":false},{"id":15457,"name":"Whiting","percentage":4,"isAdditional":false},{"id":15387,"name":"Red Iron Oxide","percentage":8,"isAdditional":true}],"umf":{"Na2O":0.267,"K2O":0.1355,"MgO":0.2018,"CaO":0.3885,"SrO":0.0048,"BaO":0.0024,"Al2O3":0.5325,"B2O3":0.2085,"Fe2O3":0.1726,"SiO2":3.605,"TiO2":0.0031},"SiO2_Al2O3_ratio":6.77,"R2O_RO_ratio":0.4025,"fluxSum":1.0,"x":3.605,"y":0.5325,"imageUrl":null,"thumbnailUrl":null,"scrapedAt":null},{"id":"glazy_59707","name":"[e4] Cerberus Oil Spot [Color=MnO\u2082]","source":"glazy","cone":6,"coneRaw":"6","surface":"unknown","transparency":null,"atmosphere":"oxidation","ingredients":[{"id":26952,"name":"Nephelin Syenite (Sepctrum N, Minerco)","percentage":35,"isAdditional":false},{"id":15400,"name":"Silica","percentage":19,"isAdditional":false},{"id":15169,"name":"Ferro Frit 3134","percentage":18,"isAdditional":false},{"id":26943,"name":"Kaolin (WBH,Minerco)","percentage":17,"isAdditional":false},{"id":15433,"name":"Talc","percentage":7,"isAdditional":false},{"id":15457,"name":"Whiting","percentage":4,"isAdditional":false},{"id":15387,"name":"Red Iron Oxide","percentage":8,"isAdditional":true},{"id":15336,"name":"Manganese Dioxide","percentage":1.5,"isAdditional":true}],"umf":{"Na2O":0.267,"K2O":0.1355,"MgO":0.2018,"CaO":0.3885,"SrO":0.0048,"BaO":0.0024,"Al2O3":0.5325,"B2O3":0.2085,"Fe2O3":0.1726,"SiO2":3.605,"TiO2":0.0031},"SiO2_Al2O3_ratio":6.77,"R2O_RO_ratio":0.4025,"fluxSum":1.0,"x":3.605,"y":0.5325,"imageUrl":null,"thumbnailUrl":null,"scrapedAt":null},{"id":"glazy_59708","name":"[e4] Cerberus Oil Spot [Color=NiO]","source":"glazy","cone":6,"coneRaw":"6","surface":"unknown","transparency":null,"atmosphere":"oxidation","ingredients":[{"id":26952,"name":"Nephelin Syenite (Sepctrum N, Minerco)","percentage":35,"isAdditional":false},{"id":15400,"name":"Silica","percentage":19,"isAdditional":false},{"id":15169,"name":"Ferro Frit 3134","percentage":18,"isAdditional":false},{"id":26943,"name":"Kaolin (WBH,Minerco)","percentage":17,"isAdditional":false},{"id":15433,"name":"Talc","percentage":7,"isAdditional":false},{"id":15457,"name":"Whiting","percentage":4,"isAdditional":false},{"id":15387,"name":"Red Iron Oxide","percentage":8,"isAdditional":true},{"id":15352,"name":"Black Nickel Oxide","percentage":1.5,"isAdditional":true}],"umf":{"Na2O":0.267,"K2O":0.1355,"MgO":0.2018,"CaO":0.3885,"SrO":0.0048,"BaO":0.0024,"Al2O3":0.5325,"B2O3":0.2085,"Fe2O3":0.1726,"SiO2":3.605,"TiO2":0.0031,"NiO":0.0711},"SiO2_Al2O3_ratio":6.77,"R2O_RO_ratio":0.4025,"fluxSum":1.0,"x":3.605,"y":0.5325,"imageUrl":null,"thumbnailUrl":null,"scrapedAt":null},{"id":"glazy_59705","name":"[e4] Cerberus Oil Spot [Color=SnO\u2082]","source":"glazy","cone":6,"coneRaw":"6","surface":"unknown","transparency":null,"atmosphere":"oxidation","ingredients":[{"id":26952,"name":"Nephelin Syenite (Sepctrum N, Minerco)","percentage":35,"isAdditional":false},{"id":15400,"name":"Silica","percentage":19,"isAdditional":false},{"id":15169,"name":"Ferro Frit 3134","percentage":18,"isAdditional":false},{"id":26943,"name":"Kaolin (WBH,Minerco)","percentage":17,"isAdditional":false},{"id":15433,"name":"Talc","percentage":7,"isAdditional":false},{"id":15457,"name":"Whiting","percentage":4,"isAdditional":false},{"id":15387,"name":"Red Iron Oxide","percentage":8,"isAdditional":true},{"id":15442,"name":"Tin Oxide","percentage":3,"isAdditional":true}],"umf":{"Na2O":0.267,"K2O":0.1355,"MgO":0.2018,"CaO":0.3885,"SrO":0.0048,"BaO":0.0024,"Al2O3":0.5325,"B2O3":0.2085,"Fe2O3":0.1726,"SiO2":3.605,"TiO2":0.0031,"SnO2":0.0704},"SiO2_Al2O3_ratio":6.77,"R2O_RO_ratio":0.4025,"fluxSum":1.0,"x":3.605,"y":0.5325,"imageUrl":null,"thumbnailUrl":null,"scrapedAt":null},{"id":"glazy_59710","name":"[e4] Cerberus Oil Spot [Color=TiO\u2082]","source":"glazy","cone":6,"coneRaw":"6","surface":"unknown","transparency":null,"atmosphere":"oxidation","ingredients":[{"id":26952,"name":"Nephelin Syenite (Sepctrum N, Minerco)","percentage":35,"isAdditional":false},{"id":15400,"name":"Silica","percentage":19,"isAdditional":false},{"id":15169,"name":"Ferro Frit 3134","percentage":18,"isAdditional":false},{"id":26943,"name":"Kaolin (WBH,Minerco)","percentage":17,"isAdditional":false},{"id":15433,"name":"Talc","percentage":7,"isAdditional":false},{"id":15457,"name":"Whiting","percentage":4,"isAdditional":false},{"id":15387,"name":"Red Iron Oxide","percentage":8,"isAdditional":true},{"id":15393,"name":"Rutile","percentage":4,"isAdditional":true}],"umf":{"Na2O":0.267,"K2O":0.1355,"MgO":0.2018,"CaO":0.3885,"SrO":0.0048,"BaO":0.0024,"Al2O3":0.5325,"B2O3":0.2085,"Fe2O3":0.1813,"SiO2":3.605,"TiO2":0.1625},"SiO2_Al2O3_ratio":6.77,"R2O_RO_ratio":0.4025,"fluxSum":1.0,"x":3.605,"y":0.5325,"imageUrl":null,"thumbnailUrl":null,"scrapedAt":null},{"id":"glazy_59711","name":"[e4] Cerberus Oil Spot [Color=ZrO\u2082]","source":"glazy","cone":6,"coneRaw":"6","surface":"unknown","transparency":null,"atmosphere":"oxidation","ingredients":[{"id":26952,"name":"Nephelin Syenite (Sepctrum N, Minerco)","percentage":35,"isAdditional":false},{"id":15400,"name":"Silica","percentage":19,"isAdditional":false},{"id":15169,"name":"Ferro Frit 3134","percentage":18,"isAdditional":false},{"id":26943,"name":"Kaolin (WBH,Minerco)","percentage":17,"isAdditional":false},{"id":15433,"name":"Talc","percentage":7,"isAdditional":false},{"id":15457,"name":"Whiting","percentage":4,"isAdditional":false},{"id":15387,"name":"Red Iron Oxide","percentage":8,"isAdditional":true},{"id":15468,"name":"Zirconium dioxide","percentage":8,"isAdditional":true}],"umf":{"Na2O":0.267,"K2O":0.1355,"MgO":0.2018,"CaO":0.3885,"SrO":0.0048,"BaO":0.0024,"Al2O3":0.5325,"B2O3":0.2085,"Fe2O3":0.1726,"SiO2":3.605,"TiO2":0.0031,"ZrO2":0.2297},"SiO2_Al2O3_ratio":6.77,"R2O_RO_ratio":0.4025,"fluxSum":1.0,"x":3.605,"y":0.5325,"imageUrl":null,"thumbnailUrl":null,"scrapedAt":null},{"id":"glazy_59832","name":"[e5] Cerberus Oil Spot [Al\u2082O\u2083=0.30;SiO\u2082=1.96]","source":"glazy","cone":6,"coneRaw":"6","surface":"unknown","transparency":null,"atmosphere":"oxidation","ingredients":[{"id":26952,"name":"Nephelin Syenite (Sepctrum N, Minerco)","percentage":35,"isAdditional":false},{"id":15169,"name":"Ferro Frit 3134","percentage":18,"isAdditional":false},{"id":15433,"name":"Talc","percentage":7,"isAdditional":false},{"id":15457,"name":"Whiting","percentage":4,"isAdditional":false},{"id":15387,"name":"Red Iron Oxide","percentage":8,"isAdditional":true},{"id":15114,"name":"Cobalt Carbonate","percentage":4,"isAdditional":true}],"umf":{"Na2O":0.2736,"K2O":0.119,"MgO":0.2014,"CaO":0.3985,"SrO":0.0049,"BaO":0.0025,"Al2O3":0.3202,"B2O3":0.2144,"Fe2O3":0.174,"SiO2":1.9653,"TiO2":0.0016,"CoO":0.1224},"SiO2_Al2O3_ratio":6.14,"R2O_RO_ratio":0.3926,"fluxSum":0.9999,"x":1.9653,"y":0.3202,"imageUrl":null,"thumbnailUrl":null,"scrapedAt":null},{"id":"glazy_59834","name":"[e5] Cerberus Oil Spot [Al\u2082O\u2083=0.31;SiO\u2082=3.21]","source":"glazy","cone":6,"coneRaw":"6","surface":"unknown","transparency":null,"atmosphere":"oxidation","ingredients":[{"id":26952,"name":"Nephelin Syenite (Sepctrum N, Minerco)","percentage":30,"isAdditional":false},{"id":15400,"name":"Silica","percentage":18,"isAdditional":false},{"id":15169,"name":"Ferro Frit 3134","percentage":15,"isAdditional":false},{"id":15433,"name":"Talc","percentage":6,"isAdditional":false},{"id":15457,"name":"Whiting","percentage":3.6,"isAdditional":false},{"id":15387,"name":"Red Iron Oxide","percentage":8,"isAdditional":true},{"id":15114,"name":"Cobalt Carbonate","percentage":4,"isAdditional":true}],"umf":{"Na2O":0.2712,"K2O":0.1192,"MgO":0.2018,"CaO":0.4003,"SrO":0.0049,"BaO":0.0025,"Al2O3":0.3205,"B2O3":0.2089,"Fe2O3":0.2033,"SiO2":3.23,"TiO2":0.0016,"CoO":0.1431},"SiO2_Al2O3_ratio":10.08,"R2O_RO_ratio":0.3904,"fluxSum":0.9999,"x":3.23,"y":0.3205,"imageUrl":null,"thumbnailUrl":null,"scrapedAt":null},{"id":"glazy_59833","name":"[e5] Cerberus Oil Spot [Al\u2082O\u2083=0.42;SiO\u2082=1.96]","source":"glazy","cone":6,"coneRaw":"6","surface":"unknown","transparency":null,"atmosphere":"oxidation","ingredients":[{"id":26952,"name":"Nephelin Syenite (Sepctrum N, Minerco)","percentage":35,"isAdditional":false},{"id":15169,"name":"Ferro Frit 3134","percentage":18,"isAdditional":false},{"id":26943,"name":"Kaolin (WBH,Minerco)","percentage":9,"isAdditional":false},{"id":15433,"name":"Talc","percentage":7,"isAdditional":false},{"id":15400,"name":"Silica","percentage":6,"isAdditional":false},{"id":15457,"name":"Whiting","percentage":4,"isAdditional":false},{"id":15387,"name":"Red Iron Oxide","percentage":8,"isAdditional":true},{"id":15114,"name":"Cobalt Carbonate","percentage":4,"isAdditional":true}],"umf":{"Na2O":0.2701,"K2O":0.1278,"MgO":0.2016,"CaO":0.3932,"SrO":0.0048,"BaO":0.0025,"Al2O3":0.4341,"B2O3":0.2112,"Fe2O3":0.1732,"SiO2":2.6027,"TiO2":0.0024,"CoO":0.1206},"SiO2_Al2O3_ratio":6.0,"R2O_RO_ratio":0.3979,"fluxSum":1.0,"x":2.6027,"y":0.4341,"imageUrl":null,"thumbnailUrl":null,"scrapedAt":null},{"id":"glazy_111893","name":"\\Forgot-the-SiC\\\" Not-Quite-Peacock\"","source":"glazy","cone":6,"coneRaw":"5-7","surface":"unknown","transparency":null,"atmosphere":"unknown","ingredients":[],"umf":{"Na2O":0.2252,"K2O":0.0645,"MgO":0.02,"CaO":0.5735,"ZnO":0.1163,"Al2O3":0.294,"B2O3":0.1342,"Fe2O3":0.0031,"SiO2":3.4599,"SnO2":0.0419,"P2O5":0.0203,"MnO":0.0006,"CuO":0.0255},"SiO2_Al2O3_ratio":11.77,"R2O_RO_ratio":0.2898,"fluxSum":0.9995,"x":3.4599,"y":0.294,"imageUrl":null,"thumbnailUrl":null,"scrapedAt":null},{"id":"glazy_103811","name":"^6 Dirty Olive","source":"glazy","cone":6,"coneRaw":"6","surface":"gloss","transparency":"transparent","atmosphere":"unknown","ingredients":[],"umf":{"Li2O":0.0758,"Na2O":0.0864,"CaO":0.5963,"ZnO":0.2415,"Al2O3":0.3073,"B2O3":0.1728,"Fe2O3":0.032,"SiO2":2.5393,"CuO":0.0436},"SiO2_Al2O3_ratio":8.26,"R2O_RO_ratio":0.1622,"fluxSum":1.0,"x":2.5393,"y":0.3073,"imageUrl":null,"thumbnailUrl":null,"scrapedAt":null},{"id":"glazy_71376","name":"^6 John Coltrane Base / Namia V2","source":"glazy","cone":6,"coneRaw":"5-7","surface":"unknown","transparency":null,"atmosphere":"unknown","ingredients":[],"umf":{"Li2O":0.1552,"Na2O":0.0999,"K2O":0.0418,"MgO":0.1858,"CaO":0.3683,"ZnO":0.1491,"Al2O3":0.5049,"B2O3":0.1293,"Fe2O3":0.0735,"SiO2":2.709,"TiO2":0.0086,"P2O5":0.0008,"CoO":0.0264,"Cr2O3":0.0206},"SiO2_Al2O3_ratio":5.37,"R2O_RO_ratio":0.2969,"fluxSum":1.0001,"x":2.709,"y":0.5049,"imageUrl":null,"thumbnailUrl":null,"scrapedAt":null},{"id":"glazy_8927","name":"^6 Lynn's Glossy Blue Green Transparent","source":"glazy","cone":6,"coneRaw":"6","surface":"gloss","transparency":"transparent","atmosphere":"unknown","ingredients":[],"umf":{"Na2O":0.1285,"K2O":0.0106,"MgO":0.1735,"CaO":0.6873,"Al2O3":0.2373,"B2O3":0.7627,"Fe2O3":0.0078,"SiO2":2.9188,"TiO2":0.2534,"P2O5":0.0025,"CuO":0.0641},"SiO2_Al2O3_ratio":12.3,"R2O_RO_ratio":0.1391,"fluxSum":0.9999,"x":2.9188,"y":0.2373,"imageUrl":null,"thumbnailUrl":null,"scrapedAt":null},{"id":"glazy_8921","name":"^6 Lynn's Glossy Grey","source":"glazy","cone":6,"coneRaw":"6","surface":"gloss","transparency":"translucent","atmosphere":"unknown","ingredients":[],"umf":{"Na2O":0.193,"K2O":0.0098,"MgO":0.1607,"CaO":0.6364,"Al2O3":0.2197,"B2O3":0.7062,"Fe2O3":0.0291,"SiO2":2.7028,"TiO2":0.2346,"P2O5":0.0023,"CuO":0.0594,"CoO":0.0231},"SiO2_Al2O3_ratio":12.3,"R2O_RO_ratio":0.2028,"fluxSum":0.9999,"x":2.7028,"y":0.2197,"imageUrl":null,"thumbnailUrl":null,"scrapedAt":null},{"id":"glazy_103809","name":"^6 Octopussy","source":"glazy","cone":6,"coneRaw":"5-7","surface":"unknown","transparency":null,"atmosphere":"unknown","ingredients":[],"umf":{"Na2O":0.3419,"K2O":0.001,"MgO":0.0046,"CaO":0.5404,"ZnO":0.1122,"Al2O3":0.2984,"B2O3":0.1295,"Fe2O3":0.002,"SiO2":3.4304,"SnO2":0.0404,"P2O5":0.0182,"CuO":0.0246},"SiO2_Al2O3_ratio":11.5,"R2O_RO_ratio":0.3429,"fluxSum":1.0001,"x":3.4304,"y":0.2984,"imageUrl":null,"thumbnailUrl":null,"scrapedAt":null},{"id":"glazy_24990","name":"base520x","source":"glazy","cone":6,"coneRaw":"6","surface":"gloss","transparency":"translucent","atmosphere":"unknown","ingredients":[],"umf":{"Na2O":0.1361,"K2O":0.1426,"MgO":0.0009,"CaO":0.7204,"Al2O3":0.5111,"B2O3":0.139,"Fe2O3":0.0131,"SiO2":3.201,"TiO2":0.2002,"P2O5":0.0003},"SiO2_Al2O3_ratio":6.26,"R2O_RO_ratio":0.2787,"fluxSum":1.0,"x":3.201,"y":0.5111,"imageUrl":null,"thumbnailUrl":null,"scrapedAt":null},{"id":"glazy_132504","name":"blue_grey_matt","source":"glazy","cone":6,"coneRaw":"6","surface":"matte","transparency":"opaque","atmosphere":"unknown","ingredients":[],"umf":{"Na2O":0.2633,"CaO":0.7367,"Al2O3":0.5415,"Fe2O3":0.0365,"SiO2":2.5435,"CoO":0.0191,"Cr2O3":0.0202},"SiO2_Al2O3_ratio":4.7,"R2O_RO_ratio":0.2633,"fluxSum":1.0,"x":2.5435,"y":0.5415,"imageUrl":null,"thumbnailUrl":null,"scrapedAt":null},{"id":"glazy_138137","name":"chun seafoam (found on Glazy)","source":"glazy","cone":6,"coneRaw":"6","surface":"unknown","transparency":null,"atmosphere":"unknown","ingredients":[],"umf":{"Na2O":0.1186,"K2O":0.0492,"MgO":0.003,"CaO":0.4336,"ZnO":0.3956,"Al2O3":0.2602,"Fe2O3":0.0022,"SiO2":2.6223,"TiO2":0.1686,"P2O5":0.0002,"CuO":0.1086},"SiO2_Al2O3_ratio":10.08,"R2O_RO_ratio":0.1678,"fluxSum":1.0,"x":2.6223,"y":0.2602,"imageUrl":null,"thumbnailUrl":null,"scrapedAt":null},{"id":"glazy_31254","name":"copper blue","source":"glazy","cone":6,"coneRaw":"6","surface":"unknown","transparency":null,"atmosphere":"reduction","ingredients":[{"id":16050,"name":"Neph Sye A270","percentage":48,"isAdditional":false},{"id":15062,"name":"Barium Carbonate","percentage":37,"isAdditional":false},{"id":15400,"name":"Silica","percentage":7.5,"isAdditional":false},{"id":15058,"name":"Ball Clay","percentage":7,"isAdditional":false},{"id":15393,"name":"Rutile","percentage":5,"isAdditional":false},{"id":15072,"name":"Bentonite","percentage":2,"isAdditional":false},{"id":15120,"name":"Copper Carbonate","percentage":2,"isAdditional":false}],"umf":{"Li2O":0.1953,"Na2O":0.1948,"K2O":0.1853,"MgO":0.0241,"CaO":0.1051,"SrO":0.0506,"ZnO":0.2448,"Al2O3":0.2919,"B2O3":0.1067,"Fe2O3":0.0018,"SiO2":2.9937,"TiO2":0.0003,"P2O5":0.0002,"CuO":0.0252},"SiO2_Al2O3_ratio":10.26,"R2O_RO_ratio":0.5754,"fluxSum":1.0,"x":2.9937,"y":0.2919,"imageUrl":null,"thumbnailUrl":null,"scrapedAt":null},{"id":"glazy_11507","name":"cream white","source":"glazy","cone":6,"coneRaw":"6","surface":"unknown","transparency":null,"atmosphere":"unknown","ingredients":[],"umf":{"Li2O":0.0587,"Na2O":0.0963,"K2O":0.0691,"MgO":0.3015,"CaO":0.4744,"Al2O3":0.3688,"B2O3":0.0936,"Fe2O3":0.0035,"SiO2":1.7817,"TiO2":0.0022,"P2O5":0.0018},"SiO2_Al2O3_ratio":4.83,"R2O_RO_ratio":0.2241,"fluxSum":1.0,"x":1.7817,"y":0.3688,"imageUrl":null,"thumbnailUrl":null,"scrapedAt":null},{"id":"glazy_48820","name":"delete me, please!","source":"glazy","cone":6,"coneRaw":"6","surface":"unknown","transparency":null,"atmosphere":"unknown","ingredients":[{"id":15400,"name":"Silica","percentage":28.4,"isAdditional":false},{"id":15349,"name":"Nepheline Syenite","percentage":25.7,"isAdditional":false},{"id":15211,"name":"Fusion Frit F-524","percentage":17.8,"isAdditional":false},{"id":15458,"name":"Wollastonite","percentage":15.4,"isAdditional":false},{"id":15298,"name":"Kentucky OM #4 Ball Clay","percentage":7.7,"isAdditional":false},{"id":15433,"name":"Talc","percentage":2.9,"isAdditional":false},{"id":15072,"name":"Bentonite","percentage":1.9,"isAdditional":false}],"umf":{"Na2O":0.1798,"K2O":0.0692,"MgO":0.0948,"CaO":0.5985,"SrO":0.049,"BaO":0.0087,"Al2O3":0.3753,"B2O3":0.115,"Fe2O3":0.0042,"SiO2":4.3233,"TiO2":0.0043},"SiO2_Al2O3_ratio":11.52,"R2O_RO_ratio":0.249,"fluxSum":1.0,"x":4.3233,"y":0.3753,"imageUrl":null,"thumbnailUrl":null,"scrapedAt":null},{"id":"glazy_26254","name":"frogskin","source":"glazy","cone":6,"coneRaw":"6","surface":"unknown","transparency":"translucent","atmosphere":"oxidation","ingredients":[{"id":15400,"name":"Silica","percentage":26,"isAdditional":false},{"id":15131,"name":"Custer Feldspar","percentage":22,"isAdditional":false},{"id":15252,"name":"Gerstley Borate","percentage":22,"isAdditional":false},{"id":15349,"name":"Nepheline Syenite","percentage":22,"isAdditional":false},{"id":15137,"name":"EP Kaolin","percentage":3,"isAdditional":false},{"id":15458,"name":"Wollastonite","percentage":3,"isAdditional":false},{"id":15443,"name":"Titanium Dioxide","percentage":2,"isAdditional":false},{"id":15120,"name":"Copper Carbonate","percentage":4,"isAdditional":true},{"id":15387,"name":"Red Iron Oxide","percentage":3,"isAdditional":true},{"id":15072,"name":"Bentonite","percentage":2,"isAdditional":true}],"umf":{"Na2O":0.2719,"K2O":0.1586,"MgO":0.0929,"CaO":0.4766,"Al2O3":0.4665,"B2O3":0.3797,"Fe2O3":0.0863,"SiO2":4.6109,"TiO2":0.1142,"P2O5":0.0009,"CuO":0.1452},"SiO2_Al2O3_ratio":9.88,"R2O_RO_ratio":0.4305,"fluxSum":1.0,"x":4.6109,"y":0.4665,"imageUrl":null,"thumbnailUrl":null,"scrapedAt":null},{"id":"glazy_17871","name":"ginny/matt/matte test","source":"glazy","cone":6,"coneRaw":"6","surface":"unknown","transparency":null,"atmosphere":"unknown","ingredients":[],"umf":{"Na2O":0.256,"K2O":0.0366,"MgO":0.0023,"CaO":0.7052,"Al2O3":0.4429,"B2O3":0.3604,"Fe2O3":0.0024,"SiO2":3.2704,"TiO2":0.0021,"P2O5":0.0008},"SiO2_Al2O3_ratio":7.38,"R2O_RO_ratio":0.2926,"fluxSum":1.0001,"x":3.2704,"y":0.4429,"imageUrl":null,"thumbnailUrl":null,"scrapedAt":null},{"id":"glazy_129796","name":"glossy chrome tin red cone 6 LC","source":"glazy","cone":6,"coneRaw":"6","surface":"unknown","transparency":null,"atmosphere":"unknown","ingredients":[],"umf":{"Na2O":0.2014,"K2O":0.0454,"MgO":0.003,"CaO":0.7503,"Al2O3":0.3894,"B2O3":0.2043,"Fe2O3":0.002,"SiO2":3.74,"TiO2":0.0477,"SnO2":0.0491,"P2O5":0.0005,"Cr2O3":0.0024},"SiO2_Al2O3_ratio":9.6,"R2O_RO_ratio":0.2468,"fluxSum":1.0001,"x":3.74,"y":0.3894,"imageUrl":null,"thumbnailUrl":null,"scrapedAt":null},{"id":"glazy_129993","name":"glossy chrome tin red cone 6 LC (Copy)","source":"glazy","cone":6,"coneRaw":"6","surface":"unknown","transparency":null,"atmosphere":"unknown","ingredients":[],"umf":{"Na2O":0.2014,"K2O":0.0454,"MgO":0.003,"CaO":0.7503,"Al2O3":0.3894,"B2O3":0.2043,"Fe2O3":0.002,"SiO2":3.74,"TiO2":0.0477,"SnO2":0.0491,"P2O5":0.0005,"Cr2O3":0.0024},"SiO2_Al2O3_ratio":9.6,"R2O_RO_ratio":0.2468,"fluxSum":1.0001,"x":3.74,"y":0.3894,"imageUrl":null,"thumbnailUrl":null,"scrapedAt":null},{"id":"glazy_138553","name":"how much silicon carbide before I lose my mind","source":"glazy","cone":6,"coneRaw":"6","surface":"unknown","transparency":null,"atmosphere":"unknown","ingredients":[],"umf":{"Na2O":0.1381,"K2O":0.0712,"MgO":0.0017,"CaO":0.789,"Al2O3":0.3583,"B2O3":0.2122,"Fe2O3":0.0035,"SiO2":3.3602,"TiO2":0.0031,"P2O5":0.0012},"SiO2_Al2O3_ratio":9.38,"R2O_RO_ratio":0.2093,"fluxSum":1.0,"x":3.3602,"y":0.3583,"imageUrl":null,"thumbnailUrl":null,"scrapedAt":null},{"id":"glazy_18372","name":"lemon frost matte","source":"glazy","cone":6,"coneRaw":"6","surface":"unknown","transparency":null,"atmosphere":"oxidation","ingredients":[{"id":15349,"name":"Nepheline Syenite","percentage":60,"isAdditional":false},{"id":15431,"name":"Strontium Carbonate","percentage":20,"isAdditional":false},{"id":15288,"name":"Kaolin","percentage":10,"isAdditional":false},{"id":15400,"name":"Silica","percentage":9,"isAdditional":false},{"id":15443,"name":"Titanium Dioxide","percentage":5,"isAdditional":false},{"id":15072,"name":"Bentonite","percentage":2,"isAdditional":false},{"id":15323,"name":"Lithium Carbonate","percentage":1,"isAdditional":false}],"umf":{"Li2O":0.0479,"Na2O":0.3365,"K2O":0.1036,"MgO":0.0087,"CaO":0.0275,"SrO":0.4757,"Al2O3":0.6337,"Fe2O3":0.0029,"SiO2":2.9997,"TiO2":0.2198},"SiO2_Al2O3_ratio":4.73,"R2O_RO_ratio":0.488,"fluxSum":0.9999,"x":2.9997,"y":0.6337,"imageUrl":null,"thumbnailUrl":null,"scrapedAt":null},{"id":"glazy_125281","name":"marrom manchas","source":"glazy","cone":6,"coneRaw":"5-7","surface":"unknown","transparency":null,"atmosphere":"unknown","ingredients":[],"umf":{"Na2O":0.1798,"K2O":0.1508,"MgO":0.0083,"CaO":0.6611,"Al2O3":0.3463,"B2O3":0.0172,"Fe2O3":0.0529,"SiO2":3.5908,"TiO2":0.2728,"SnO2":0.0401},"SiO2_Al2O3_ratio":10.37,"R2O_RO_ratio":0.3306,"fluxSum":1.0,"x":3.5908,"y":0.3463,"imageUrl":null,"thumbnailUrl":null,"scrapedAt":null},{"id":"glazy_51652","name":"oribe AAA","source":"glazy","cone":6,"coneRaw":"6","surface":"gloss","transparency":"translucent","atmosphere":"oxidation","ingredients":[{"id":15142,"name":"Feldspar","percentage":37,"isAdditional":false},{"id":51409,"name":"Wollastonita prodesco","percentage":30,"isAdditional":false},{"id":15288,"name":"Kaolin","percentage":15,"isAdditional":false},{"id":51647,"name":"Ulexita prodesco","percentage":10,"isAdditional":false},{"id":15400,"name":"Silica","percentage":8,"isAdditional":false},{"id":15120,"name":"Copper Carbonate","percentage":8,"isAdditional":true}],"umf":{"Na2O":0.028,"K2O":0.1872,"MgO":0.0242,"CaO":0.7588,"SrO":0.0017,"Al2O3":0.3582,"B2O3":0.1541,"Fe2O3":0.0008,"SiO2":2.553,"CuO":0.1824},"SiO2_Al2O3_ratio":7.13,"R2O_RO_ratio":0.2152,"fluxSum":0.9999,"x":2.553,"y":0.3582,"imageUrl":null,"thumbnailUrl":null,"scrapedAt":null},{"id":"glazy_17815","name":"rutile 1","source":"glazy","cone":6,"coneRaw":"6","surface":"unknown","transparency":null,"atmosphere":"oxidation","ingredients":[{"id":15062,"name":"Barium Carbonate","percentage":30,"isAdditional":false},{"id":15125,"name":"Cornwall Stone","percentage":30,"isAdditional":false},{"id":15171,"name":"Ferro Frit 3195","percentage":30,"isAdditional":false},{"id":15400,"name":"Silica","percentage":7,"isAdditional":false},{"id":15331,"name":"Magnesium carbonate","percentage":3,"isAdditional":false},{"id":15393,"name":"Rutile","percentage":6,"isAdditional":true},{"id":15120,"name":"Copper Carbonate","percentage":2,"isAdditional":true}],"umf":{"Na2O":0.1376,"K2O":0.0433,"MgO":0.1158,"CaO":0.2228,"BaO":0.4805,"Al2O3":0.2634,"B2O3":0.3082,"Fe2O3":0.0129,"SiO2":2.2965,"TiO2":0.2156,"CuO":0.0512},"SiO2_Al2O3_ratio":8.72,"R2O_RO_ratio":0.1809,"fluxSum":1.0,"x":2.2965,"y":0.2634,"imageUrl":null,"thumbnailUrl":null,"scrapedAt":null},{"id":"glazy_94825","name":"selsor chun (test)","source":"glazy","cone":6,"coneRaw":"6","surface":"gloss","transparency":"opaque","atmosphere":"oxidation","ingredients":[{"id":15400,"name":"Silica","percentage":35.4,"isAdditional":false},{"id":15349,"name":"Nepheline Syenite","percentage":27,"isAdditional":false},{"id":15169,"name":"Ferro Frit 3134","percentage":16.3,"isAdditional":false},{"id":15457,"name":"Whiting","percentage":12.7,"isAdditional":false},{"id":15467,"name":"Zinc Oxide","percentage":2.9,"isAdditional":false},{"id":15331,"name":"Magnesium carbonate","percentage":2.7,"isAdditional":false},{"id":15120,"name":"Copper Carbonate","percentage":3,"isAdditional":true},{"id":15443,"name":"Titanium Dioxide","percentage":2.6,"isAdditional":true},{"id":15387,"name":"Red Iron Oxide","percentage":0.4,"isAdditional":true}],"umf":{"Na2O":0.2052,"K2O":0.039,"MgO":0.0967,"CaO":0.5536,"ZnO":0.1054,"Al2O3":0.192,"B2O3":0.1579,"Fe2O3":0.0075,"SiO2":2.9158,"TiO2":0.0963,"CuO":0.0718},"SiO2_Al2O3_ratio":15.19,"R2O_RO_ratio":0.2442,"fluxSum":0.9999,"x":2.9158,"y":0.192,"imageUrl":null,"thumbnailUrl":null,"scrapedAt":null},{"id":"glazy_36619","name":"selsor red silicon carbide","source":"glazy","cone":6,"coneRaw":"6","surface":"unknown","transparency":null,"atmosphere":"unknown","ingredients":[],"umf":{"Na2O":0.3329,"K2O":0.0961,"MgO":0.042,"CaO":0.529,"Al2O3":0.4453,"B2O3":0.165,"Fe2O3":0.0023,"SiO2":3.2424,"TiO2":0.0005,"SnO2":0.0341,"P2O5":0.0003,"CuO":0.0222},"SiO2_Al2O3_ratio":7.28,"R2O_RO_ratio":0.429,"fluxSum":1.0,"x":3.2424,"y":0.4453,"imageUrl":null,"thumbnailUrl":null,"scrapedAt":null},{"id":"glazy_36679","name":"sick chun...","source":"glazy","cone":6,"coneRaw":"6","surface":"unknown","transparency":null,"atmosphere":"unknown","ingredients":[],"umf":{"Na2O":0.1985,"K2O":0.0643,"MgO":0.0001,"CaO":0.6116,"ZnO":0.1255,"Al2O3":0.2838,"B2O3":0.0876,"Fe2O3":0.0181,"SiO2":3.2523,"TiO2":0.0001,"P2O5":0.0095},"SiO2_Al2O3_ratio":11.46,"R2O_RO_ratio":0.2628,"fluxSum":1.0,"x":3.2523,"y":0.2838,"imageUrl":null,"thumbnailUrl":null,"scrapedAt":null},{"id":"glazy_142465","name":"silver melon","source":"glazy","cone":6,"coneRaw":"6","surface":"unknown","transparency":null,"atmosphere":"unknown","ingredients":[],"umf":{"Na2O":0.3676,"K2O":0.1436,"MgO":0.0379,"CaO":0.451,"Al2O3":0.6705,"B2O3":0.1655,"Fe2O3":0.0033,"SiO2":3.9663,"TiO2":0.0016,"P2O5":0.0007,"CuO":0.1392,"CoO":0.1071},"SiO2_Al2O3_ratio":5.92,"R2O_RO_ratio":0.5111,"fluxSum":1.0001,"x":3.9663,"y":0.6705,"imageUrl":null,"thumbnailUrl":null,"scrapedAt":null},{"id":"glazy_37248","name":"sparkle red","source":"glazy","cone":6,"coneRaw":"5-7","surface":"unknown","transparency":null,"atmosphere":"unknown","ingredients":[],"umf":{"Li2O":0.0916,"Na2O":0.1152,"K2O":0.0386,"MgO":0.3078,"CaO":0.446,"SrO":0.0001,"BaO":0.0003,"Al2O3":0.3029,"B2O3":0.0173,"Fe2O3":0.2163,"SiO2":3.2996,"TiO2":0.0107,"P2O5":0.1112,"MnO":0.0003,"Cr2O3":0.0001},"SiO2_Al2O3_ratio":10.89,"R2O_RO_ratio":0.2455,"fluxSum":0.9996,"x":3.2996,"y":0.3029,"imageUrl":null,"thumbnailUrl":null,"scrapedAt":null},{"id":"glazy_99280","name":"sparkle red rutile and frit 3124 mistake","source":"glazy","cone":6,"coneRaw":"5-7","surface":"unknown","transparency":null,"atmosphere":"unknown","ingredients":[],"umf":{"Li2O":0.0955,"Na2O":0.0594,"K2O":0.0046,"MgO":0.3013,"CaO":0.5392,"Al2O3":0.3661,"B2O3":0.0939,"Fe2O3":0.2911,"SiO2":3.2081,"TiO2":0.4506,"P2O5":0.1152},"SiO2_Al2O3_ratio":8.76,"R2O_RO_ratio":0.1595,"fluxSum":1.0,"x":3.2081,"y":0.3661,"imageUrl":null,"thumbnailUrl":null,"scrapedAt":null},{"id":"glazy_99279","name":"sparkle red rutile mistake","source":"glazy","cone":6,"coneRaw":"5-7","surface":"unknown","transparency":null,"atmosphere":"unknown","ingredients":[],"umf":{"Li2O":0.0916,"Na2O":0.1152,"K2O":0.0386,"MgO":0.3078,"CaO":0.446,"SrO":0.0001,"BaO":0.0003,"Al2O3":0.3029,"B2O3":0.0173,"Fe2O3":0.2393,"SiO2":3.2996,"TiO2":0.4281,"P2O5":0.1112,"MnO":0.0003,"Cr2O3":0.0001},"SiO2_Al2O3_ratio":10.89,"R2O_RO_ratio":0.2455,"fluxSum":0.9996,"x":3.2996,"y":0.3029,
