Repository: ryanlack616/stull-atlas

# stull-atlas
R.T. Stull in 1912 the Stull graph, trying to understand and improve on with new tools

File: data/glazes/glazy-processed.json (part 33 of 55)
"imageUrl":null,"thumbnailUrl":null,"scrapedAt":null},{"id":"glazy_97457","name":"streamlined minspar chun high boron","source":"glazy","cone":6,"coneRaw":"6","surface":"unknown","transparency":null,"atmosphere":"unknown","ingredients":[],"umf":{"Na2O":0.2171,"K2O":0.0341,"MgO":0.0173,"CaO":0.5539,"ZnO":0.1772,"Al2O3":0.2805,"B2O3":0.3,"Fe2O3":0.0131,"SiO2":3.1555,"TiO2":0.0001,"MnO":0.0004},"SiO2_Al2O3_ratio":11.25,"R2O_RO_ratio":0.2513,"fluxSum":0.9996,"x":3.1555,"y":0.2805,"imageUrl":null,"thumbnailUrl":null,"scrapedAt":null},{"id":"glazy_97455","name":"streamlined minspar chun low boron","source":"glazy","cone":6,"coneRaw":"6","surface":"unknown","transparency":null,"atmosphere":"unknown","ingredients":[],"umf":{"Na2O":0.1918,"K2O":0.0586,"MgO":0.0233,"CaO":0.5513,"ZnO":0.1742,"Al2O3":0.2664,"B2O3":0.0956,"Fe2O3":0.0112,"SiO2":3.1256,"MnO":0.0007},"SiO2_Al2O3_ratio":11.73,"R2O_RO_ratio":0.2506,"fluxSum":0.9992,"x":3.1256,"y":0.2664,"imageUrl":null,"thumbnailUrl":null,"scrapedAt":null},{"id":"glazy_25686","name":"variegated dove gray","source":"glazy","cone":6,"coneRaw":"6","surface":"gloss","transparency":null,"atmosphere":"oxidation","ingredients":[{"id":20668,"name":"\u041f\u043e\u043b\u0435\u0432\u043e\u0439 \u0448\u043f\u0430\u0442 FFF","percentage":44.56,"isAdditional":false},{"id":20486,"name":"\u041a\u0432\u0430\u0440\u0446\u0435\u0432\u0430\u044f \u043c\u0443\u043a\u0430 Silverbond 15","percentage":15.74,"isAdditional":false},{"id":25080,"name":"\u0424\u0440\u0438\u0442\u0442\u043e\u0432\u0430\u043d\u043d\u044b\u0439 \u0431\u043e\u0440\u0430\u0442 \u043a\u0430\u043b\u044c\u0446\u0438\u044f","percentage":12.53,"isAdditional":false},{"id":15443,"name":"Titanium Dioxide","percentage":8.63,"isAdditional":false},{"id":15467,"name":"Zinc Oxide","percentage":7.24,"isAdditional":false},{"id":21490,"name":"\u0414\u043e\u043b\u043e\u043c\u0438\u0442","percentage":6.41,"isAdditional":false},{"id":15281,"name":"Iron oxide","percentage":2.07,"isAdditional":false},{"id":20666,"name":"\u0422\u0430\u043b\u044c\u043a","percentage":1.11,"isAdditional":false},{"id":20485,"name":"\u0412\u043e\u043b\u043b\u0430\u0441\u0442\u043e\u043d\u0438\u0442 (\u041c\u0418\u0412\u041e\u041b\u041b)","percentage":1.04,"isAdditional":false},{"id":15114,"name":"Cobalt Carbonate","percentage":0.52,"isAdditional":false},{"id":20483,"name":"\u041a\u0430\u043e\u043b\u0438\u043d \u041a\u0424\u041d-2","percentage":0.14,"isAdditional":false}],"umf":{"Na2O":0.1073,"K2O":0.126,"MgO":0.1406,"CaO":0.3437,"ZnO":0.2825,"Al2O3":0.2844,"B2O3":0.2875,"Fe2O3":0.0401,"SiO2":2.6042,"TiO2":0.3432,"CoO":0.0139},"SiO2_Al2O3_ratio":9.16,"R2O_RO_ratio":0.2333,"fluxSum":1.0001,"x":2.6042,"y":0.2844,"imageUrl":null,"thumbnailUrl":null,"scrapedAt":null},{"id":"glazy_64125","name":"vc satin white liner #4 MAC C6","source":"glazy","cone":6,"coneRaw":"6","surface":"unknown","transparency":null,"atmosphere":"unknown","ingredients":[],"umf":{"Na2O":0.1291,"K2O":0.0426,"MgO":0.0041,"CaO":0.8242,"Al2O3":0.4825,"Fe2O3":0.0044,"SiO2":2.449,"TiO2":0.0039,"P2O5":0.0015},"SiO2_Al2O3_ratio":5.08,"R2O_RO_ratio":0.1717,"fluxSum":1.0,"x":2.449,"y":0.4825,"imageUrl":null,"thumbnailUrl":null,"scrapedAt":null},{"id":"glazy_97706","name":"waste me not","source":"glazy","cone":6,"coneRaw":"6","surface":"unknown","transparency":"opaque","atmosphere":"unknown","ingredients":[],"umf":{"Li2O":0.0309,"Na2O":0.1529,"K2O":0.034,"MgO":0.2116,"CaO":0.516,"SrO":0.0402,"ZnO":0.0144,"Al2O3":0.2304,"B2O3":0.1556,"Fe2O3":0.0547,"SiO2":2.4389,"TiO2":0.0387,"SnO2":0.0211,"P2O5":0.0127,"CuO":0.0159,"CoO":0.0017,"Cr2O3":0.0014},"SiO2_Al2O3_ratio":10.59,"R2O_RO_ratio":0.2178,"fluxSum":1.0,"x":2.4389,"y":0.2304,"imageUrl":null,"thumbnailUrl":null,"scrapedAt":null},{"id":"glazy_78973","name":"weathered hiddenite","source":"glazy","cone":6,"coneRaw":"6","surface":"unknown","transparency":null,"atmosphere":"unknown","ingredients":[],"umf":{"Li2O":0.0473,"Na2O":0.3358,"K2O":0.1051,"MgO":0.0066,"CaO":0.0273,"SrO":0.478,"Al2O3":0.5743,"Fe2O3":0.0024,"SiO2":3.0002,"TiO2":0.223,"CuO":0.1428},"SiO2_Al2O3_ratio":5.22,"R2O_RO_ratio":0.4882,"fluxSum":1.0001,"x":3.0002,"y":0.5743,"imageUrl":null,"thumbnailUrl":null,"scrapedAt":null},{"id":"glazy_62718","name":"\u0412\u043e\u0434\u043e\u0440\u043e\u0441\u043b\u0438 001","source":"glazy","cone":6,"coneRaw":"6","surface":"gloss","transparency":"opaque","atmosphere":"unknown","ingredients":[],"umf":{"Na2O":0.131,"K2O":0.0904,"MgO":0.0137,"CaO":0.3961,"ZnO":0.3688,"Al2O3":0.2979,"Fe2O3":0.0019,"SiO2":2.3477,"TiO2":0.1505,"CuO":0.0972},"SiO2_Al2O3_ratio":7.88,"R2O_RO_ratio":0.2214,"fluxSum":1.0,"x":2.3477,"y":0.2979,"imageUrl":null,"thumbnailUrl":null,"scrapedAt":null},{"id":"glazy_25081","name":"\u0413\u043e\u043b\u0443\u0431\u0430\u044f \u0427\u0443\u043d","source":"glazy","cone":6,"coneRaw":"6","surface":"gloss","transparency":"opaque","atmosphere":"oxidation","ingredients":[{"id":20486,"name":"\u041a\u0432\u0430\u0440\u0446\u0435\u0432\u0430\u044f \u043c\u0443\u043a\u0430 Silverbond 15","percentage":27.86,"isAdditional":false},{"id":20668,"name":"\u041f\u043e\u043b\u0435\u0432\u043e\u0439 \u0448\u043f\u0430\u0442 FFF","percentage":22.98,"isAdditional":false},{"id":21088,"name":"\u0424\u043b\u044e\u0441 \u0449\u0435\u043b\u043e\u0447\u043d\u043e\u0439 S-0101","percentage":21.6,"isAdditional":false},{"id":20485,"name":"\u0412\u043e\u043b\u043b\u0430\u0441\u0442\u043e\u043d\u0438\u0442 (\u041c\u0418\u0412\u041e\u041b\u041b)","percentage":16.18,"isAdditional":false},{"id":25080,"name":"\u0424\u0440\u0438\u0442\u0442\u043e\u0432\u0430\u043d\u043d\u044b\u0439 \u0431\u043e\u0440\u0430\u0442 \u043a\u0430\u043b\u044c\u0446\u0438\u044f","percentage":7.13,"isAdditional":false},{"id":15467,"name":"Zinc Oxide","percentage":4.25,"isAdditional":false},{"id":15443,"name":"Titanium Dioxide","percentage":4.06,"isAdditional":true},{"id":15120,"name":"Copper Carbonate","percentage":3.3,"isAdditional":true},{"id":15387,"name":"Red Iron Oxide","percentage":0.64,"isAdditional":true}],"umf":{"Na2O":0.1818,"K2O":0.0756,"MgO":0.012,"CaO":0.5867,"ZnO":0.1439,"Al2O3":0.1832,"B2O3":0.2347,"Fe2O3":0.011,"SiO2":2.9325,"TiO2":0.1402,"CuO":0.0736},"SiO2_Al2O3_ratio":16.01,"R2O_RO_ratio":0.2574,"fluxSum":1.0,"x":2.9325,"y":0.1832,"imageUrl":null,"thumbnailUrl":null,"scrapedAt":null},{"id":"glazy_124247","name":"\u0413\u0440\u043e\u0437\u043e\u0432\u044b\u0435 \u043e\u0431\u043b\u0430\u043a\u0430 TN","source":"glazy","cone":6,"coneRaw":"6","surface":"unknown","transparency":null,"atmosphere":"unknown","ingredients":[],"umf":{"Na2O":0.1588,"K2O":0.0986,"MgO":0.1153,"CaO":0.6244,"SrO":0.003,"Al2O3":0.3609,"B2O3":0.1657,"Fe2O3":0.0654,"SiO2":3.0475,"TiO2":0.3984},"SiO2_Al2O3_ratio":8.44,"R2O_RO_ratio":0.2574,"fluxSum":1.0001,"x":3.0475,"y":0.3609,"imageUrl":null,"thumbnailUrl":null,"scrapedAt":null},{"id":"glazy_94755","name":"\u041d074 Ver.2.0","source":"glazy","cone":6,"coneRaw":"6","surface":"unknown","transparency":null,"atmosphere":"oxidation","ingredients":[{"id":33079,"name":"\u0413\u043b\u0430\u0437\u0443\u0440\u044c S-0104","percentage":32.05,"isAdditional":false},{"id":67007,"name":"\u041a\u0410\u041e\u041b\u0418\u041d \u041a\u0416\u0424-1","percentage":24.24,"isAdditional":false},{"id":33271,"name":"\u041d\u0435\u0444\u0435\u043b\u0438\u043d-\u0441\u0438\u0435\u043d\u0438\u0442 Spectrum 45, S-4832","percentage":22.55,"isAdditional":false},{"id":20667,"name":"\u041a\u0430\u0440\u0431\u043e\u043d\u0430\u0442 \u043a\u0430\u043b\u044c\u0446\u0438\u044f","percentage":14.76,"isAdditional":false},{"id":20486,"name":"\u041a\u0432\u0430\u0440\u0446\u0435\u0432\u0430\u044f \u043c\u0443\u043a\u0430 Silverbond 15","percentage":6.39,"isAdditional":false}],"umf":{"Na2O":0.2072,"K2O":0.0919,"MgO":0.0074,"CaO":0.6749,"ZnO":0.0186,"Al2O3":0.64,"B2O3":0.2162,"Fe2O3":0.0038,"SiO2":2.9523,"TiO2":0.0044},"SiO2_Al2O3_ratio":4.61,"R2O_RO_ratio":0.2991,"fluxSum":1.0,"x":2.9523,"y":0.64,"imageUrl":null,"thumbnailUrl":null,"scrapedAt":null},{"id":"glazy_62722","name":"\u0420\u0436\u0430\u0432\u044b\u0439 \u0441\u0438\u043d\u0438\u0439","source":"glazy","cone":6,"coneRaw":"6","surface":"gloss","transparency":"opaque","atmosphere":"unknown","ingredients":[],"umf":{"Na2O":0.2814,"K2O":0.1626,"MgO":0.0598,"CaO":0.4884,"SrO":0.0079,"Al2O3":0.54,"B2O3":0.4325,"Fe2O3":0.0689,"SiO2":3.833,"TiO2":0.1938,"CoO":0.0507},"SiO2_Al2O3_ratio":7.1,"R2O_RO_ratio":0.444,"fluxSum":1.0001,"x":3.833,"y":0.54,"imageUrl":null,"thumbnailUrl":null,"scrapedAt":null},{"id":"glazy_60178","name":"\u0421\u0432\u0435\u0442\u043b\u044b\u0439 \u043a\u0430\u0440\u043c\u0438\u043d","source":"glazy","cone":6,"coneRaw":"6","surface":"gloss","transparency":"opaque","atmosphere":"unknown","ingredients":[],"umf":{"Na2O":0.092,"K2O":0.0451,"MgO":0.0494,"CaO":0.8088,"SrO":0.0047,"Al2O3":0.2599,"B2O3":0.2591,"Fe2O3":0.0011,"SiO2":2.4544,"TiO2":0.1697,"Cr2O3":0.0045},"SiO2_Al2O3_ratio":9.44,"R2O_RO_ratio":0.1371,"fluxSum":1.0,"x":2.4544,"y":0.2599,"imageUrl":null,"thumbnailUrl":null,"scrapedAt":null},{"id":"glazy_62730","name":"\u0425\u0440\u0438\u0437\u043e\u043b\u0438\u0442","source":"glazy","cone":6,"coneRaw":"6","surface":"gloss","transparency":"opaque","atmosphere":"oxidation","ingredients":[{"id":20486,"name":"\u041a\u0432\u0430\u0440\u0446\u0435\u0432\u0430\u044f \u043c\u0443\u043a\u0430 Silverbond 15","percentage":36.5,"isAdditional":false},{"id":33085,"name":"\u0423\u043b\u0435\u043a\u0441\u0438\u0442 (\u0425\u0438\u043c\u043f\u044d\u043a)","percentage":32,"isAdditional":false},{"id":41110,"name":"\u0422\u043e\u043d\u043a\u043e\u043c\u043e\u043b\u043e\u0442\u044b\u0439 \u043d\u0435\u0444\u0435\u043b\u0438\u043d-\u0441\u0438\u0435\u043d\u0438\u0442 Altaflux-45","percentage":21,"isAdditional":false},{"id":20485,"name":"\u0412\u043e\u043b\u043b\u0430\u0441\u0442\u043e\u043d\u0438\u0442 (\u041c\u0418\u0412\u041e\u041b\u041b)","percentage":6,"isAdditional":false},{"id":22843,"name":"\u041a\u0430\u043e\u043b\u0438\u043d \u043a\u0430\u043b\u044c\u0446\u0438\u043d\u0438\u0440\u043e\u0432\u0430\u043d\u043d\u044b\u0439 \u041c\u0418\u041a\u0410\u041e","percentage":4.5,"isAdditional":false},{"id":15443,"name":"Titanium Dioxide","percentage":5.3,"isAdditional":true},{"id":15120,"name":"Copper Carbonate","percentage":2.8,"isAdditional":true},{"id":15114,"name":"Cobalt Carbonate","percentage":0.3,"isAdditional":true}],"umf":{"Na2O":0.182,"K2O":0.0771,"MgO":0.0847,"CaO":0.6439,"SrO":0.0123,"Al2O3":0.2917,"B2O3":0.6751,"Fe2O3":0.0014,"SiO2":3.5903,"TiO2":0.2636,"CuO":0.09,"CoO":0.01},"SiO2_Al2O3_ratio":12.31,"R2O_RO_ratio":0.2591,"fluxSum":1.0,"x":3.5903,"y":0.2917,"imageUrl":null,"thumbnailUrl":null,"scrapedAt":null},{"id":"glazy_74021","name":"#19 Teadust Bernard Leach (met geel ijzeroxide)","source":"glazy","cone":6.5,"coneRaw":"6-7","surface":"unknown","transparency":null,"atmosphere":"unknown","ingredients":[],"umf":{"Na2O":0.1242,"K2O":0.2643,"MgO":0.1876,"CaO":0.4239,"Al2O3":0.2364,"Fe2O3":0.2168,"SiO2":1.458,"P2O5":0.1083},"SiO2_Al2O3_ratio":6.17,"R2O_RO_ratio":0.3885,"fluxSum":1.0,"x":1.458,"y":0.2364,"imageUrl":null,"thumbnailUrl":null,"scrapedAt":null},{"id":"glazy_72287","name":"(#102) Transparant glazuur semi mat Birger","source":"glazy","cone":6.5,"coneRaw":"6-7","surface":"unknown","transparency":null,"atmosphere":"unknown","ingredients":[],"umf":{"K2O":0.1773,"CaO":0.8227,"Al2O3":0.5016,"SiO2":2.8059},"SiO2_Al2O3_ratio":5.59,"R2O_RO_ratio":0.1773,"fluxSum":1.0,"x":2.8059,"y":0.5016,"imageUrl":null,"thumbnailUrl":null,"scrapedAt":null},{"id":"glazy_72286","name":"(K1) celadon ash glaze","source":"glazy","cone":6.5,"coneRaw":"6-7","surface":"unknown","transparency":null,"atmosphere":"unknown","ingredients":[],"umf":{"Na2O":0.0813,"K2O":0.5141,"MgO":0.1392,"CaO":0.2653,"Al2O3":0.4211,"Fe2O3":0.0641,"SiO2":2.7971,"TiO2":0.0079,"P2O5":0.0687},"SiO2_Al2O3_ratio":6.64,"R2O_RO_ratio":0.5955,"fluxSum":0.9999,"x":2.7971,"y":0.4211,"imageUrl":null,"thumbnailUrl":null,"scrapedAt":null},{"id":"glazy_72283","name":"(K6) Asglazuur","source":"glazy","cone":6.5,"coneRaw":"6-7","surface":"unknown","transparency":null,"atmosphere":"unknown","ingredients":[],"umf":{"Na2O":0.1054,"K2O":0.3896,"MgO":0.1567,"CaO":0.3483,"Al2O3":0.478,"Fe2O3":0.0538,"SiO2":2.1336,"TiO2":0.0058,"P2O5":0.0893},"SiO2_Al2O3_ratio":4.46,"R2O_RO_ratio":0.495,"fluxSum":1.0,"x":2.1336,"y":0.478,"imageUrl":null,"thumbnailUrl":null,"scrapedAt":null},{"id":"glazy_34020","name":".3:.7 RED Chrome Tin","source":"glazy","cone":6.5,"coneRaw":"5-8","surface":"unknown","transparency":"translucent","atmosphere":"unknown","ingredients":[],"umf":{"Li2O":0.0393,"Na2O":0.1183,"K2O":0.1441,"MgO":0.008,"CaO":0.6902,"Al2O3":0.3296,"B2O3":0.205,"Fe2O3":0.0022,"SiO2":2.6333},"SiO2_Al2O3_ratio":7.99,"R2O_RO_ratio":0.3017,"fluxSum":0.9999,"x":2.6333,"y":0.3296,"imageUrl":null,"thumbnailUrl":null,"scrapedAt":null},{"id":"glazy_23405","name":"Barking Tree Brown","source":"glazy","cone":6.5,"coneRaw":"6-7","surface":"unknown","transparency":"opaque","atmosphere":"oxidation","ingredients":[{"id":15252,"name":"Gerstley Borate","percentage":32,"isAdditional":false},{"id":15131,"name":"Custer Feldspar","percentage":27,"isAdditional":false},{"id":15400,"name":"Silica","percentage":27,"isAdditional":false},{"id":16080,"name":"EPK","percentage":14,"isAdditional":false},{"id":15387,"name":"Red Iron Oxide","percentage":9,"isAdditional":true}],"umf":{"Na2O":0.1656,"K2O":0.1474,"MgO":0.1364,"CaO":0.5506,"Al2O3":0.2365,"B2O3":0.6048,"Fe2O3":0.2677,"SiO2":4.1046,"TiO2":0.002,"P2O5":0.0011},"SiO2_Al2O3_ratio":17.36,"R2O_RO_ratio":0.313,"fluxSum":1.0,"x":4.1046,"y":0.2365,"imageUrl":null,"thumbnailUrl":null,"scrapedAt":null},{"id":"glazy_29693","name":"Base JD3","source":"glazy","cone":6.5,"coneRaw":"6-7","surface":"unknown","transparency":null,"atmosphere":"oxidation","ingredients":[{"id":15400,"name":"Silica","percentage":31,"isAdditional":false},{"id":15131,"name":"Custer Feldspar","percentage":30,"isAdditional":false},{"id":15457,"name":"Whiting","percentage":18,"isAdditional":false},{"id":15137,"name":"EP Kaolin","percentage":12,"isAdditional":false},{"id":15407,"name":"Soda Feldspar","percentage":5,"isAdditional":false},{"id":15135,"name":"Dolomite","percentage":4,"isAdditional":false}],"umf":{"Na2O":0.0857,"K2O":0.1144,"MgO":0.0781,"CaO":0.7219,"Al2O3":0.3667,"Fe2O3":0.0027,"SiO2":3.5647,"TiO2":0.002,"P2O5":0.0008},"SiO2_Al2O3_ratio":9.72,"R2O_RO_ratio":0.2001,"fluxSum":1.0001,"x":3.5647,"y":0.3667,"imageUrl":null,"thumbnailUrl":null,"scrapedAt":null},{"id":"glazy_19846","name":"Behrend's Floating Blue","source":"glazy","cone":6.5,"coneRaw":"6-7","surface":"unknown","transparency":null,"atmosphere":"unknown","ingredients":[{"id":15371,"name":"Potash Feldspar","percentage":41,"isAdditional":false},{"id":15400,"name":"Silica","percentage":27,"isAdditional":false},{"id":15457,"name":"Whiting","percentage":15,"isAdditional":false},{"id":15467,"name":"Zinc Oxide","percentage":12,"isAdditional":false},{"id":15137,"name":"EP Kaolin","percentage":5,"isAdditional":false},{"id":15443,"name":"Titanium Dioxide","percentage":5,"isAdditional":true},{"id":15387,"name":"Red Iron Oxide","percentage":2,"isAdditional":true},{"id":15114,"name":"Cobalt Carbonate","percentage":1,"isAdditional":true}],"umf":{"Na2O":0.0002,"K2O":0.1986,"MgO":0.0003,"CaO":0.4042,"ZnO":0.3967,"Al2O3":0.2475,"Fe2O3":0.0327,"SiO2":2.5003,"TiO2":0.1691,"P2O5":0.0002,"CoO":0.0226},"SiO2_Al2O3_ratio":10.1,"R2O_RO_ratio":0.1988,"fluxSum":1.0,"x":2.5003,"y":0.2475,"imageUrl":null,"thumbnailUrl":null,"scrapedAt":null},{"id":"glazy_57135","name":"Bianca's Bijela","source":"glazy","cone":6.5,"coneRaw":"6-7","surface":"gloss","transparency":"opaque","atmosphere":"oxidation","ingredients":[{"id":15371,"name":"Potash Feldspar","percentage":41,"isAdditional":false},{"id":15400,"name":"Silica","percentage":27,"isAdditional":false},{"id":15457,"name":"Whiting","percentage":15,"isAdditional":false},{"id":15467,"name":"Zinc Oxide","percentage":12,"isAdditional":false},{"id":15288,"name":"Kaolin","percentage":5,"isAdditional":false},{"id":15469,"name":"Zircopax","percentage":10,"isAdditional":true},{"id":15443,"name":"Titanium Dioxide","percentage":5,"isAdditional":true},{"id":15072,"name":"Bentonite","percentage":2,"isAdditional":true}],"umf":{"Na2O":0.0026,"K2O":0.1976,"MgO":0.0027,"CaO":0.4025,"ZnO":0.3945,"Al2O3":0.2605,"Fe2O3":0.0012,"SiO2":2.6892,"TiO2":0.1675,"ZrO2":0.146},"SiO2_Al2O3_ratio":10.32,"R2O_RO_ratio":0.2002,"fluxSum":0.9999,"x":2.6892,"y":0.2605,"imageUrl":null,"thumbnailUrl":null,"scrapedAt":null},{"id":"glazy_27216","name":"Blue Bayou","source":"glazy","cone":6.5,"coneRaw":"6-7","surface":"gloss","transparency":"opaque","atmosphere":"oxidation","ingredients":[{"id":15371,"name":"Potash Feldspar","percentage":41,"isAdditional":false},{"id":15400,"name":"Silica","percentage":27,"isAdditional":false},{"id":15457,"name":"Whiting","percentage":15,"isAdditional":false},{"id":15467,"name":"Zinc Oxide","percentage":12,"isAdditional":false},{"id":15288,"name":"Kaolin","percentage":5,"isAdditional":false},{"id":15443,"name":"Titanium Dioxide","percentage":5,"isAdditional":true},{"id":15120,"name":"Copper Carbonate","percentage":3,"isAdditional":true},{"id":15072,"name":"Bentonite","percentage":2,"isAdditional":true},{"id":15114,"name":"Cobalt Carbonate","percentage":1,"isAdditional":true}],"umf":{"Na2O":0.0026,"K2O":0.1976,"MgO":0.0027,"CaO":0.4025,"ZnO":0.3945,"Al2O3":0.2605,"Fe2O3":0.0012,"SiO2":2.5432,"TiO2":0.1675,"CuO":0.065,"CoO":0.0225},"SiO2_Al2O3_ratio":9.76,"R2O_RO_ratio":0.2002,"fluxSum":0.9999,"x":2.5432,"y":0.2605,"imageUrl":null,"thumbnailUrl":null,"scrapedAt":null},{"id":"glazy_130617","name":"Breum K 226","source":"glazy","cone":6.5,"coneRaw":"5-8","surface":"unknown","transparency":"opaque","atmosphere":"unknown","ingredients":[{"id":15371,"name":"Potash Feldspar","percentage":60,"isAdditional":false},{"id":15058,"name":"Ball Clay","percentage":20,"isAdditional":false},{"id":15457,"name":"Whiting","percentage":20,"isAdditional":false}],"umf":{"Na2O":0.0041,"K2O":0.3498,"MgO":0.0047,"CaO":0.6415,"Al2O3":0.5003,"Fe2O3":0.0041,"SiO2":2.689,"TiO2":0.008},"SiO2_Al2O3_ratio":5.37,"R2O_RO_ratio":0.3539,"fluxSum":1.0001,"x":2.689,"y":0.5003,"imageUrl":null,"thumbnailUrl":null,"scrapedAt":null},{"id":"glazy_131891","name":"CM White","source":"glazy","cone":6.5,"coneRaw":"6-7","surface":"unknown","transparency":null,"atmosphere":"oxidation","ingredients":[{"id":15637,"name":"Nepheline Syenite Norwegian","percentage":72,"isAdditional":false},{"id":15135,"name":"Dolomite","percentage":23,"isAdditional":false},{"id":15058,"name":"Ball Clay","percentage":5,"isAdditional":false},{"id":15442,"name":"Tin Oxide","percentage":8,"isAdditional":true},{"id":15387,"name":"Red Iron Oxide","percentage":1,"isAdditional":true}],"umf":{"Na2O":0.2178,"K2O":0.1629,"MgO":0.3097,"CaO":0.3095,"Al2O3":0.4349,"Fe2O3":0.0178,"SiO2":1.8522,"TiO2":0.0015,"SnO2":0.1311},"SiO2_Al2O3_ratio":4.26,"R2O_RO_ratio":0.3807,"fluxSum":0.9999,"x":1.8522,"y":0.4349,"imageUrl":null,"thumbnailUrl":null,"scrapedAt":null},{"id":"glazy_145521","name":"Chun clear base (lab tests)","source":"glazy","cone":6.5,"coneRaw":"6-7","surface":"unknown","transparency":null,"atmosphere":"unknown","ingredients":[],"umf":{"Na2O":0.1671,"K2O":0.0083,"MgO":0.0103,"CaO":0.4067,"ZnO":0.4075,"Al2O3":0.2313,"Fe2O3":0.0028,"SiO2":2.7439,"TiO2":0.0056},"SiO2_Al2O3_ratio":11.86,"R2O_RO_ratio":0.1754,"fluxSum":0.9999,"x":2.7439,"y":0.2313,"imageUrl":null,"thumbnailUrl":null,"scrapedAt":null},{"id":"glazy_55010","name":"Cindy's 5x Base (CC2 revised)","source":"glazy","cone":6.5,"coneRaw":"5-8","surface":"unknown","transparency":"transparent","atmosphere":"oxidation","ingredients":[{"id":15137,"name":"EP Kaolin","percentage":20,"isAdditional":false},{"id":15169,"name":"Ferro Frit 3134","percentage":20,"isAdditional":false},{"id":15400,"name":"Silica","percentage":20,"isAdditional":false},{"id":15457,"name":"Whiting","percentage":20,"isAdditional":false},{"id":15936,"name":"Mahavir Potash Feldspar","percentage":20,"isAdditional":false},{"id":15072,"name":"Bentonite","percentage":2,"isAdditional":true},{"id":15113,"name":"CMC Gum","percentage":0.5,"isAdditional":true}],"umf":{"Na2O":0.1273,"K2O":0.0741,"MgO":0.0066,"CaO":0.792,"Al2O3":0.3372,"B2O3":0.1912,"Fe2O3":0.0044,"SiO2":2.5684,"TiO2":0.0028,"P2O5":0.0011},"SiO2_Al2O3_ratio":7.62,"R2O_RO_ratio":0.2014,"fluxSum":1.0,"x":2.5684,"y":0.3372,"imageUrl":null,"thumbnailUrl":null,"scrapedAt":null},{"id":"glazy_33645","name":"Cindy's Clear","source":"glazy","cone":6.5,"coneRaw":"5-8","surface":"unknown","transparency":"transparent","atmosphere":"unknown","ingredients":[],"umf":{"Li2O":0.0393,"Na2O":0.1183,"K2O":0.1441,"MgO":0.008,"CaO":0.6902,"Al2O3":0.3296,"B2O3":0.205,"Fe2O3":0.0022,"SiO2":2.6333},"SiO2_Al2O3_ratio":7.99,"R2O_RO_ratio":0.3017,"fluxSum":0.9999,"x":2.6333,"y":0.3296,"imageUrl":null,"thumbnailUrl":null,"scrapedAt":null},{"id":"glazy_35530","name":"Cindy's Clear II","source":"glazy","cone":6.5,"coneRaw":"5-8","surface":"unknown","transparency":"transparent","atmosphere":"oxidation","ingredients":[{"id":15400,"name":"Silica","percentage":23,"isAdditional":false},{"id":15169,"name":"Ferro Frit 3134","percentage":20,"isAdditional":false},{"id":15936,"name":"Mahavir Potash Feldspar","percentage":19,"isAdditional":false},{"id":15457,"name":"Whiting","percentage":15,"isAdditional":false},{"id":15137,"name":"EP Kaolin","percentage":12,"isAdditional":false},{"id":15422,"name":"Spodumene","percentage":11,"isAdditional":false},{"id":15072,"name":"Bentonite","percentage":2,"isAdditional":true},{"id":15113,"name":"CMC Gum","percentage":0.5,"isAdditional":true}],"umf":{"Li2O":0.0923,"Na2O":0.1348,"K2O":0.0747,"MgO":0.0063,"CaO":0.6919,"Al2O3":0.3571,"B2O3":0.2051,"Fe2O3":0.0035,"SiO2":3.0557,"TiO2":0.0018,"P2O5":0.0007},"SiO2_Al2O3_ratio":8.56,"R2O_RO_ratio":0.3018,"fluxSum":1.0,"x":3.0557,"y":0.3571,"imageUrl":null,"thumbnailUrl":null,"scrapedAt":null},{"id":"glazy_144689","name":"DJ's Turquoise","source":"glazy","cone":6.5,"coneRaw":"6-7","surface":"unknown","transparency":null,"atmosphere":"unknown","ingredients":[],"umf":{"Na2O":0.1054,"K2O":0.0944,"MgO":0.1277,"CaO":0.6725,"Al2O3":0.2998,"B2O3":0.2666,"Fe2O3":0.0056,"SiO2":4.3206,"TiO2":0.0024,"P2O5":0.0027,"CuO":0.1001},"SiO2_Al2O3_ratio":14.41,"R2O_RO_ratio":0.1998,"fluxSum":1.0,"x":4.3206,"y":0.2998,"imageUrl":null,"thumbnailUrl":null,"scrapedAt":null},{"id":"glazy_147185","name":"Deep Blue","source":"glazy","cone":6.5,"coneRaw":"6-7","surface":"gloss","transparency":null,"atmosphere":"reduction","ingredients":[{"id":15131,"name":"Custer Feldspar","percentage":2830,"isAdditional":false},{"id":15400,"name":"Silica","percentage":2640,"isAdditional":false},{"id":15458,"name":"Wollastonite","percentage":2260,"isAdditional":false},{"id":15137,"name":"EP Kaolin","percentage":1890,"isAdditional":false},{"id":15252,"name":"Gerstley Borate","percentage":380,"isAdditional":false},{"id":15114,"name":"Cobalt Carbonate","percentage":200,"isAdditional":false},{"id":15072,"name":"Bentonite","percentage":100,"isAdditional":false}],"umf":{"Na2O":0.2099,"CaO":0.3972,"ZnO":0.3929,"Al2O3":0.2613,"Fe2O3":0.0159,"SiO2":2.5549,"TiO2":0.0667,"CuO":0.1294,"CoO":0.0896},"SiO2_Al2O3_ratio":9.78,"R2O_RO_ratio":0.2099,"fluxSum":1.0,"x":2.5549,"y":0.2613,"imageUrl":null,"thumbnailUrl":null,"scrapedAt":null},{"id":"glazy_119553","name":"Dexter Gordon Base ^6 V2","source":"glazy","cone":6.5,"coneRaw":"5-8","surface":"unknown","transparency":"opaque","atmosphere":"unknown","ingredients":[],"umf":{"Na2O":0.1331,"K2O":0.1173,"MgO":0.4491,"CaO":0.2085,"SrO":0.0921,"Al2O3":0.6654,"B2O3":0.1695,"Fe2O3":0.0034,"SiO2":3.1233,"TiO2":0.0022,"P2O5":0.0009},"SiO2_Al2O3_ratio":4.69,"R2O_RO_ratio":0.2504,"fluxSum":1.0001,"x":3.1233,"y":0.6654,"imageUrl":null,"thumbnailUrl":null,"scrapedAt":null},{"id":"glazy_119554","name":"Dexter Gordon Base ^6 V2 Glossy Alt","source":"glazy","cone":6.5,"coneRaw":"5-8","surface":"gloss","transparency":"opaque","atmosphere":"unknown","ingredients":[],"umf":{"Na2O":0.1043,"K2O":0.1668,"MgO":0.4285,"CaO":0.2133,"SrO":0.0872,"Al2O3":0.5629,"B2O3":0.1749,"Fe2O3":0.0038,"SiO2":2.9366,"TiO2":0.0023,"P2O5":0.001},"SiO2_Al2O3_ratio":5.22,"R2O_RO_ratio":0.2711,"fluxSum":1.0001,"x":2.9366,"y":0.5629,"imageUrl":null,"thumbnailUrl":null,"scrapedAt":null},{"id":"glazy_147857","name":"Dexter Gordon Base ^6 V3 (testing)","source":"glazy","cone":6.5,"coneRaw":"5-8","surface":"unknown","transparency":"opaque","atmosphere":"unknown","ingredients":[],"umf":{"Na2O":0.1644,"K2O":0.1445,"MgO":0.3199,"CaO":0.2573,"SrO":0.1138,"Al2O3":0.5514,"B2O3":0.2095,"Fe2O3":0.0038,"SiO2":2.5883,"TiO2":0.0023,"P2O5":0.001},"SiO2_Al2O3_ratio":4.69,"R2O_RO_ratio":0.3089,"fluxSum":0.9999,"x":2.5883,"y":0.5514,"imageUrl":null,"thumbnailUrl":null,"scrapedAt":null},{"id":"glazy_9489","name":"Dirty snow (Toms GB/Strontium Variation)","source":"glazy","cone":6.5,"coneRaw":"6-7","surface":"unknown","transparency":null,"atmosphere":"unknown","ingredients":[],"umf":{"Na2O":0.1479,"K2O":0.0376,"MgO":0.0433,"CaO":0.1852,"SrO":0.0599,"ZnO":0.5261,"Al2O3":0.1832,"B2O3":0.1506,"Fe2O3":0.0005,"SiO2":1.5753,"TiO2":0.2413},"SiO2_Al2O3_ratio":8.6,"R2O_RO_ratio":0.1855,"fluxSum":1.0,"x":1.5753,"y":0.1832,"imageUrl":null,"thumbnailUrl":null,"scrapedAt":null},{"id":"glazy_132159","name":"Dry Matte White","source":"glazy","cone":6.5,"coneRaw":"5-8","surface":"unknown","transparency":"opaque","atmosphere":"unknown","ingredients":[],"umf":{"Na2O":0.2203,"K2O":0.0716,"MgO":0.2857,"CaO":0.4224,"Al2O3":0.4264,"Fe2O3":0.0039,"SiO2":1.8045,"TiO2":0.0065},"SiO2_Al2O3_ratio":4.23,"R2O_RO_ratio":0.2919,"fluxSum":1.0,"x":1.8045,"y":0.4264,"imageUrl":null,"thumbnailUrl":null,"scrapedAt":null},{"id":"glazy_28156","name":"EC 231 Semi-Matt base glaze (Var 3)","source":"glazy","cone":6.5,"coneRaw":"5-8","surface":"unknown","transparency":"opaque","atmosphere":"reduction","ingredients":[{"id":15298,"name":"Kentucky OM #4 Ball Clay","percentage":30,"isAdditional":false},{"id":15349,"name":"Nepheline Syenite","percentage":30,"isAdditional":false},{"id":15457,"name":"Whiting","percentage":20,"isAdditional":false},{"id":15400,"name":"Silica","percentage":15,"isAdditional":false},{"id":15323,"name":"Lithium Carbonate","percentage":5,"isAdditional":false},{"id":15120,"name":"Copper Carbonate","percentage":1,"isAdditional":true}],"umf":{"Li2O":0.1981,"Na2O":0.1421,"K2O":0.0518,"MgO":0.0108,"CaO":0.5971,"Al2O3":0.4378,"Fe2O3":0.0066,"SiO2":2.4075,"TiO2":0.0131,"CuO":0.0235},"SiO2_Al2O3_ratio":5.5,"R2O_RO_ratio":0.392,"fluxSum":0.9999,"x":2.4075,"y":0.4378,"imageUrl":null,"thumbnailUrl":null,"scrapedAt":null},{"id":"glazy_28155","name":"EC 231 Semi-Matt base glaze (var 2)","source":"glazy","cone":6.5,"coneRaw":"5-8","surface":"unknown","transparency":"opaque","atmosphere":"reduction","ingredients":[{"id":15298,"name":"Kentucky OM #4 Ball Clay","percentage":30,"isAdditional":false},{"id":15349,"name":"Nepheline Syenite","percentage":30,"isAdditional":false},{"id":15457,"name":"Whiting","percentage":20,"isAdditional":false},{"id":15400,"name":"Silica","percentage":15,"isAdditional":false},{"id":15323,"name":"Lithium Carbonate","percentage":5,"isAdditional":false},{"id":15120,"name":"Copper Carbonate","percentage":2,"isAdditional":true}],"umf":{"Li2O":0.1981,"Na2O":0.1421,"K2O":0.0518,"MgO":0.0108,"CaO":0.5971,"Al2O3":0.4378,"Fe2O3":0.0066,"SiO2":2.4075,"TiO2":0.0131,"CuO":0.047},"SiO2_Al2O3_ratio":5.5,"R2O_RO_ratio":0.392,"fluxSum":0.9999,"x":2.4075,"y":0.4378,"imageUrl":null,"thumbnailUrl":null,"scrapedAt":null},{"id":"glazy_20401","name":"EC white cream crystal","source":"glazy","cone":6.5,"coneRaw":"5-8","surface":"unknown","transparency":"opaque","atmosphere":"oxidation","ingredients":[{"id":15349,"name":"Nepheline Syenite","percentage":25,"isAdditional":false},{"id":15400,"name":"Silica","percentage":20,"isAdditional":false},{"id":15457,"name":"Whiting","percentage":16,"isAdditional":false},{"id":15393,"name":"Rutile","percentage":15,"isAdditional":false},{"id":15058,"name":"Ball Clay","percentage":12,"isAdditional":false},{"id":15467,"name":"Zinc Oxide","percentage":6,"isAdditional":false},{"id":18369,"name":"Blue Heron Stain","percentage":5,"isAdditional":false}],"umf":{"Na2O":0.1377,"K2O":0.0456,"MgO":0.0051,"CaO":0.5597,"ZnO":0.2518,"Al2O3":0.2958,"Fe2O3":0.0349,"SiO2":2.403,"TiO2":0.5826},"SiO2_Al2O3_ratio":8.12,"R2O_RO_ratio":0.1833,"fluxSum":0.9999,"x":2.403,"y":0.2958,"imageUrl":null,"thumbnailUrl":null,"scrapedAt":null},{"id":"glazy_52131","name":"Earth algae bloom","source":"glazy","cone":6.5,"coneRaw":"5-8","surface":"gloss","transparency":"opaque","atmosphere":"oxidation","ingredients":[{"id":15349,"name":"Nepheline Syenite","percentage":41,"isAdditional":false},{"id":15400,"name":"Silica","percentage":27,"isAdditional":false},{"id":15457,"name":"Whiting","percentage":15,"isAdditional":false},{"id":15467,"name":"Zinc Oxide","percentage":12,"isAdditional":false},{"id":15137,"name":"EP Kaolin","percentage":5,"isAdditional":false},{"id":15120,"name":"Copper Carbonate","percentage":5,"isAdditional":true},{"id":15443,"name":"Titanium Dioxide","percentage":5,"isAdditional":true},{"id":15072,"name":"Bentonite","percentage":2,"isAdditional":true}],"umf":{"Na2O":0.1682,"K2O":0.0522,"MgO":0.0055,"CaO":0.3976,"ZnO":0.3765,"Al2O3":0.2961,"Fe2O3":0.0024,"SiO2":2.3531,"TiO2":0.1605,"P2O5":0.0002,"CuO":0.1033},"SiO2_Al2O3_ratio":7.95,"R2O_RO_ratio":0.2204,"fluxSum":1.0,"x":2.3531,"y":0.2961,"imageUrl":null,"thumbnailUrl":null,"scrapedAt":null},{"id":"glazy_149098","name":"Earth algae bloom (Copy)","source":"glazy","cone":6.5,"coneRaw":"5-8","surface":"gloss","transparency":"opaque","atmosphere":"oxidation","ingredients":[{"id":15407,"name":"Soda Feldspar","percentage":41,"isAdditional":false},{"id":15400,"name":"Silica","percentage":27.5,"isAdditional":false},{"id":15457,"name":"Whiting","percentage":15,"isAdditional":false},{"id":15467,"name":"Zinc Oxide","percentage":12,"isAdditional":false},{"id":15137,"name":"EP Kaolin","percentage":5,"isAdditional":false},{"id":15120,"name":"Copper Carbonate","percentage":5,"isAdditional":true},{"id":15443,"name":"Titanium Dioxide","percentage":5,"isAdditional":true},{"id":15072,"name":"Bentonite","percentage":2,"isAdditional":true}],"umf":{"Na2O":0.2092,"K2O":0.001,"MgO":0.003,"CaO":0.3976,"ZnO":0.3893,"Al2O3":0.2652,"Fe2O3":0.0018,"SiO2":2.5993,"TiO2":0.1659,"P2O5":0.0002,"CuO":0.1068},"SiO2_Al2O3_ratio":9.8,"R2O_RO_ratio":0.2102,"fluxSum":1.0001,"x":2.5993,"y":0.2652,"imageUrl":null,"thumbnailUrl":null,"scrapedAt":null},{"id":"glazy_131662","name":"Easy Glossy (original)","source":"glazy","cone":6.5,"coneRaw":"6-7","surface":"unknown","transparency":null,"atmosphere":"unknown","ingredients":[],"umf":{"Na2O":0.249,"K2O":0.0949,"MgO":0.0758,"CaO":0.5803,"Al2O3":0.467,"B2O3":0.4976,"Fe2O3":0.0061,"SiO2":3.6119,"TiO2":0.0082,"P2O5":0.0005,"CuO":0.1568},"SiO2_Al2O3_ratio":7.73,"R2O_RO_ratio":0.3439,"fluxSum":1.0,"x":3.6119,"y":0.467,"imageUrl":null,"thumbnailUrl":null,"scrapedAt":null},{"id":"glazy_137754","name":"Easy Glossy v6","source":"glazy","cone":6.5,"coneRaw":"6-7","surface":"unknown","transparency":null,"atmosphere":"unknown","ingredients":[],"umf":{"Na2O":0.2326,"K2O":0.0797,"MgO":0.0877,"CaO":0.6,"Al2O3":0.5988,"B2O3":0.5306,"Fe2O3":0.0109,"SiO2":3.6821,"TiO2":0.0192,"P2O5":0.0006},"SiO2_Al2O3_ratio":6.15,"R2O_RO_ratio":0.3123,"fluxSum":1.0,"x":3.6821,"y":0.5988,"imageUrl":null,"thumbnailUrl":null,"scrapedAt":null},{"id":"glazy_145558","name":"Fiske celadon tests","source":"glazy","cone":6.5,"coneRaw":"6-7","surface":"unknown","transparency":"translucent","atmosphere":"unknown","ingredients":[],"umf":{"Na2O":0.1186,"K2O":0.057,"MgO":0.0043,"CaO":0.4163,"ZnO":0.4037,"Al2O3":0.3014,"Fe2O3":0.0029,"SiO2":2.9304,"TiO2":0.0052},"SiO2_Al2O3_ratio":9.72,"R2O_RO_ratio":0.1756,"fluxSum":0.9999,"x":2.9304,"y":0.3014,"imageUrl":null,"thumbnailUrl":null,"scrapedAt":null},{"id":"glazy_10905","name":"GA23 / VC Pam Matte - Jason hooper variant","source":"glazy","cone":6.5,"coneRaw":"6-7","surface":"matte","transparency":null,"atmosphere":"oxidation","ingredients":[{"id":15349,"name":"Nepheline Syenite","percentage":40.82,"isAdditional":false},{"id":15400,"name":"Silica","percentage":15.3,"isAdditional":false},{"id":15949,"name":"Devon China Clay","percentage":12.24,"isAdditional":false},{"id":15253,"name":"Gillespie Borate","percentage":10.21,"isAdditional":false},{"id":15457,"name":"Whiting","percentage":10.21,"isAdditional":false},{"id":15443,"name":"Titanium Dioxide","percentage":6.12,"isAdditional":false},{"id":15323,"name":"Lithium Carbonate","percentage":5.1,"isAdditional":false}],"umf":{"Li2O":0.2141,"Na2O":0.2184,"K2O":0.071,"MgO":0.0354,"CaO":0.4597,"SrO":0.0014,"Al2O3":0.4303,"B2O3":0.1106,"Fe2O3":0.0027,"SiO2":2.4102,"TiO2":0.2369},"SiO2_Al2O3_ratio":5.6,"R2O_RO_ratio":0.5035,"fluxSum":1.0,"x":2.4102,"y":0.4303,"imageUrl":null,"thumbnailUrl":null,"scrapedAt":null},{"id":"glazy_109506","name":"Ginger green","source":"glazy","cone":6.5,"coneRaw":"6-7","surface":"unknown","transparency":null,"atmosphere":"unknown","ingredients":[],"umf":{"Li2O":0.221,"Na2O":0.0115,"K2O":0.0371,"MgO":0.0166,"CaO":0.7138,"Al2O3":0.4146,"B2O3":0.0596,"Fe2O3":0.0167,"SiO2":2.6734,"TiO2":0.1903,"CuO":0.0908},"SiO2_Al2O3_ratio":6.45,"R2O_RO_ratio":0.2696,"fluxSum":1.0,"x":2.6734,"y":0.4146,"imageUrl":null,"thumbnailUrl":null,"scrapedAt":null},{"id":"glazy_118854","name":"Glossy base","source":"glazy","cone":6.5,"coneRaw":"6-7","surface":"unknown","transparency":null,"atmosphere":"oxidation","ingredients":[{"id":15400,"name":"Silica","percentage":34.1,"isAdditional":false},{"id":15169,"name":"Ferro Frit 3134","percentage":23.1,"isAdditional":false},{"id":15137,"name":"EP Kaolin","percentage":17.8,"isAdditional":false},{"id":15349,"name":"Nepheline Syenite","percentage":16.6,"isAdditional":false},{"id":15458,"name":"Wollastonite","percentage":6.3,"isAdditional":false},{"id":15433,"name":"Talc","percentage":2.1,"isAdditional":false}],"umf":{"Na2O":0.2821,"K2O":0.0385,"MgO":0.0767,"CaO":0.6027,"Al2O3":0.4729,"B2O3":0.332,"Fe2O3":0.0042,"SiO2":4.9279,"TiO2":0.0037,"P2O5":0.0014},"SiO2_Al2O3_ratio":10.42,"R2O_RO_ratio":0.3206,"fluxSum":1.0,"x":4.9279,"y":0.4729,"imageUrl":null,"thumbnailUrl":null,"scrapedAt":null},{"id":"glazy_113996","name":"Green to Black Matte Glaze ^6","source":"glazy","cone":6.5,"coneRaw":"5-8","surface":"unknown","transparency":null,"atmosphere":"unknown","ingredients":[],"umf":{"Li2O":0.1127,"Na2O":0.1372,"K2O":0.0472,"MgO":0.0047,"CaO":0.5659,"SrO":0.1324,"Al2O3":0.4937,"Fe2O3":0.0033,"SiO2":1.7772,"TiO2":0.0013,"P2O5":0.0005,"CuO":0.0796},"SiO2_Al2O3_ratio":3.6,"R2O_RO_ratio":0.2971,"fluxSum":1.0001,"x":1.7772,"y":0.4937,"imageUrl":null,"thumbnailUrl":null,"scrapedAt":null},{"id":"glazy_117410","name":"Gruner's Clear","source":"glazy","cone":6.5,"coneRaw":"5-8","surface":"gloss","transparency":null,"atmosphere":"unknown","ingredients":[],"umf":{"Li2O":0.07,"Na2O":0.1295,"K2O":0.2444,"MgO":0.2233,"CaO":0.3328,"Al2O3":0.7112,"B2O3":0.2795,"SiO2":6.001,"ZrO2":0.2801},"SiO2_Al2O3_ratio":8.44,"R2O_RO_ratio":0.4439,"fluxSum":1.0,"x":6.001,"y":0.7112,"imageUrl":null,"thumbnailUrl":null,"scrapedAt":null},{"id":"glazy_29132","name":"HOB 35 Blue effect","source":"glazy","cone":6.5,"coneRaw":"6-7","surface":"unknown","transparency":null,"atmosphere":"unknown","ingredients":[],"umf":{"CaO":1.0,"Al2O3":0.243,"B2O3":1.4988,"Fe2O3":0.0025,"SiO2":2.8781,"TiO2":0.0463,"CuO":0.1033,"CoO":0.0512},"SiO2_Al2O3_ratio":11.84,"R2O_RO_ratio":0.0,"fluxSum":1.0,"x":2.8781,"y":0.243,"imageUrl":null,"thumbnailUrl":null,"scrapedAt":null},{"id":"glazy_147186","name":"Harris Tenmoku Red","source":"glazy","cone":6.5,"coneRaw":"6-7","surface":"satin","transparency":null,"atmosphere":"oxidation","ingredients":[{"id":15400,"name":"Silica","percentage":28.2,"isAdditional":false},{"id":15058,"name":"Ball Clay","percentage":18.6,"isAdditional":false},{"id":15349,"name":"Nepheline Syenite","percentage":18.6,"isAdditional":false},{"id":15135,"name":"Dolomite","percentage":9.3,"isAdditional":false},{"id":15433,"name":"Talc","percentage":9.3,"isAdditional":false},{"id":15252,"name":"Gerstley Borate","percentage":8.5,"isAdditional":false},{"id":15080,"name":"Bone Ash","percentage":7.5,"isAdditional":false},{"id":15387,"name":"Red Iron Oxide","percentage":11,"isAdditional":true}],"umf":{"Na2O":0.1066,"K2O":0.0332,"MgO":0.3937,"CaO":0.4665,"Al2O3":0.2629,"B2O3":0.0966,"Fe2O3":0.1978,"SiO2":2.833,"TiO2":0.0072,"P2O5":0.0663},"SiO2_Al2O3_ratio":10.78,"R2O_RO_ratio":0.1398,"fluxSum":1.0,"x":2.833,"y":0.2629,"imageUrl":null,"thumbnailUrl":null,"scrapedAt":null},{"id":"glazy_118921","name":"Horsley Yellow with Hansen Alberta Slip","source":"glazy","cone":6.5,"coneRaw":"5-8","surface":"unknown","transparency":null,"atmosphere":"unknown","ingredients":[],"umf":{"Na2O":0.1101,"K2O":0.0546,"MgO":0.2726,"CaO":0.5628,"Al2O3":0.3026,"Fe2O3":0.0202,"SiO2":1.8944,"TiO2":0.1789,"ZrO2":0.0714,"P2O5":0.0484},"SiO2_Al2O3_ratio":6.26,"R2O_RO_ratio":0.1647,"fluxSum":1.0001,"x":1.8944,"y":0.3026,"imageUrl":null,"thumbnailUrl":null,"scrapedAt":null},{"id":"glazy_6520","name":"Hunter Green","source":"glazy","cone":6.5,"coneRaw":"5-8","surface":"gloss","transparency":"opaque","atmosphere":"oxidation","ingredients":[{"id":15400,"name":"Silica","percentage":27.5,"isAdditional":false},{"id":15131,"name":"Custer Feldspar","percentage":22.5,"isAdditional":false},{"id":15137,"name":"EP Kaolin","percentage":15,"isAdditional":false},{"id":15457,"name":"Whiting","percentage":15,"isAdditional":false},{"id":15168,"name":"Ferro Frit 3124","percentage":12.5,"isAdditional":false},{"id":15252,"name":"Gerstley Borate","percentage":7.5,"isAdditional":false},{"id":15108,"name":"Chrome Oxide","percentage":2,"isAdditional":true},{"id":15387,"name":"Red Iron Oxide","percentage":1,"isAdditional":true}],"umf":{"Na2O":0.1057,"K2O":0.095,"MgO":0.0255,"CaO":0.7738,"Al2O3":0.3899,"B2O3":0.1983,"Fe2O3":0.0259,"SiO2":3.5599,"TiO2":0.003,"P2O5":0.0012,"Cr2O3":0.0487},"SiO2_Al2O3_ratio":9.13,"R2O_RO_ratio":0.2007,"fluxSum":1.0,"x":3.5599,"y":0.3899,"imageUrl":null,"thumbnailUrl":null,"scrapedAt":null},{"id":"glazy_75138","name":"K7 Nuka Sjohi Hamada","source":"glazy","cone":6.5,"coneRaw":"6-7","surface":"unknown","transparency":null,"atmosphere":"unknown","ingredients":[],"umf":{"Na2O":0.1038,"K2O":0.3903,"MgO":0.1553,"CaO":0.3505,"Al2O3":0.1827,"Fe2O3":0.0515,"SiO2":2.8975,"P2O5":0.0905},"SiO2_Al2O3_ratio":15.86,"R2O_RO_ratio":0.4941,"fluxSum":0.9999,"x":2.8975,"y":0.1827,"imageUrl":null,"thumbnailUrl":null,"scrapedAt":null},{"id":"glazy_11307","name":"Karens Cornish White","source":"glazy","cone":6.5,"coneRaw":"6-7","surface":"unknown","transparency":"opaque","atmosphere":"oxidation","ingredients":[{"id":15125,"name":"Cornwall Stone","percentage":60,"isAdditional":false},{"id":15253,"name":"Gillespie Borate","percentage":40,"isAdditional":false},{"id":15469,"name":"Zircopax","percentage":10,"isAdditional":true},{"id":15442,"name":"Tin Oxide","percentage":5,"isAdditional":true},{"id":15072,"name":"Bentonite","percentage":1,"isAdditional":true}],"umf":{"Na2O":0.1825,"K2O":0.0885,"MgO":0.1328,"CaO":0.5906,"SrO":0.0056,"Al2O3":0.3369,"B2O3":0.4527,"Fe2O3":0.003,"SiO2":2.83,"TiO2":0.0036,"ZrO2":0.1755,"SnO2":0.1067},"SiO2_Al2O3_ratio":8.4,"R2O_RO_ratio":0.271,"fluxSum":1.0,"x":2.83,"y":0.3369,"imageUrl":null,"thumbnailUrl":null,"scrapedAt":null},{"id":"glazy_1322","name":"Kemp 10","source":"glazy","cone":6.5,"coneRaw":"6-7","surface":"gloss","transparency":null,"atmosphere":"reduction","ingredients":[{"id":15371,"name":"Potash Feldspar","percentage":38.18,"isAdditional":false},{"id":15400,"name":"Silica","percentage":23.64,"isAdditional":false},{"id":15288,"name":"Kaolin","percentage":13.64,"isAdditional":false},{"id":15457,"name":"Whiting","percentage":13.64,"isAdditional":false},{"id":15467,"name":"Zinc Oxide",
