Repository: ryanlack616/stull-atlas

# stull-atlas
R.T. Stull in 1912 the Stull graph, trying to understand and improve on with new tools

File: data/glazes/glazy-processed.json (part 34 of 55)
"percentage":10.91,"isAdditional":false},{"id":15108,"name":"Chrome Oxide","percentage":0.91,"isAdditional":true},{"id":15393,"name":"Rutile","percentage":0.91,"isAdditional":true}],"umf":{"K2O":0.2023,"CaO":0.4024,"ZnO":0.3953,"Al2O3":0.361,"Fe2O3":0.0017,"SiO2":2.6905,"TiO2":0.0302,"Cr2O3":0.0177},"SiO2_Al2O3_ratio":7.45,"R2O_RO_ratio":0.2023,"fluxSum":1.0,"x":2.6905,"y":0.361,"imageUrl":null,"thumbnailUrl":null,"scrapedAt":null},{"id":"glazy_1340","name":"Kemp 9","source":"glazy","cone":6.5,"coneRaw":"6-7","surface":"gloss","transparency":null,"atmosphere":"unknown","ingredients":[{"id":15400,"name":"Silica","percentage":41,"isAdditional":false},{"id":15349,"name":"Nepheline Syenite","percentage":34,"isAdditional":false},{"id":15457,"name":"Whiting","percentage":17,"isAdditional":false},{"id":15288,"name":"Kaolin","percentage":8,"isAdditional":false},{"id":15442,"name":"Tin Oxide","percentage":10,"isAdditional":true},{"id":15108,"name":"Chrome Oxide","percentage":0.5,"isAdditional":true}],"umf":{"Na2O":0.219,"K2O":0.0676,"MgO":0.0034,"CaO":0.71,"Al2O3":0.4449,"Fe2O3":0.0009,"SiO2":4.4347,"SnO2":0.2703,"Cr2O3":0.0134},"SiO2_Al2O3_ratio":9.97,"R2O_RO_ratio":0.2866,"fluxSum":1.0,"x":4.4347,"y":0.4449,"imageUrl":null,"thumbnailUrl":null,"scrapedAt":null},{"id":"glazy_57137","name":"Lagana Vapna","source":"glazy","cone":6.5,"coneRaw":"6-7","surface":"gloss","transparency":"opaque","atmosphere":"oxidation","ingredients":[{"id":15371,"name":"Potash Feldspar","percentage":41,"isAdditional":false},{"id":15400,"name":"Silica","percentage":27,"isAdditional":false},{"id":15457,"name":"Whiting","percentage":15,"isAdditional":false},{"id":15467,"name":"Zinc Oxide","percentage":12,"isAdditional":false},{"id":15288,"name":"Kaolin","percentage":5,"isAdditional":false},{"id":15443,"name":"Titanium Dioxide","percentage":5,"isAdditional":true},{"id":15393,"name":"Rutile","percentage":4,"isAdditional":true},{"id":15072,"name":"Bentonite","percentage":2,"isAdditional":true},{"id":15352,"name":"Black Nickel Oxide","percentage":1.5,"isAdditional":true}],"umf":{"Na2O":0.0026,"K2O":0.1976,"MgO":0.0027,"CaO":0.4025,"ZnO":0.3945,"Al2O3":0.2605,"Fe2O3":0.0078,"SiO2":2.5432,"TiO2":0.2882,"NiO":0.0537},"SiO2_Al2O3_ratio":9.76,"R2O_RO_ratio":0.2002,"fluxSum":0.9999,"x":2.5432,"y":0.2605,"imageUrl":null,"thumbnailUrl":null,"scrapedAt":null},{"id":"glazy_40421","name":"M99 Matt Iron (Rock)","source":"glazy","cone":6.5,"coneRaw":"6-7","surface":"matte","transparency":null,"atmosphere":"unknown","ingredients":[],"umf":{"Na2O":0.2064,"MgO":0.2194,"CaO":0.4719,"ZnO":0.1023,"Al2O3":0.4142,"Fe2O3":0.1651,"SiO2":2.4999},"SiO2_Al2O3_ratio":6.04,"R2O_RO_ratio":0.2064,"fluxSum":1.0,"x":2.4999,"y":0.4142,"imageUrl":null,"thumbnailUrl":null,"scrapedAt":null},{"id":"glazy_28182","name":"MC6G Transparant with Bone ash and Red clay","source":"glazy","cone":6.5,"coneRaw":"6-7","surface":"gloss","transparency":"opaque","atmosphere":"oxidation","ingredients":[{"id":15169,"name":"Ferro Frit 3134","percentage":26,"isAdditional":false},{"id":15400,"name":"Silica","percentage":26,"isAdditional":false},{"id":15131,"name":"Custer Feldspar","percentage":22,"isAdditional":false},{"id":15137,"name":"EP Kaolin","percentage":17,"isAdditional":false},{"id":15433,"name":"Talc","percentage":5,"isAdditional":false},{"id":15457,"name":"Whiting","percentage":4,"isAdditional":false},{"id":15384,"name":"Red clay","percentage":25,"isAdditional":true},{"id":15080,"name":"Bone Ash","percentage":16,"isAdditional":true}],"umf":{"Na2O":0.127,"K2O":0.0809,"MgO":0.1153,"CaO":0.6768,"Al2O3":0.3287,"B2O3":0.1968,"Fe2O3":0.0277,"SiO2":3.0831,"TiO2":0.0098,"P2O5":0.1121},"SiO2_Al2O3_ratio":9.38,"R2O_RO_ratio":0.2079,"fluxSum":1.0,"x":3.0831,"y":0.3287,"imageUrl":null,"thumbnailUrl":null,"scrapedAt":null},{"id":"glazy_29171","name":"MC6G Transparant with Bone ash and Rio","source":"glazy","cone":6.5,"coneRaw":"6-7","surface":"gloss","transparency":"opaque","atmosphere":"oxidation","ingredients":[{"id":15169,"name":"Ferro Frit 3134","percentage":26,"isAdditional":false},{"id":15400,"name":"Silica","percentage":26,"isAdditional":false},{"id":15131,"name":"Custer Feldspar","percentage":22,"isAdditional":false},{"id":15137,"name":"EP Kaolin","percentage":17,"isAdditional":false},{"id":15433,"name":"Talc","percentage":5,"isAdditional":false},{"id":15457,"name":"Whiting","percentage":5,"isAdditional":false},{"id":15387,"name":"Red Iron Oxide","percentage":20,"isAdditional":true},{"id":15080,"name":"Bone Ash","percentage":16,"isAdditional":true}],"umf":{"Na2O":0.1274,"K2O":0.0573,"MgO":0.0954,"CaO":0.7199,"Al2O3":0.2485,"B2O3":0.2032,"Fe2O3":0.2864,"SiO2":2.5377,"TiO2":0.0019,"P2O5":0.1148},"SiO2_Al2O3_ratio":10.21,"R2O_RO_ratio":0.1847,"fluxSum":1.0,"x":2.5377,"y":0.2485,"imageUrl":null,"thumbnailUrl":null,"scrapedAt":null},{"id":"glazy_11420","name":"Metallic","source":"glazy","cone":6.5,"coneRaw":"6-7","surface":"unknown","transparency":null,"atmosphere":"oxidation","ingredients":[{"id":15407,"name":"Soda Feldspar","percentage":28,"isAdditional":false},{"id":15422,"name":"Spodumene","percentage":25,"isAdditional":false},{"id":15400,"name":"Silica","percentage":20,"isAdditional":false},{"id":15083,"name":"Boric Acid","percentage":11,"isAdditional":false},{"id":15457,"name":"Whiting","percentage":9,"isAdditional":false},{"id":15371,"name":"Potash Feldspar","percentage":7,"isAdditional":false},{"id":15387,"name":"Red Iron Oxide","percentage":12.5,"isAdditional":true},{"id":15122,"name":"Black Copper Oxide","percentage":4.5,"isAdditional":true},{"id":15072,"name":"Bentonite","percentage":2,"isAdditional":true}],"umf":{"Li2O":0.2971,"Na2O":0.2411,"K2O":0.0567,"MgO":0.0044,"CaO":0.4008,"Al2O3":0.6078,"B2O3":0.3951,"Fe2O3":0.3316,"SiO2":4.5092,"CuO":0.2508},"SiO2_Al2O3_ratio":7.42,"R2O_RO_ratio":0.5948,"fluxSum":1.0001,"x":4.5092,"y":0.6078,"imageUrl":null,"thumbnailUrl":null,"scrapedAt":null},{"id":"glazy_88540","name":"Mint Mist","source":"glazy","cone":6.5,"coneRaw":"5-8","surface":"gloss","transparency":"opaque","atmosphere":"oxidation","ingredients":[{"id":15169,"name":"Ferro Frit 3134","percentage":49,"isAdditional":false},{"id":15288,"name":"Kaolin","percentage":26,"isAdditional":false},{"id":15400,"name":"Silica","percentage":16,"isAdditional":false},{"id":15469,"name":"Zircopax","percentage":10,"isAdditional":true},{"id":15120,"name":"Copper Carbonate","percentage":2,"isAdditional":true}],"umf":{"Na2O":0.3198,"CaO":0.6802,"Al2O3":0.4474,"B2O3":0.64,"SiO2":3.5789,"ZrO2":0.2177,"CuO":0.0646},"SiO2_Al2O3_ratio":8.0,"R2O_RO_ratio":0.3198,"fluxSum":1.0,"x":3.5789,"y":0.4474,"imageUrl":null,"thumbnailUrl":null,"scrapedAt":null},{"id":"glazy_79945","name":"Mt Nefelina 804, Diamond 40, Si/Al 13","source":"glazy","cone":6.5,"coneRaw":"6-7","surface":"unknown","transparency":"translucent","atmosphere":"unknown","ingredients":[],"umf":{"Na2O":0.2504,"K2O":0.0522,"MgO":0.0168,"CaO":0.6806,"Al2O3":0.3953,"B2O3":0.1539,"Fe2O3":0.0047,"SiO2":5.1393,"TiO2":0.0127},"SiO2_Al2O3_ratio":13.0,"R2O_RO_ratio":0.3026,"fluxSum":1.0,"x":5.1393,"y":0.3953,"imageUrl":null,"thumbnailUrl":null,"scrapedAt":null},{"id":"glazy_79947","name":"Mt Nefelina 804, Diamond 40, Si/Al 14","source":"glazy","cone":6.5,"coneRaw":"6-7","surface":"unknown","transparency":"translucent","atmosphere":"unknown","ingredients":[],"umf":{"Na2O":0.2504,"K2O":0.0522,"MgO":0.0168,"CaO":0.6806,"Al2O3":0.3953,"B2O3":0.1539,"Fe2O3":0.0047,"SiO2":5.5349,"TiO2":0.0127},"SiO2_Al2O3_ratio":14.0,"R2O_RO_ratio":0.3026,"fluxSum":1.0,"x":5.5349,"y":0.3953,"imageUrl":null,"thumbnailUrl":null,"scrapedAt":null},{"id":"glazy_66780","name":"OVO Clara's Avanturine","source":"glazy","cone":6.5,"coneRaw":"6-7","surface":"unknown","transparency":null,"atmosphere":"oxidation","ingredients":[{"id":20487,"name":"\u041d\u0435\u0444\u0435\u043b\u0438\u043d \u0421\u0438\u0435\u043d\u0438\u0442 (Altaflux-45)","percentage":48.37,"isAdditional":false},{"id":20486,"name":"\u041a\u0432\u0430\u0440\u0446\u0435\u0432\u0430\u044f \u043c\u0443\u043a\u0430 Silverbond 15","percentage":24.84,"isAdditional":false},{"id":20666,"name":"\u0422\u0430\u043b\u044c\u043a","percentage":10.07,"isAdditional":false},{"id":20485,"name":"\u0412\u043e\u043b\u043b\u0430\u0441\u0442\u043e\u043d\u0438\u0442 (\u041c\u0418\u0412\u041e\u041b\u041b)","percentage":8.66,"isAdditional":false},{"id":33085,"name":"\u0423\u043b\u0435\u043a\u0441\u0438\u0442 (\u0425\u0438\u043c\u043f\u044d\u043a)","percentage":8.06,"isAdditional":false},{"id":15387,"name":"Red Iron Oxide","percentage":10,"isAdditional":true},{"id":15122,"name":"Black Copper Oxide","percentage":2,"isAdditional":true}],"umf":{"Na2O":0.2227,"K2O":0.1453,"MgO":0.2749,"CaO":0.3545,"SrO":0.0025,"Al2O3":0.4012,"B2O3":0.1392,"Fe2O3":0.1965,"SiO2":3.3744,"TiO2":0.0001,"CuO":0.0817},"SiO2_Al2O3_ratio":8.41,"R2O_RO_ratio":0.368,"fluxSum":0.9999,"x":3.3744,"y":0.4012,"imageUrl":null,"thumbnailUrl":null,"scrapedAt":null},{"id":"glazy_126910","name":"OVO Clara's Aventurine (US Materials)","source":"glazy","cone":6.5,"coneRaw":"6-7","surface":"unknown","transparency":null,"atmosphere":"unknown","ingredients":[],"umf":{"Na2O":0.0696,"K2O":0.2987,"MgO":0.275,"CaO":0.3543,"SrO":0.0024,"Al2O3":0.4015,"B2O3":0.1392,"Fe2O3":0.1967,"SiO2":3.3775,"CuO":0.0815},"SiO2_Al2O3_ratio":8.41,"R2O_RO_ratio":0.3683,"fluxSum":1.0,"x":3.3775,"y":0.4015,"imageUrl":null,"thumbnailUrl":null,"scrapedAt":null},{"id":"glazy_13036","name":"Oilspot cover (toms uk version)","source":"glazy","cone":6.5,"coneRaw":"6-7","surface":"unknown","transparency":null,"atmosphere":"oxidation","ingredients":[{"id":15253,"name":"Gillespie Borate","percentage":30,"isAdditional":false},{"id":15982,"name":"BPS potash feldspar","percentage":30,"isAdditional":false},{"id":15400,"name":"Silica","percentage":25,"isAdditional":false},{"id":15949,"name":"Devon China Clay","percentage":5,"isAdditional":false},{"id":15469,"name":"Zircopax","percentage":10,"isAdditional":true},{"id":15072,"name":"Bentonite","percentage":2,"isAdditional":true}],"umf":{"Na2O":0.153,"K2O":0.1649,"MgO":0.1331,"CaO":0.5432,"SrO":0.0057,"Al2O3":0.3593,"B2O3":0.4644,"Fe2O3":0.003,"SiO2":4.0342,"TiO2":0.0006,"ZrO2":0.24},"SiO2_Al2O3_ratio":11.23,"R2O_RO_ratio":0.3179,"fluxSum":0.9999,"x":4.0342,"y":0.3593,"imageUrl":null,"thumbnailUrl":null,"scrapedAt":null},{"id":"glazy_6918","name":"P1 Green Rose","source":"glazy","cone":6.5,"coneRaw":"6-7","surface":"satin","transparency":"opaque","atmosphere":"reduction","ingredients":[{"id":15371,"name":"Potash Feldspar","percentage":50,"isAdditional":false},{"id":15135,"name":"Dolomite","percentage":20,"isAdditional":false},{"id":15137,"name":"EP Kaolin","percentage":20,"isAdditional":false},{"id":15406,"name":"Soda Ash","percentage":10,"isAdditional":false},{"id":15122,"name":"Black Copper Oxide","percentage":1.5,"isAdditional":true},{"id":15117,"name":"Cobalt Oxide","percentage":0.1,"isAdditional":true}],"umf":{"Na2O":0.2074,"K2O":0.2321,"MgO":0.28,"CaO":0.2804,"Al2O3":0.4182,"Fe2O3":0.0024,"SiO2":1.7719,"TiO2":0.0024,"P2O5":0.0009,"CuO":0.0483,"CoO":0.0032},"SiO2_Al2O3_ratio":4.24,"R2O_RO_ratio":0.4395,"fluxSum":0.9999,"x":1.7719,"y":0.4182,"imageUrl":null,"thumbnailUrl":null,"scrapedAt":null},{"id":"glazy_29162","name":"Persian Blue","source":"glazy","cone":6.5,"coneRaw":"6-7","surface":"unknown","transparency":null,"atmosphere":"oxidation","ingredients":[{"id":15400,"name":"Silica","percentage":37,"isAdditional":false},{"id":15252,"name":"Gerstley Borate","percentage":31,"isAdditional":false},{"id":15349,"name":"Nepheline Syenite","percentage":21,"isAdditional":false},{"id":15431,"name":"Strontium Carbonate","percentage":6,"isAdditional":false},{"id":15137,"name":"EP Kaolin","percentage":5,"isAdditional":false},{"id":15120,"name":"Copper Carbonate","percentage":4,"isAdditional":true}],"umf":{"Na2O":0.219,"K2O":0.0484,"MgO":0.1133,"CaO":0.4523,"SrO":0.1671,"Al2O3":0.2851,"B2O3":0.4905,"Fe2O3":0.0047,"SiO2":3.8738,"TiO2":0.0026,"P2O5":0.0013,"CuO":0.1331},"SiO2_Al2O3_ratio":13.59,"R2O_RO_ratio":0.2674,"fluxSum":1.0001,"x":3.8738,"y":0.2851,"imageUrl":null,"thumbnailUrl":null,"scrapedAt":null},{"id":"glazy_66263","name":"Randi's Red, 6 cobalt carb.","source":"glazy","cone":6.5,"coneRaw":"6-7","surface":"unknown","transparency":"opaque","atmosphere":"oxidation","ingredients":[{"id":15500,"name":"Johnson Matthey Frit 169","percentage":31.1,"isAdditional":false},{"id":15400,"name":"Silica","percentage":27.9,"isAdditional":false},{"id":24751,"name":"Forshammar Feldspar","percentage":19.8,"isAdditional":false},{"id":15433,"name":"Talc","percentage":13.8,"isAdditional":false},{"id":15137,"name":"EP Kaolin","percentage":9,"isAdditional":false},{"id":15114,"name":"Cobalt Carbonate","percentage":6,"isAdditional":false}],"umf":{"Na2O":0.3988,"K2O":0.0321,"MgO":0.3834,"CaO":0.0495,"SrO":0.0016,"BaO":0.0549,"ZnO":0.0798,"Al2O3":0.2194,"B2O3":0.4306,"Fe2O3":0.0021,"SiO2":3.901,"TiO2":0.0018,"P2O5":0.0006,"CoO":0.1767},"SiO2_Al2O3_ratio":17.78,"R2O_RO_ratio":0.4309,"fluxSum":1.0001,"x":3.901,"y":0.2194,"imageUrl":null,"thumbnailUrl":null,"scrapedAt":null},{"id":"glazy_118820","name":"Rutile Pink","source":"glazy","cone":6.5,"coneRaw":"6-7","surface":"gloss","transparency":"opaque","atmosphere":"unknown","ingredients":[],"umf":{"Na2O":0.2601,"K2O":0.0011,"MgO":0.0007,"CaO":0.738,"Al2O3":0.2271,"B2O3":0.2968,"Fe2O3":0.005,"SiO2":2.4389,"TiO2":0.0672,"SnO2":0.0969,"P2O5":0.0005},"SiO2_Al2O3_ratio":10.74,"R2O_RO_ratio":0.2612,"fluxSum":0.9999,"x":2.4389,"y":0.2271,"imageUrl":null,"thumbnailUrl":null,"scrapedAt":null},{"id":"glazy_98946","name":"SS Sue's Blue Green Pink","source":"glazy","cone":6.5,"coneRaw":"6-7","surface":"gloss","transparency":"transparent","atmosphere":"unknown","ingredients":[],"umf":{"Na2O":0.2961,"K2O":0.0006,"MgO":0.0777,"CaO":0.5058,"ZnO":0.1197,"Al2O3":0.3779,"B2O3":0.17,"Fe2O3":0.0016,"SiO2":3.2169,"TiO2":0.0037,"SnO2":0.0431,"CuO":0.0408},"SiO2_Al2O3_ratio":8.51,"R2O_RO_ratio":0.2967,"fluxSum":0.9999,"x":3.2169,"y":0.3779,"imageUrl":null,"thumbnailUrl":null,"scrapedAt":null},{"id":"glazy_72401","name":"Smooth blue grey","source":"glazy","cone":6.5,"coneRaw":"6-7","surface":"unknown","transparency":null,"atmosphere":"unknown","ingredients":[],"umf":{"K2O":0.1292,"MgO":0.3658,"CaO":0.505,"Al2O3":0.3946,"SiO2":1.4979,"SnO2":0.0308,"CuO":0.0282},"SiO2_Al2O3_ratio":3.8,"R2O_RO_ratio":0.1292,"fluxSum":1.0,"x":1.4979,"y":0.3946,"imageUrl":null,"thumbnailUrl":null,"scrapedAt":null},{"id":"glazy_52127","name":"Snow White's Freckles","source":"glazy","cone":6.5,"coneRaw":"5-8","surface":"gloss","transparency":"opaque","atmosphere":"oxidation","ingredients":[{"id":15371,"name":"Potash Feldspar","percentage":41,"isAdditional":false},{"id":15400,"name":"Silica","percentage":27,"isAdditional":false},{"id":15457,"name":"Whiting","percentage":15,"isAdditional":false},{"id":15467,"name":"Zinc Oxide","percentage":12,"isAdditional":false},{"id":15288,"name":"Kaolin","percentage":5,"isAdditional":false},{"id":15443,"name":"Titanium Dioxide","percentage":5,"isAdditional":true},{"id":15072,"name":"Bentonite","percentage":2,"isAdditional":true}],"umf":{"Na2O":0.0026,"K2O":0.1976,"MgO":0.0027,"CaO":0.4025,"ZnO":0.3945,"Al2O3":0.2605,"Fe2O3":0.0012,"SiO2":2.5432,"TiO2":0.1675},"SiO2_Al2O3_ratio":9.76,"R2O_RO_ratio":0.2002,"fluxSum":0.9999,"x":2.5432,"y":0.2605,"imageUrl":null,"thumbnailUrl":null,"scrapedAt":null},{"id":"glazy_52135","name":"Spodish","source":"glazy","cone":6.5,"coneRaw":"5-8","surface":"gloss","transparency":"opaque","atmosphere":"oxidation","ingredients":[{"id":15423,"name":"Spodumene - Australian","percentage":41,"isAdditional":false},{"id":15400,"name":"Silica","percentage":27,"isAdditional":false},{"id":15457,"name":"Whiting","percentage":15,"isAdditional":false},{"id":15467,"name":"Zinc Oxide","percentage":12,"isAdditional":false},{"id":15137,"name":"EP Kaolin","percentage":5,"isAdditional":false},{"id":15120,"name":"Copper Carbonate","percentage":5,"isAdditional":true},{"id":15443,"name":"Titanium Dioxide","percentage":5,"isAdditional":true},{"id":15072,"name":"Bentonite","percentage":2,"isAdditional":true}],"umf":{"Li2O":0.2577,"Na2O":0.005,"K2O":0.0018,"MgO":0.0028,"CaO":0.3705,"ZnO":0.3619,"Al2O3":0.3179,"Fe2O3":0.0021,"SiO2":2.3324,"TiO2":0.1544,"P2O5":0.0014,"MnO":0.0003,"CuO":0.0993},"SiO2_Al2O3_ratio":7.34,"R2O_RO_ratio":0.2646,"fluxSum":0.9997,"x":2.3324,"y":0.3179,"imageUrl":null,"thumbnailUrl":null,"scrapedAt":null},{"id":"glazy_117411","name":"Studio White","source":"glazy","cone":6.5,"coneRaw":"5-8","surface":"gloss","transparency":null,"atmosphere":"oxidation","ingredients":[{"id":15470,"name":"Minspar 200","percentage":46.1,"isAdditional":false},{"id":15400,"name":"Silica","percentage":19.7,"isAdditional":false},{"id":15252,"name":"Gerstley Borate","percentage":13.5,"isAdditional":false},{"id":15457,"name":"Whiting","percentage":8.2,"isAdditional":false},{"id":15135,"name":"Dolomite","percentage":5.9,"isAdditional":false},{"id":15467,"name":"Zinc Oxide","percentage":3.9,"isAdditional":false},{"id":15469,"name":"Zircopax","percentage":10,"isAdditional":true},{"id":15072,"name":"Bentonite","percentage":2,"isAdditional":true}],"umf":{"Li2O":0.07,"Na2O":0.1295,"K2O":0.2444,"MgO":0.2233,"CaO":0.3328,"Al2O3":0.7112,"B2O3":0.2795,"SiO2":6.001,"ZrO2":0.2801},"SiO2_Al2O3_ratio":8.44,"R2O_RO_ratio":0.4439,"fluxSum":1.0,"x":6.001,"y":0.7112,"imageUrl":null,"thumbnailUrl":null,"scrapedAt":null},{"id":"glazy_11000","name":"Sue's Blue Green Pink (Cedar Hill)","source":"glazy","cone":6.5,"coneRaw":"6-7","surface":"gloss","transparency":"transparent","atmosphere":"reduction","ingredients":[{"id":15470,"name":"Minspar 200","percentage":34,"isAdditional":false},{"id":15400,"name":"Silica","percentage":21,"isAdditional":false},{"id":15169,"name":"Ferro Frit 3134","percentage":16,"isAdditional":false},{"id":15137,"name":"EP Kaolin","percentage":13,"isAdditional":false},{"id":15457,"name":"Whiting","percentage":10,"isAdditional":false},{"id":15467,"name":"Zinc Oxide","percentage":3,"isAdditional":false},{"id":15608,"name":"Amtalc-C98 Talc","percentage":3,"isAdditional":false},{"id":15442,"name":"Tin Oxide","percentage":2,"isAdditional":true},{"id":15122,"name":"Black Copper Oxide","percentage":1,"isAdditional":true}],"umf":{"Na2O":0.2045,"K2O":0.0508,"MgO":0.0734,"CaO":0.5501,"ZnO":0.1213,"Al2O3":0.3713,"B2O3":0.1724,"Fe2O3":0.0028,"SiO2":3.2461,"TiO2":0.0022,"SnO2":0.0437,"P2O5":0.0008,"CuO":0.0414},"SiO2_Al2O3_ratio":8.74,"R2O_RO_ratio":0.2553,"fluxSum":1.0001,"x":3.2461,"y":0.3713,"imageUrl":null,"thumbnailUrl":null,"scrapedAt":null},{"id":"glazy_129749","name":"Sue's Blue Green Pink base (reformulated with diff materials)","source":"glazy","cone":6.5,"coneRaw":"6-7","surface":"gloss","transparency":"transparent","atmosphere":"unknown","ingredients":[],"umf":{"Na2O":0.198,"K2O":0.0551,"MgO":0.0798,"CaO":0.5421,"ZnO":0.1249,"Al2O3":0.3565,"B2O3":0.1722,"Fe2O3":0.0032,"SiO2":3.2236,"TiO2":0.002,"P2O5":0.0009},"SiO2_Al2O3_ratio":9.04,"R2O_RO_ratio":0.2531,"fluxSum":0.9999,"x":3.2236,"y":0.3565,"imageUrl":null,"thumbnailUrl":null,"scrapedAt":null},{"id":"glazy_147184","name":"Sue's Blue Green/Pink","source":"glazy","cone":6.5,"coneRaw":"6-7","surface":"unknown","transparency":null,"atmosphere":"unknown","ingredients":[],"umf":{"Na2O":0.2045,"K2O":0.0508,"MgO":0.0734,"CaO":0.5501,"ZnO":0.1213,"Al2O3":0.3713,"B2O3":0.1724,"Fe2O3":0.0028,"SiO2":3.2461,"TiO2":0.0022,"SnO2":0.0437,"P2O5":0.0008,"CuO":0.0414},"SiO2_Al2O3_ratio":8.74,"R2O_RO_ratio":0.2553,"fluxSum":1.0001,"x":3.2461,"y":0.3713,"imageUrl":null,"thumbnailUrl":null,"scrapedAt":null},{"id":"glazy_29174","name":"Tenmoku gold","source":"glazy","cone":6.5,"coneRaw":"6-7","surface":"unknown","transparency":null,"atmosphere":"oxidation","ingredients":[{"id":15125,"name":"Cornwall Stone","percentage":61,"isAdditional":false},{"id":15387,"name":"Red Iron Oxide","percentage":10,"isAdditional":false},{"id":15457,"name":"Whiting","percentage":8,"isAdditional":false},{"id":15135,"name":"Dolomite","percentage":7,"isAdditional":false},{"id":15400,"name":"Silica","percentage":5.5,"isAdditional":false},{"id":15422,"name":"Spodumene","percentage":5.5,"isAdditional":false},{"id":15252,"name":"Gerstley Borate","percentage":3,"isAdditional":false}],"umf":{"Li2O":0.055,"Na2O":0.1283,"K2O":0.1044,"MgO":0.1596,"CaO":0.5527,"Al2O3":0.4206,"B2O3":0.0431,"Fe2O3":0.225,"SiO2":3.3835,"TiO2":0.0044,"P2O5":0.0001},"SiO2_Al2O3_ratio":8.04,"R2O_RO_ratio":0.2877,"fluxSum":1.0,"x":3.3835,"y":0.4206,"imageUrl":null,"thumbnailUrl":null,"scrapedAt":null},{"id":"glazy_29199","name":"Tenmoku gold (Copy)","source":"glazy","cone":6.5,"coneRaw":"6-7","surface":"unknown","transparency":null,"atmosphere":"oxidation","ingredients":[{"id":15125,"name":"Cornwall Stone","percentage":61,"isAdditional":false},{"id":15387,"name":"Red Iron Oxide","percentage":10,"isAdditional":false},{"id":15457,"name":"Whiting","percentage":8,"isAdditional":false},{"id":15135,"name":"Dolomite","percentage":7,"isAdditional":false},{"id":15400,"name":"Silica","percentage":5.5,"isAdditional":false},{"id":15422,"name":"Spodumene","percentage":5.5,"isAdditional":false},{"id":15252,"name":"Gerstley Borate","percentage":3,"isAdditional":false}],"umf":{"Li2O":0.055,"Na2O":0.1283,"K2O":0.1044,"MgO":0.1596,"CaO":0.5527,"Al2O3":0.4206,"B2O3":0.0431,"Fe2O3":0.225,"SiO2":3.3835,"TiO2":0.0044,"P2O5":0.0001},"SiO2_Al2O3_ratio":8.04,"R2O_RO_ratio":0.2877,"fluxSum":1.0,"x":3.3835,"y":0.4206,"imageUrl":null,"thumbnailUrl":null,"scrapedAt":null},{"id":"glazy_118529","name":"Tin Maroon / Raspberry","source":"glazy","cone":6.5,"coneRaw":"6-7","surface":"gloss","transparency":"opaque","atmosphere":"oxidation","ingredients":[{"id":15400,"name":"Silica","percentage":30,"isAdditional":false},{"id":15457,"name":"Whiting","percentage":20,"isAdditional":false},{"id":15058,"name":"Ball Clay","percentage":18,"isAdditional":false},{"id":15349,"name":"Nepheline Syenite","percentage":18,"isAdditional":false},{"id":15169,"name":"Ferro Frit 3134","percentage":14,"isAdditional":false},{"id":15442,"name":"Tin Oxide","percentage":7.5,"isAdditional":false},{"id":15108,"name":"Chrome Oxide","percentage":0.2,"isAdditional":false}],"umf":{"Na2O":0.1658,"K2O":0.0332,"MgO":0.0056,"CaO":0.7955,"Al2O3":0.2779,"B2O3":0.1447,"Fe2O3":0.004,"SiO2":3.0436,"TiO2":0.0071,"SnO2":0.1571,"Cr2O3":0.0042},"SiO2_Al2O3_ratio":10.95,"R2O_RO_ratio":0.199,"fluxSum":1.0001,"x":3.0436,"y":0.2779,"imageUrl":null,"thumbnailUrl":null,"scrapedAt":null},{"id":"glazy_57138","name":"Toasty Tin","source":"glazy","cone":6.5,"coneRaw":"6-7","surface":"gloss","transparency":"opaque","atmosphere":"oxidation","ingredients":[{"id":15371,"name":"Potash Feldspar","percentage":41,"isAdditional":false},{"id":15400,"name":"Silica","percentage":27,"isAdditional":false},{"id":15457,"name":"Whiting","percentage":15,"isAdditional":false},{"id":15467,"name":"Zinc Oxide","percentage":12,"isAdditional":false},{"id":15288,"name":"Kaolin","percentage":5,"isAdditional":false},{"id":15442,"name":"Tin Oxide","percentage":5,"isAdditional":true},{"id":15443,"name":"Titanium Dioxide","percentage":5,"isAdditional":true},{"id":15072,"name":"Bentonite","percentage":2,"isAdditional":true}],"umf":{"Na2O":0.0026,"K2O":0.1976,"MgO":0.0027,"CaO":0.4025,"ZnO":0.3945,"Al2O3":0.2605,"Fe2O3":0.0012,"SiO2":2.5432,"TiO2":0.1675,"SnO2":0.0888},"SiO2_Al2O3_ratio":9.76,"R2O_RO_ratio":0.2002,"fluxSum":0.9999,"x":2.5432,"y":0.2605,"imageUrl":null,"thumbnailUrl":null,"scrapedAt":null},{"id":"glazy_71595","name":"Tomso Glossy Base for Stoneware Cone 6","source":"glazy","cone":6.5,"coneRaw":"6-7","surface":"unknown","transparency":"transparent","atmosphere":"oxidation","ingredients":[{"id":15936,"name":"Mahavir Potash Feldspar","percentage":32.578,"isAdditional":false},{"id":15400,"name":"Silica","percentage":24.748,"isAdditional":false},{"id":15169,"name":"Ferro Frit 3134","percentage":16.527,"isAdditional":false},{"id":15458,"name":"Wollastonite","percentage":13.003,"isAdditional":false},{"id":15137,"name":"EP Kaolin","percentage":10.6,"isAdditional":false},{"id":15433,"name":"Talc","percentage":2.544,"isAdditional":false}],"umf":{"Na2O":0.1559,"K2O":0.1459,"MgO":0.0785,"CaO":0.6198,"Al2O3":0.3559,"B2O3":0.1965,"Fe2O3":0.0024,"SiO2":4.0673,"TiO2":0.0018,"P2O5":0.0007},"SiO2_Al2O3_ratio":11.43,"R2O_RO_ratio":0.3018,"fluxSum":1.0001,"x":4.0673,"y":0.3559,"imageUrl":null,"thumbnailUrl":null,"scrapedAt":null},{"id":"glazy_147380","name":"Tomso Satin Matte for Stoneware Cone 6","source":"glazy","cone":6.5,"coneRaw":"6-7","surface":"satin","transparency":"translucent","atmosphere":"oxidation","ingredients":[{"id":15936,"name":"Mahavir Potash Feldspar","percentage":36.91,"isAdditional":false},{"id":15137,"name":"EP Kaolin","percentage":27.87,"isAdditional":false},{"id":15169,"name":"Ferro Frit 3134","percentage":17.61,"isAdditional":false},{"id":15458,"name":"Wollastonite","percentage":14.73,"isAdditional":false},{"id":15433,"name":"Talc","percentage":2.88,"isAdditional":false}],"umf":{"Na2O":0.1526,"K2O":0.1497,"MgO":0.0807,"CaO":0.617,"Al2O3":0.5486,"B2O3":0.1872,"Fe2O3":0.0049,"SiO2":2.9697,"TiO2":0.0043,"P2O5":0.0017},"SiO2_Al2O3_ratio":5.41,"R2O_RO_ratio":0.3023,"fluxSum":1.0,"x":2.9697,"y":0.5486,"imageUrl":null,"thumbnailUrl":null,"scrapedAt":null},{"id":"glazy_89667","name":"Tracey's Gillespie Arrowmont","source":"glazy","cone":6.5,"coneRaw":"6-7","surface":"matte","transparency":null,"atmosphere":"oxidation","ingredients":[{"id":15349,"name":"Nepheline Syenite","percentage":43.6,"isAdditional":false},{"id":15400,"name":"Silica","percentage":14.05,"isAdditional":false},{"id":15137,"name":"EP Kaolin","percentage":13.8,"isAdditional":false},{"id":15253,"name":"Gillespie Borate","percentage":12.1,"isAdditional":false},{"id":15457,"name":"Whiting","percentage":9.8,"isAdditional":false},{"id":15323,"name":"Lithium Carbonate","percentage":6.7,"isAdditional":false},{"id":15443,"name":"Titanium Dioxide","percentage":6.2,"isAdditional":false},{"id":15072,"name":"Bentonite","percentage":2,"isAdditional":false},{"id":15117,"name":"Cobalt Oxide","percentage":0.65,"isAdditional":false}],"umf":{"Li2O":0.2542,"Na2O":0.2154,"K2O":0.0613,"MgO":0.0393,"CaO":0.4283,"SrO":0.0015,"Al2O3":0.4345,"B2O3":0.1185,"Fe2O3":0.0038,"SiO2":2.2898,"TiO2":0.2179,"P2O5":0.0007,"CoO":0.0225},"SiO2_Al2O3_ratio":5.27,"R2O_RO_ratio":0.5309,"fluxSum":1.0,"x":2.2898,"y":0.4345,"imageUrl":null,"thumbnailUrl":null,"scrapedAt":null},{"id":"glazy_43299","name":"Transparent","source":"glazy","cone":6.5,"coneRaw":"6-7","surface":"gloss","transparency":null,"atmosphere":"reduction","ingredients":[{"id":15305,"name":"Kona F-4 feldspar","percentage":48,"isAdditional":false},{"id":15400,"name":"Silica","percentage":21,"isAdditional":false},{"id":15268,"name":"Grolleg Kaolin","percentage":9,"isAdditional":false},{"id":15252,"name":"Gerstley Borate","percentage":8,"isAdditional":false},{"id":15457,"name":"Whiting","percentage":7,"isAdditional":false},{"id":15467,"name":"Zinc Oxide","percentage":5,"isAdditional":false},{"id":15433,"name":"Talc","percentage":2,"isAdditional":false},{"id":15072,"name":"Bentonite","percentage":3,"isAdditional":true}],"umf":{"Na2O":0.2096,"K2O":0.0938,"MgO":0.0889,"CaO":0.3936,"ZnO":0.2141,"Al2O3":0.4583,"B2O3":0.1073,"Fe2O3":0.0048,"SiO2":3.5715,"TiO2":0.0005,"P2O5":0.0002},"SiO2_Al2O3_ratio":7.79,"R2O_RO_ratio":0.3034,"fluxSum":1.0,"x":3.5715,"y":0.4583,"imageUrl":null,"thumbnailUrl":null,"scrapedAt":null},{"id":"glazy_112824","name":"Ulexite Clear","source":"glazy","cone":6.5,"coneRaw":"6-7","surface":"gloss","transparency":"transparent","atmosphere":"unknown","ingredients":[],"umf":{"Na2O":0.1588,"K2O":0.0366,"MgO":0.0019,"CaO":0.8027,"Al2O3":0.42,"B2O3":0.2019,"Fe2O3":0.0005,"SiO2":3.3968},"SiO2_Al2O3_ratio":8.09,"R2O_RO_ratio":0.1954,"fluxSum":1.0,"x":3.3968,"y":0.42,"imageUrl":null,"thumbnailUrl":null,"scrapedAt":null},{"id":"glazy_131876","name":"V.C. Satin Flowing Matte","source":"glazy","cone":6.5,"coneRaw":"5-8","surface":"matte","transparency":"opaque","atmosphere":"unknown","ingredients":[],"umf":{"Li2O":0.2874,"Na2O":0.2248,"K2O":0.062,"MgO":0.0313,"CaO":0.3945,"Al2O3":0.4196,"B2O3":0.1257,"Fe2O3":0.0704,"SiO2":1.6991,"TiO2":0.263,"P2O5":0.0007},"SiO2_Al2O3_ratio":4.05,"R2O_RO_ratio":0.5742,"fluxSum":1.0,"x":1.6991,"y":0.4196,"imageUrl":null,"thumbnailUrl":null,"scrapedAt":null},{"id":"glazy_11147","name":"Westcountry water","source":"glazy","cone":6.5,"coneRaw":"6-7","surface":"gloss","transparency":"transparent","atmosphere":"oxidation","ingredients":[{"id":15400,"name":"Silica","percentage":36,"isAdditional":false},{"id":16020,"name":"Potclays/BPS High Alkaline Frit","percentage":30.5,"isAdditional":false},{"id":15949,"name":"Devon China Clay","percentage":20,"isAdditional":false},{"id":15253,"name":"Gillespie Borate","percentage":12,"isAdditional":false},{"id":15457,"name":"Whiting","percentage":1.5,"isAdditional":false},{"id":15469,"name":"Zircopax","percentage":4,"isAdditional":true},{"id":15072,"name":"Bentonite","percentage":3,"isAdditional":true},{"id":15120,"name":"Copper Carbonate","percentage":2,"isAdditional":true}],"umf":{"Na2O":0.3582,"K2O":0.2322,"MgO":0.0531,"CaO":0.3545,"SrO":0.002,"Al2O3":0.3698,"B2O3":0.2232,"Fe2O3":0.0063,"SiO2":4.0939,"TiO2":0.0019,"ZrO2":0.0823,"CuO":0.061},"SiO2_Al2O3_ratio":11.07,"R2O_RO_ratio":0.5904,"fluxSum":1.0,"x":4.0939,"y":0.3698,"imageUrl":null,"thumbnailUrl":null,"scrapedAt":null},{"id":"glazy_25559","name":"White Majolica-ish","source":"glazy","cone":6.5,"coneRaw":"6-7","surface":"unknown","transparency":null,"atmosphere":"unknown","ingredients":[],"umf":{"Na2O":0.1188,"K2O":0.0971,"MgO":0.2743,"CaO":0.5098,"Al2O3":0.3156,"B2O3":0.4595,"Fe2O3":0.0056,"SiO2":3.176,"TiO2":0.0036,"ZrO2":0.2779,"P2O5":0.0016},"SiO2_Al2O3_ratio":10.06,"R2O_RO_ratio":0.2159,"fluxSum":1.0,"x":3.176,"y":0.3156,"imageUrl":null,"thumbnailUrl":null,"scrapedAt":null},{"id":"glazy_72407","name":"Yellow amber glaze","source":"glazy","cone":6.5,"coneRaw":"6-7","surface":"unknown","transparency":null,"atmosphere":"unknown","ingredients":[],"umf":{"Li2O":0.0622,"Na2O":0.0028,"K2O":0.0006,"MgO":0.4558,"CaO":0.4786,"Al2O3":0.0737,"Fe2O3":0.0013,"SiO2":1.9541},"SiO2_Al2O3_ratio":26.51,"R2O_RO_ratio":0.0656,"fluxSum":1.0,"x":1.9541,"y":0.0737,"imageUrl":null,"thumbnailUrl":null,"scrapedAt":null},{"id":"glazy_72276","name":"celadon ash book oriental glazes (#23)","source":"glazy","cone":6.5,"coneRaw":"6-7","surface":"unknown","transparency":null,"atmosphere":"unknown","ingredients":[],"umf":{"Na2O":0.0949,"K2O":0.3567,"MgO":0.1419,"CaO":0.4065,"Al2O3":0.3369,"Fe2O3":0.0471,"SiO2":2.3145,"P2O5":0.0827},"SiO2_Al2O3_ratio":6.87,"R2O_RO_ratio":0.4516,"fluxSum":1.0,"x":2.3145,"y":0.3369,"imageUrl":null,"thumbnailUrl":null,"scrapedAt":null},{"id":"glazy_122965","name":"mjk_Basis_000","source":"glazy","cone":6.5,"coneRaw":"6-7","surface":"unknown","transparency":"opaque","atmosphere":"unknown","ingredients":[],"umf":{"K2O":0.2832,"MgO":0.095,"CaO":0.4447,"ZnO":0.1771,"Al2O3":0.3627,"SiO2":2.8442},"SiO2_Al2O3_ratio":7.84,"R2O_RO_ratio":0.2832,"fluxSum":1.0,"x":2.8442,"y":0.3627,"imageUrl":null,"thumbnailUrl":null,"scrapedAt":null},{"id":"glazy_75132","name":"moonjar glaze (Copy)","source":"glazy","cone":6.5,"coneRaw":"6-7","surface":"unknown","transparency":null,"atmosphere":"unknown","ingredients":[],"umf":{"Na2O":0.1551,"K2O":0.2746,"MgO":0.1692,"CaO":0.4011,"Al2O3":0.3152,"Fe2O3":0.058,"SiO2":2.654,"TiO2":0.0038,"P2O5":0.0971},"SiO2_Al2O3_ratio":8.42,"R2O_RO_ratio":0.4297,"fluxSum":1.0,"x":2.654,"y":0.3152,"imageUrl":null,"thumbnailUrl":null,"scrapedAt":null},{"id":"glazy_74559","name":"moonjar glaze +ilmeniet wedged into clay","source":"glazy","cone":6.5,"coneRaw":"6-7","surface":"unknown","transparency":null,"atmosphere":"unknown","ingredients":[],"umf":{"Na2O":0.1555,"K2O":0.2742,"MgO":0.1688,"CaO":0.4015,"Al2O3":0.1483,"Fe2O3":0.056,"SiO2":2.3305,"TiO2":0.0016,"P2O5":0.0967},"SiO2_Al2O3_ratio":15.71,"R2O_RO_ratio":0.4297,"fluxSum":1.0,"x":2.3305,"y":0.1483,"imageUrl":null,"thumbnailUrl":null,"scrapedAt":null},{"id":"glazy_72267","name":"tenmoku K9","source":"glazy","cone":6.5,"coneRaw":"6-7","surface":"unknown","transparency":null,"atmosphere":"unknown","ingredients":[],"umf":{"Na2O":0.0837,"K2O":0.1953,"MgO":0.0063,"CaO":0.7148,"Al2O3":0.484,"Fe2O3":0.2065,"SiO2":4.2263,"TiO2":0.0044,"P2O5":0.0006},"SiO2_Al2O3_ratio":8.73,"R2O_RO_ratio":0.279,"fluxSum":1.0001,"x":4.2263,"y":0.484,"imageUrl":null,"thumbnailUrl":null,"scrapedAt":null},{"id":"glazy_72270","name":"transparant basis glazuur (K16)","source":"glazy","cone":6.5,"coneRaw":"6-7","surface":"unknown","transparency":null,"atmosphere":"unknown","ingredients":[],"umf":{"Na2O":0.0009,"K2O":0.1539,"MgO":0.0022,"CaO":0.843,"Al2O3":0.4586,"Fe2O3":0.004,"SiO2":2.9422,"TiO2":0.004,"P2O5":0.0015},"SiO2_Al2O3_ratio":6.42,"R2O_RO_ratio":0.1548,"fluxSum":1.0,"x":2.9422,"y":0.4586,"imageUrl":null,"thumbnailUrl":null,"scrapedAt":null},{"id":"glazy_72274","name":"transparant basis glazuur Bernard Leach (K18)","source":"glazy","cone":6.5,"coneRaw":"6-7","surface":"unknown","transparency":null,"atmosphere":"unknown","ingredients":[],"umf":{"K2O":0.2642,"CaO":0.7358,"Al2O3":0.4093,"SiO2":3.7109},"SiO2_Al2O3_ratio":9.07,"R2O_RO_ratio":0.2642,"fluxSum":1.0,"x":3.7109,"y":0.4093,"imageUrl":null,"thumbnailUrl":null,"scrapedAt":null},{"id":"glazy_115335","name":"\uff2dagnesium mattes semi-matte (test)","source":"glazy","cone":6.5,"coneRaw":"6-7","surface":"unknown","transparency":null,"atmosphere":"unknown","ingredients":[],"umf":{"Na2O":0.1702,"K2O":0.0513,"MgO":0.3148,"CaO":0.4637,"Al2O3":0.5981,"B2O3":0.1067,"Fe2O3":0.0076,"SiO2":2.9408,"TiO2":0.0051,"P2O5":0.002},"SiO2_Al2O3_ratio":4.92,"R2O_RO_ratio":0.2215,"fluxSum":1.0,"x":2.9408,"y":0.5981,"imageUrl":null,"thumbnailUrl":null,"scrapedAt":null},{"id":"glazy_38204","name":"Autumn's Crystal Matte","source":"glazy","cone":7,"coneRaw":"6-8","surface":"unknown","transparency":"opaque","atmosphere":"oxidation","ingredients":[{"id":15407,"name":"Soda Feldspar","percentage":34.4,"isAdditional":false},{"id":15433,"name":"Talc","percentage":24.6,"isAdditional":false},{"id":15400,"name":"Silica","percentage":12.3,"isAdditional":false},{"id":15457,"name":"Whiting","percentage":10.7,"isAdditional":false},{"id":15169,"name":"Ferro Frit 3134","percentage":9.9,"isAdditional":false},{"id":15137,"name":"EP Kaolin","percentage":4.8,"isAdditional":false},{"id":15467,"name":"Zinc Oxide","percentage":3.3,"isAdditional":false},{"id":15072,"name":"Bentonite","percentage":2,"isAdditional":true},{"id":15442,"name":"Tin Oxide","percentage":1.7,"isAdditional":true},{"id":15120,"name":"Copper Carbonate","percentage":0.8,"isAdditional":true}],"umf":{"Na2O":0.1795,"K2O":0.0008,"MgO":0.424,"CaO":0.3078,"ZnO":0.0879,"Al2O3":0.193,"B2O3":0.0702,"Fe2O3":0.0014,"SiO2":2.1436,"TiO2":0.0005,"SnO2":0.0244,"P2O5":0.0002,"CuO":0.014},"SiO2_Al2O3_ratio":11.11,"R2O_RO_ratio":0.1803,"fluxSum":1.0,"x":2.1436,"y":0.193,"imageUrl":null,"thumbnailUrl":null,"scrapedAt":null},{"id":"glazy_34576","name":"BD100","source":"glazy","cone":7,"coneRaw":"6-8","surface":"gloss","transparency":null,"atmosphere":"oxidation","ingredients":[{"id":15371,"name":"Potash Feldspar","percentage":33,"isAdditional":false},{"id":15400,"name":"Silica","percentage":20,"isAdditional":false},{"id":15457,"name":"Whiting","percentage":10,"isAdditional":false},{"id":15517,"name":"Fritte Calcium Boraat 32.21 - Keramikos, Haarlem","percentage":8,"isAdditional":false},{"id":15288,"name":"Kaolin","percentage":7.5,"isAdditional":false},{"id":15433,"name":"Talc","percentage":6.5,"isAdditional":false},{"id":15468,"name":"Zirconium dioxide","percentage":6,"isAdditional":false},{"id":15135,"name":"Dolomite","percentage":5,"isAdditional":false},{"id":15442,"name":"Tin Oxide","percentage":4,"isAdditional":false},{"id":15122,"name":"Black Copper Oxide","percentage":1,"isAdditional":true}],"umf":{"K2O":0.1803,"MgO":0.2391,"CaO":0.5806,"Al2O3":0.2704,"B2O3":0.1937,"SiO2":2.4829,"ZrO2":0.1481,"SnO2":0.0807,"CuO":0.0382},"SiO2_Al2O3_ratio":9.18,"R2O_RO_ratio":0.1803,"fluxSum":1.0,"x":2.4829,"y":0.2704,"imageUrl":null,"thumbnailUrl":null,"scrapedAt":null},{"id":"glazy_57589","name":"Black Chrome","source":"glazy","cone":7,"coneRaw":"6-8","surface":"unknown","transparency":null,"atmosphere":"oxidation","ingredients":[{"id":15637,"name":"Nepheline Syenite Norwegian","percentage":30.5,"isAdditional":false},{"id":15458,"name":"Wollastonite","percentage":28.6,"isAdditional":false},{"id":15288,"name":"Kaolin","percentage":18.1,"isAdditional":false},{"id":15400,"name":"Silica","percentage":18.1,"isAdditional":false},{"id":15169,"name":"Ferro Frit 3134","percentage":4.7,"isAdditional":false},{"id":15387,"name":"Red Iron Oxide","percentage":1.5,"isAdditional":true},{"id":15108,"name":"Chrome Oxide","percentage":0.75,"isAdditional":true},{"id":15114,"name":"Cobalt Carbonate","percentage":0.5,"isAdditional":true}],"umf":{"Na2O":0.134,"K2O":0.0827,"CaO":0.7833,"Al2O3":0.4227,"B2O3":0.0459,"Fe2O3":0.0278,"SiO2":3.0499,"CoO":0.0125,"Cr2O3":0.0147},"SiO2_Al2O3_ratio":7.22,"R2O_RO_ratio":0.2167,"fluxSum":1.0,"x":3.0499,"y":0.4227,"imageUrl":null,"thumbnailUrl":null,"scrapedAt":null},{"id":"glazy_43898","name":"Blanc2","source":"glazy","cone":7,"coneRaw":"6-8","surface":"unknown","transparency":"opaque","atmosphere":"unknown","ingredients":[],"umf":{"Na2O":0.0453,"K2O":0.0993,"MgO":0.4492,"CaO":0.4062,"Al2O3":0.3537,"Fe2O3":0.0006,"SiO2":3.6177},"SiO2_Al2O3_ratio":10.23,"R2O_RO_ratio":0.1446,"fluxSum":1.0,"x":3.6177,"y":0.3537,"imageUrl":null,"thumbnailUrl":null,"scrapedAt":null},{"id":"glazy_19281","name":"Blue Black Basalt","source":"glazy","cone":7,"coneRaw":"6-8","surface":"gloss","transparency":"opaque","atmosphere":"oxidation","ingredients":[{"id":18317,"name":"Basalt","percentage":53,"isAdditional":false},{"id":15400,"name":"Silica","percentage":33,"isAdditional":false},{"id":15137,"name":"EP Kaolin","percentage":14,"isAdditional":false},{"id":15442,"name":"Tin Oxide","percentage":4,"isAdditional":true},{"id":15114,"name":"Cobalt Carbonate","percentage":0.7,"isAdditional":true}],"umf":{"Na2O":0.1146,"K2O":0.0393,"MgO":0.512,"CaO":0.3341,"Al2O3":0.5009,"Fe2O3":0.0438,"SiO2":4.3488,"TiO2":0.0827,"SnO2":0.1085,"P2O5":0.001,"CoO":0.0241},"SiO2_Al2O3_ratio":8.68,"R2O_RO_ratio":0.1539,"fluxSum":1.0,"x":4.3488,"y":0.5009,"imageUrl":null,"thumbnailUrl":null,"scrapedAt":null},{"id":"glazy_89657","name":"Chazo's non-crazing clear (Whiting)","source":"glazy","cone":7,"coneRaw":"6-8","surface":"unknown","transparency":null,"atmosphere":"unknown","ingredients":[],"umf":{"Li2O":0.2563,"Na2O":0.0308,"K2O":0.0101,"MgO":0.0174,"CaO":0.649,"BaO":0.0364,"Al2O3":0.4261,"B2O3":0.1668,"Fe2O3":0.001,"SiO2":3.4698,"TiO2":0.0024},"SiO2_Al2O3_ratio":8.14,"R2O_RO_ratio":0.2972,"fluxSum":1.0,"x":3.4698,"y":0.4261,"imageUrl":null,"thumbnailUrl":null,"scrapedAt":null},{"id":"glazy_24339","name":"Chrome Caramel","source":"glazy","cone":7,"coneRaw":"6-8","surface":"unknown","transparency":null,"atmosphere":"unknown","ingredients":[],"umf":{"Na2O":0.1239,"K2O":0.0923,"CaO":0.4065,"ZnO":0.3773,"Al2O3":0.328,"Fe2O3":0.0293,"SiO2":1.5882,"Cr2O3":0.0079},"SiO2_Al2O3_ratio":4.84,"R2O_RO_ratio":0.2162,"fluxSum":1.0,"x":1.5882,"y":0.328,"imageUrl":null,"thumbnailUrl":null,"scrapedAt":null},{"id":"glazy_54689","name":"Chrome Caramel (FF3134)","source":"glazy","cone":7,"coneRaw":"6-8","surface":"unknown","transparency":"opaque","atmosphere":"unknown","ingredients":[],"umf":{"Na2O":0.1338,"K2O":0.0878,"CaO":0.4193,"ZnO":0.3591,"Al2O3":0.3279,"B2O3":0.0319,"Fe2O3":0.0296,"SiO2":1.6112,"Cr2O3":0.0082},"SiO2_Al2O3_ratio":4.91,"R2O_RO_ratio":0.2216,"fluxSum":1.0,"x":1.6112,"y":0.3279,"imageUrl":null,"thumbnailUrl":null,"scrapedAt":null},{"id":"glazy_10150","name":"Copper Aqua Red","source":"glazy","cone":7,"coneRaw":"6-8","surface":"gloss","transparency":"opaque","atmosphere":"oxidation",
