Repository: ryanlack616/stull-atlas

# stull-atlas
R.T. Stull in 1912 the Stull graph, trying to understand and improve on with new tools

File: data/glazes/glazy-processed.json (part 35 of 55)
"ingredients":[{"id":15371,"name":"Potash Feldspar","percentage":51,"isAdditional":false},{"id":15400,"name":"Silica","percentage":21,"isAdditional":false},{"id":15457,"name":"Whiting","percentage":13,"isAdditional":false},{"id":15096,"name":"Calcium borate frit","percentage":6,"isAdditional":false},{"id":15120,"name":"Copper Carbonate","percentage":5,"isAdditional":false},{"id":15062,"name":"Barium Carbonate","percentage":4,"isAdditional":false},{"id":15406,"name":"Soda Ash","percentage":4,"isAdditional":false},{"id":15443,"name":"Titanium Dioxide","percentage":4,"isAdditional":false},{"id":15323,"name":"Lithium Carbonate","percentage":1,"isAdditional":false}],"umf":{"Li2O":0.043,"Na2O":0.1018,"K2O":0.29,"MgO":0.0009,"CaO":0.5002,"BaO":0.0639,"Al2O3":0.2983,"B2O3":0.1361,"SiO2":2.8941,"TiO2":0.1581,"CuO":0.1277},"SiO2_Al2O3_ratio":9.7,"R2O_RO_ratio":0.4349,"fluxSum":0.9998,"x":2.8941,"y":0.2983,"imageUrl":null,"thumbnailUrl":null,"scrapedAt":null},{"id":"glazy_132326","name":"Cornish matte","source":"glazy","cone":7,"coneRaw":"7","surface":"unknown","transparency":null,"atmosphere":"unknown","ingredients":[],"umf":{"Na2O":0.0796,"K2O":0.0683,"MgO":0.3309,"CaO":0.5212,"Al2O3":0.6527,"Fe2O3":0.0018,"SiO2":3.1571,"TiO2":0.0028,"CuO":0.1353},"SiO2_Al2O3_ratio":4.84,"R2O_RO_ratio":0.1479,"fluxSum":1.0,"x":3.1571,"y":0.6527,"imageUrl":null,"thumbnailUrl":null,"scrapedAt":null},{"id":"glazy_132674","name":"Cornish matte (added B2O3 for cone 7)","source":"glazy","cone":7,"coneRaw":"7","surface":"unknown","transparency":null,"atmosphere":"unknown","ingredients":[],"umf":{"Na2O":0.0795,"K2O":0.0682,"MgO":0.3314,"CaO":0.5208,"Al2O3":0.6381,"B2O3":0.1592,"Fe2O3":0.0018,"SiO2":3.0853,"TiO2":0.0028,"CuO":0.1372},"SiO2_Al2O3_ratio":4.84,"R2O_RO_ratio":0.1477,"fluxSum":0.9999,"x":3.0853,"y":0.6381,"imageUrl":null,"thumbnailUrl":null,"scrapedAt":null},{"id":"glazy_10146","name":"Dark green","source":"glazy","cone":7,"coneRaw":"6-8","surface":"unknown","transparency":"opaque","atmosphere":"oxidation","ingredients":[{"id":15309,"name":"Lead Bisilicate Frit","percentage":31,"isAdditional":false},{"id":15371,"name":"Potash Feldspar","percentage":18,"isAdditional":false},{"id":15400,"name":"Silica","percentage":14,"isAdditional":false},{"id":15457,"name":"Whiting","percentage":13,"isAdditional":false},{"id":15108,"name":"Chrome Oxide","percentage":10,"isAdditional":false},{"id":15288,"name":"Kaolin","percentage":10,"isAdditional":false},{"id":15120,"name":"Copper Carbonate","percentage":4,"isAdditional":false}],"umf":{"K2O":0.128,"CaO":0.5147,"PbO":0.3573,"Al2O3":0.2841,"SiO2":2.7162,"CuO":0.1281,"Cr2O3":0.2604},"SiO2_Al2O3_ratio":9.56,"R2O_RO_ratio":0.128,"fluxSum":1.0,"x":2.7162,"y":0.2841,"imageUrl":null,"thumbnailUrl":null,"scrapedAt":null},{"id":"glazy_11229","name":"Devon frost","source":"glazy","cone":7,"coneRaw":"7","surface":"unknown","transparency":"opaque","atmosphere":"oxidation","ingredients":[{"id":16009,"name":"BPS Soda feldspar","percentage":40,"isAdditional":false},{"id":15400,"name":"Silica","percentage":28.6,"isAdditional":false},{"id":15467,"name":"Zinc Oxide","percentage":17.1,"isAdditional":false},{"id":15457,"name":"Whiting","percentage":9.5,"isAdditional":false},{"id":15949,"name":"Devon China Clay","percentage":4.8,"isAdditional":false},{"id":15072,"name":"Bentonite","percentage":2,"isAdditional":false},{"id":15393,"name":"Rutile","percentage":2,"isAdditional":false}],"umf":{"Na2O":0.1487,"K2O":0.0354,"MgO":0.0033,"CaO":0.2539,"ZnO":0.5587,"Al2O3":0.2502,"Fe2O3":0.0051,"SiO2":2.6485,"TiO2":0.0603},"SiO2_Al2O3_ratio":10.59,"R2O_RO_ratio":0.1841,"fluxSum":1.0,"x":2.6485,"y":0.2502,"imageUrl":null,"thumbnailUrl":null,"scrapedAt":null},{"id":"glazy_28701","name":"EC Pink Blue (Barium, Nickel)","source":"glazy","cone":7,"coneRaw":"6-8","surface":"matte","transparency":null,"atmosphere":"oxidation","ingredients":[{"id":24751,"name":"Forshammar Feldspar","percentage":52,"isAdditional":false},{"id":15062,"name":"Barium Carbonate","percentage":15,"isAdditional":false},{"id":15467,"name":"Zinc Oxide","percentage":12,"isAdditional":false},{"id":15400,"name":"Silica","percentage":10,"isAdditional":false},{"id":15137,"name":"EP Kaolin","percentage":6,"isAdditional":false},{"id":15457,"name":"Whiting","percentage":5,"isAdditional":false},{"id":15352,"name":"Black Nickel Oxide","percentage":2,"isAdditional":true}],"umf":{"Na2O":0.1195,"K2O":0.0693,"MgO":0.0005,"CaO":0.1488,"BaO":0.2251,"ZnO":0.4368,"Al2O3":0.2842,"Fe2O3":0.0022,"SiO2":2.5668,"TiO2":0.0009,"P2O5":0.0003,"NiO":0.0793},"SiO2_Al2O3_ratio":9.03,"R2O_RO_ratio":0.1888,"fluxSum":1.0,"x":2.5668,"y":0.2842,"imageUrl":null,"thumbnailUrl":null,"scrapedAt":null},{"id":"glazy_50821","name":"Ekwc 8.14","source":"glazy","cone":7,"coneRaw":"7","surface":"gloss","transparency":"opaque","atmosphere":"oxidation","ingredients":[{"id":15400,"name":"Silica","percentage":37,"isAdditional":false},{"id":15349,"name":"Nepheline Syenite","percentage":26,"isAdditional":false},{"id":15457,"name":"Whiting","percentage":20,"isAdditional":false},{"id":15288,"name":"Kaolin","percentage":14,"isAdditional":false},{"id":15096,"name":"Calcium borate frit","percentage":3,"isAdditional":false}],"umf":{"Na2O":0.151,"K2O":0.0472,"MgO":0.0029,"CaO":0.7989,"Al2O3":0.4262,"B2O3":0.0792,"Fe2O3":0.0006,"SiO2":3.6635},"SiO2_Al2O3_ratio":8.6,"R2O_RO_ratio":0.1982,"fluxSum":1.0,"x":3.6635,"y":0.4262,"imageUrl":null,"thumbnailUrl":null,"scrapedAt":null},{"id":"glazy_5291","name":"Ellen's Halloween","source":"glazy","cone":7,"coneRaw":"6-8","surface":"satin","transparency":null,"atmosphere":"reduction","ingredients":[{"id":15657,"name":"Custer Feldspar (1989)","percentage":53,"isAdditional":false},{"id":15457,"name":"Whiting","percentage":22,"isAdditional":false},{"id":15062,"name":"Barium Carbonate","percentage":16,"isAdditional":false},{"id":15137,"name":"EP Kaolin","percentage":9,"isAdditional":false},{"id":15465,"name":"Yellow Ochre","percentage":5,"isAdditional":true},{"id":15393,"name":"Rutile","percentage":2,"isAdditional":true}],"umf":{"Na2O":0.0666,"K2O":0.1506,"MgO":0.0008,"CaO":0.5739,"BaO":0.2082,"Al2O3":0.342,"Fe2O3":0.022,"SiO2":1.8547,"TiO2":0.059,"P2O5":0.0004},"SiO2_Al2O3_ratio":5.42,"R2O_RO_ratio":0.2172,"fluxSum":1.0001,"x":1.8547,"y":0.342,"imageUrl":null,"thumbnailUrl":null,"scrapedAt":null},{"id":"glazy_140524","name":"Emerald City","source":"glazy","cone":7,"coneRaw":"6-8","surface":"unknown","transparency":null,"atmosphere":"unknown","ingredients":[],"umf":{"Na2O":0.2174,"K2O":0.0859,"MgO":0.0678,"CaO":0.6289,"Al2O3":0.503,"B2O3":0.4336,"Fe2O3":0.0057,"SiO2":3.9635,"TiO2":0.006,"P2O5":0.0013,"CuO":0.1504,"CoO":0.0052},"SiO2_Al2O3_ratio":7.88,"R2O_RO_ratio":0.3033,"fluxSum":1.0,"x":3.9635,"y":0.503,"imageUrl":null,"thumbnailUrl":null,"scrapedAt":null},{"id":"glazy_78051","name":"Forest green","source":"glazy","cone":7,"coneRaw":"6-8","surface":"unknown","transparency":"opaque","atmosphere":"oxidation","ingredients":[{"id":15349,"name":"Nepheline Syenite","percentage":48,"isAdditional":false},{"id":15252,"name":"Gerstley Borate","percentage":27,"isAdditional":false},{"id":15400,"name":"Silica","percentage":20,"isAdditional":false},{"id":15137,"name":"EP Kaolin","percentage":5,"isAdditional":false},{"id":15393,"name":"Rutile","percentage":4,"isAdditional":true},{"id":15387,"name":"Red Iron Oxide","percentage":2,"isAdditional":true},{"id":15114,"name":"Cobalt Carbonate","percentage":1,"isAdditional":true}],"umf":{"Na2O":0.3851,"K2O":0.1022,"MgO":0.1021,"CaO":0.4106,"Al2O3":0.5389,"B2O3":0.4286,"Fe2O3":0.0643,"SiO2":3.8039,"TiO2":0.1883,"P2O5":0.0012,"CoO":0.0347},"SiO2_Al2O3_ratio":7.06,"R2O_RO_ratio":0.4873,"fluxSum":1.0,"x":3.8039,"y":0.5389,"imageUrl":null,"thumbnailUrl":null,"scrapedAt":null},{"id":"glazy_82158","name":"Forest green (Copy)","source":"glazy","cone":7,"coneRaw":"6-8","surface":"unknown","transparency":"opaque","atmosphere":"unknown","ingredients":[],"umf":{"Na2O":0.3851,"K2O":0.1022,"MgO":0.1021,"CaO":0.4106,"Al2O3":0.5389,"B2O3":0.4286,"Fe2O3":0.0643,"SiO2":3.8039,"TiO2":0.1883,"P2O5":0.0012,"CoO":0.0347},"SiO2_Al2O3_ratio":7.06,"R2O_RO_ratio":0.4873,"fluxSum":1.0,"x":3.8039,"y":0.5389,"imageUrl":null,"thumbnailUrl":null,"scrapedAt":null},{"id":"glazy_46213","name":"G 1214 for Frit #100","source":"glazy","cone":7,"coneRaw":"6-8","surface":"unknown","transparency":null,"atmosphere":"unknown","ingredients":[],"umf":{"Na2O":0.1052,"K2O":0.1385,"CaO":0.7563,"Al2O3":0.4556,"B2O3":0.2139,"Fe2O3":0.0005,"SiO2":4.3954},"SiO2_Al2O3_ratio":9.65,"R2O_RO_ratio":0.2437,"fluxSum":1.0,"x":4.3954,"y":0.4556,"imageUrl":null,"thumbnailUrl":null,"scrapedAt":null},{"id":"glazy_6660","name":"G1214W Clear","source":"glazy","cone":7,"coneRaw":"7","surface":"gloss","transparency":null,"atmosphere":"unknown","ingredients":[{"id":15137,"name":"EP Kaolin","percentage":25,"isAdditional":false},{"id":15169,"name":"Ferro Frit 3134","percentage":25,"isAdditional":false},{"id":15400,"name":"Silica","percentage":25,"isAdditional":false},{"id":15348,"name":"NC-4 Feldspar","percentage":15,"isAdditional":false},{"id":15458,"name":"Wollastonite","percentage":10,"isAdditional":false}],"umf":{"Na2O":0.2368,"K2O":0.0307,"MgO":0.0034,"CaO":0.7291,"Al2O3":0.5104,"B2O3":0.3358,"Fe2O3":0.0052,"SiO2":4.3212,"TiO2":0.0049,"P2O5":0.0019},"SiO2_Al2O3_ratio":8.47,"R2O_RO_ratio":0.2675,"fluxSum":1.0,"x":4.3212,"y":0.5104,"imageUrl":null,"thumbnailUrl":null,"scrapedAt":null},{"id":"glazy_50700","name":"GL1-Waarschoot","source":"glazy","cone":7,"coneRaw":"7","surface":"unknown","transparency":"opaque","atmosphere":"oxidation","ingredients":[{"id":15349,"name":"Nepheline Syenite","percentage":42,"isAdditional":false},{"id":15400,"name":"Silica","percentage":30,"isAdditional":false},{"id":15467,"name":"Zinc Oxide","percentage":18,"isAdditional":false},{"id":15457,"name":"Whiting","percentage":10,"isAdditional":false},{"id":15072,"name":"Bentonite","percentage":3,"isAdditional":true}],"umf":{"Na2O":0.1623,"K2O":0.0498,"MgO":0.0061,"CaO":0.253,"ZnO":0.5288,"Al2O3":0.2436,"Fe2O3":0.0022,"SiO2":2.2792},"SiO2_Al2O3_ratio":9.36,"R2O_RO_ratio":0.2121,"fluxSum":1.0,"x":2.2792,"y":0.2436,"imageUrl":null,"thumbnailUrl":null,"scrapedAt":null},{"id":"glazy_52290","name":"GL2-Waarschoot","source":"glazy","cone":7,"coneRaw":"7","surface":"matte","transparency":null,"atmosphere":"oxidation","ingredients":[{"id":15349,"name":"Nepheline Syenite","percentage":45,"isAdditional":false},{"id":15062,"name":"Barium Carbonate","percentage":15,"isAdditional":false},{"id":15458,"name":"Wollastonite","percentage":15,"isAdditional":false},{"id":15058,"name":"Ball Clay","percentage":10,"isAdditional":false},{"id":15096,"name":"Calcium borate frit","percentage":10,"isAdditional":false},{"id":15400,"name":"Silica","percentage":5,"isAdditional":false},{"id":15442,"name":"Tin Oxide","percentage":8,"isAdditional":true}],"umf":{"Na2O":0.2015,"K2O":0.0657,"MgO":0.0066,"CaO":0.5129,"BaO":0.2133,"Al2O3":0.371,"B2O3":0.2017,"Fe2O3":0.0026,"SiO2":2.2316,"TiO2":0.0035,"SnO2":0.149},"SiO2_Al2O3_ratio":6.02,"R2O_RO_ratio":0.2672,"fluxSum":1.0,"x":2.2316,"y":0.371,"imageUrl":null,"thumbnailUrl":null,"scrapedAt":null},{"id":"glazy_47258","name":"Georgia Clear","source":"glazy","cone":7,"coneRaw":"6-8","surface":"unknown","transparency":"transparent","atmosphere":"oxidation","ingredients":[{"id":15400,"name":"Silica","percentage":30,"isAdditional":false},{"id":15470,"name":"Minspar 200","percentage":30,"isAdditional":false},{"id":15298,"name":"Kentucky OM #4 Ball Clay","percentage":20,"isAdditional":false},{"id":15457,"name":"Whiting","percentage":20,"isAdditional":false}],"umf":{"Na2O":0.1258,"K2O":0.0588,"MgO":0.0077,"CaO":0.8077,"Al2O3":0.4224,"Fe2O3":0.0058,"SiO2":3.9653,"TiO2":0.0116},"SiO2_Al2O3_ratio":9.39,"R2O_RO_ratio":0.1846,"fluxSum":1.0,"x":3.9653,"y":0.4224,"imageUrl":null,"thumbnailUrl":null,"scrapedAt":null},{"id":"glazy_119355","name":"Green 3134 - 31/1/21","source":"glazy","cone":7,"coneRaw":"6-8","surface":"unknown","transparency":null,"atmosphere":"unknown","ingredients":[],"umf":{"Na2O":0.2748,"CaO":0.7252,"Al2O3":0.4992,"B2O3":0.2934,"SiO2":3.1001,"TiO2":0.2806,"CuO":0.0389,"CoO":0.004},"SiO2_Al2O3_ratio":6.21,"R2O_RO_ratio":0.2748,"fluxSum":1.0,"x":3.1001,"y":0.4992,"imageUrl":null,"thumbnailUrl":null,"scrapedAt":null},{"id":"glazy_83827","name":"Green Ocean","source":"glazy","cone":7,"coneRaw":"7","surface":"unknown","transparency":"opaque","atmosphere":"unknown","ingredients":[],"umf":{"Na2O":0.2091,"K2O":0.0001,"MgO":0.0001,"CaO":0.1689,"ZnO":0.6218,"Al2O3":0.2091,"Fe2O3":0.0065,"SiO2":1.5693,"TiO2":0.1188,"NiO":0.0282},"SiO2_Al2O3_ratio":7.51,"R2O_RO_ratio":0.2092,"fluxSum":1.0,"x":1.5693,"y":0.2091,"imageUrl":null,"thumbnailUrl":null,"scrapedAt":null},{"id":"glazy_31493","name":"HKM SG 61 a","source":"glazy","cone":7,"coneRaw":"6-8","surface":"unknown","transparency":null,"atmosphere":"unknown","ingredients":[],"umf":{"K2O":0.199,"CaO":0.2177,"ZnO":0.5833,"Al2O3":0.2693,"SiO2":1.3341},"SiO2_Al2O3_ratio":4.95,"R2O_RO_ratio":0.199,"fluxSum":1.0,"x":1.3341,"y":0.2693,"imageUrl":null,"thumbnailUrl":null,"scrapedAt":null},{"id":"glazy_31058","name":"HOB Nora's Red speckled Green","source":"glazy","cone":7,"coneRaw":"6-8","surface":"unknown","transparency":null,"atmosphere":"unknown","ingredients":[],"umf":{"Na2O":0.206,"K2O":0.0931,"CaO":0.7009,"Al2O3":0.3858,"B2O3":0.1621,"Fe2O3":0.0013,"SiO2":3.1416,"SnO2":0.1096,"Cr2O3":0.0217},"SiO2_Al2O3_ratio":8.14,"R2O_RO_ratio":0.2991,"fluxSum":1.0,"x":3.1416,"y":0.3858,"imageUrl":null,"thumbnailUrl":null,"scrapedAt":null},{"id":"glazy_31986","name":"HOB soft pink","source":"glazy","cone":7,"coneRaw":"6-8","surface":"gloss","transparency":"opaque","atmosphere":"unknown","ingredients":[{"id":15371,"name":"Potash Feldspar","percentage":51,"isAdditional":false},{"id":15400,"name":"Silica","percentage":22,"isAdditional":false},{"id":15457,"name":"Whiting","percentage":13,"isAdditional":false},{"id":15288,"name":"Kaolin","percentage":7,"isAdditional":false},{"id":15467,"name":"Zinc Oxide","percentage":7,"isAdditional":false},{"id":15442,"name":"Tin Oxide","percentage":2.5,"isAdditional":true},{"id":15108,"name":"Chrome Oxide","percentage":0.5,"isAdditional":true}],"umf":{"K2O":0.2978,"CaO":0.4227,"ZnO":0.2795,"Al2O3":0.3876,"SiO2":3.1558,"SnO2":0.0539,"Cr2O3":0.0107},"SiO2_Al2O3_ratio":8.14,"R2O_RO_ratio":0.2978,"fluxSum":1.0,"x":3.1558,"y":0.3876,"imageUrl":null,"thumbnailUrl":null,"scrapedAt":null},{"id":"glazy_31494","name":"HOS 62","source":"glazy","cone":7,"coneRaw":"6-8","surface":"unknown","transparency":"opaque","atmosphere":"unknown","ingredients":[],"umf":{"Li2O":0.2659,"Na2O":0.0091,"K2O":0.0004,"MgO":0.7084,"CaO":0.0163,"Al2O3":0.2748,"B2O3":0.0147,"Fe2O3":0.0008,"SiO2":2.0206},"SiO2_Al2O3_ratio":7.35,"R2O_RO_ratio":0.2754,"fluxSum":1.0001,"x":2.0206,"y":0.2748,"imageUrl":null,"thumbnailUrl":null,"scrapedAt":null},{"id":"glazy_30710","name":"HTB 44","source":"glazy","cone":7,"coneRaw":"6-8","surface":"unknown","transparency":null,"atmosphere":"unknown","ingredients":[],"umf":{"Na2O":0.1752,"K2O":0.0472,"MgO":0.4548,"CaO":0.1638,"ZnO":0.159,"Al2O3":0.3211,"B2O3":0.1693,"Fe2O3":0.0017,"SiO2":3.1232,"TiO2":0.0006,"P2O5":0.0003},"SiO2_Al2O3_ratio":9.73,"R2O_RO_ratio":0.2224,"fluxSum":1.0,"x":3.1232,"y":0.3211,"imageUrl":null,"thumbnailUrl":null,"scrapedAt":null},{"id":"glazy_29245","name":"HTB 45A (versie colemaniet)","source":"glazy","cone":7,"coneRaw":"6-8","surface":"unknown","transparency":null,"atmosphere":"unknown","ingredients":[],"umf":{"Li2O":0.5192,"CaO":0.4808,"Al2O3":0.5207,"B2O3":0.7206,"SiO2":3.5362},"SiO2_Al2O3_ratio":6.79,"R2O_RO_ratio":0.5192,"fluxSum":1.0,"x":3.5362,"y":0.5207,"imageUrl":null,"thumbnailUrl":null,"scrapedAt":null},{"id":"glazy_29246","name":"HTB 45B  (versie calciumboraatfritte)","source":"glazy","cone":7,"coneRaw":"6-8","surface":"unknown","transparency":null,"atmosphere":"unknown","ingredients":[],"umf":{"Li2O":0.4369,"CaO":0.5631,"Al2O3":0.4952,"B2O3":0.561,"SiO2":3.0585},"SiO2_Al2O3_ratio":6.18,"R2O_RO_ratio":0.4369,"fluxSum":1.0,"x":3.0585,"y":0.4952,"imageUrl":null,"thumbnailUrl":null,"scrapedAt":null},{"id":"glazy_29252","name":"HTB 45C functioneel","source":"glazy","cone":7,"coneRaw":"6-8","surface":"unknown","transparency":"transparent","atmosphere":"unknown","ingredients":[],"umf":{"Li2O":0.2988,"CaO":0.7012,"Al2O3":0.3331,"B2O3":0.3281,"SiO2":2.722},"SiO2_Al2O3_ratio":8.17,"R2O_RO_ratio":0.2988,"fluxSum":1.0,"x":2.722,"y":0.3331,"imageUrl":null,"thumbnailUrl":null,"scrapedAt":null},{"id":"glazy_31491","name":"HTB 59","source":"glazy","cone":7,"coneRaw":"6-8","surface":"gloss","transparency":"transparent","atmosphere":"unknown","ingredients":[],"umf":{"Li2O":0.0513,"K2O":0.0397,"CaO":0.395,"ZnO":0.514,"Al2O3":0.3307,"SiO2":1.7187},"SiO2_Al2O3_ratio":5.2,"R2O_RO_ratio":0.091,"fluxSum":1.0,"x":1.7187,"y":0.3307,"imageUrl":null,"thumbnailUrl":null,"scrapedAt":null},{"id":"glazy_31059","name":"HTB Nora's 8","source":"glazy","cone":7,"coneRaw":"6-8","surface":"unknown","transparency":null,"atmosphere":"unknown","ingredients":[{"id":15637,"name":"Nepheline Syenite Norwegian","percentage":31,"isAdditional":false},{"id":15400,"name":"Silica","percentage":27,"isAdditional":false},{"id":15457,"name":"Whiting","percentage":16,"isAdditional":false},{"id":15169,"name":"Ferro Frit 3134","percentage":15,"isAdditional":false},{"id":15288,"name":"Kaolin","percentage":11,"isAdditional":false},{"id":15442,"name":"Tin Oxide","percentage":2.5,"isAdditional":true},{"id":15108,"name":"Chrome Oxide","percentage":0.5,"isAdditional":true}],"umf":{"Na2O":0.206,"K2O":0.0931,"CaO":0.7009,"Al2O3":0.3858,"B2O3":0.1621,"Fe2O3":0.0013,"SiO2":3.1416,"SnO2":0.0548,"Cr2O3":0.0109},"SiO2_Al2O3_ratio":8.14,"R2O_RO_ratio":0.2991,"fluxSum":1.0,"x":3.1416,"y":0.3858,"imageUrl":null,"thumbnailUrl":null,"scrapedAt":null},{"id":"glazy_31062","name":"HTB klasglazuur","source":"glazy","cone":7,"coneRaw":"6-8","surface":"unknown","transparency":null,"atmosphere":"unknown","ingredients":[],"umf":{"Na2O":0.1729,"K2O":0.1289,"MgO":0.1211,"CaO":0.5771,"Al2O3":0.4891,"B2O3":0.1551,"Fe2O3":0.0018,"SiO2":3.9042},"SiO2_Al2O3_ratio":7.98,"R2O_RO_ratio":0.3018,"fluxSum":1.0,"x":3.9042,"y":0.4891,"imageUrl":null,"thumbnailUrl":null,"scrapedAt":null},{"id":"glazy_31053","name":"HTM Nancy's Deep Nickel Blue","source":"glazy","cone":7,"coneRaw":"6-8","surface":"unknown","transparency":null,"atmosphere":"unknown","ingredients":[],"umf":{"Na2O":0.143,"K2O":0.1084,"MgO":0.0028,"CaO":0.0021,"SrO":0.39,"ZnO":0.3537,"Al2O3":0.3561,"Fe2O3":0.0039,"SiO2":2.8286,"TiO2":0.0048,"NiO":0.0428},"SiO2_Al2O3_ratio":7.94,"R2O_RO_ratio":0.2514,"fluxSum":1.0,"x":2.8286,"y":0.3561,"imageUrl":null,"thumbnailUrl":null,"scrapedAt":null},{"id":"glazy_31054","name":"HTM Nancy's Light Nickel Blue","source":"glazy","cone":7,"coneRaw":"6-8","surface":"unknown","transparency":"opaque","atmosphere":"unknown","ingredients":[],"umf":{"Na2O":0.143,"K2O":0.1084,"MgO":0.0028,"CaO":0.0021,"SrO":0.39,"ZnO":0.3537,"Al2O3":0.3561,"Fe2O3":0.0039,"SiO2":2.8286,"TiO2":0.0048,"NiO":0.0269},"SiO2_Al2O3_ratio":7.94,"R2O_RO_ratio":0.2514,"fluxSum":1.0,"x":2.8286,"y":0.3561,"imageUrl":null,"thumbnailUrl":null,"scrapedAt":null},{"id":"glazy_29241","name":"HTS 41 (versie lepidoliet)","source":"glazy","cone":7,"coneRaw":"6-8","surface":"unknown","transparency":"translucent","atmosphere":"unknown","ingredients":[],"umf":{"Li2O":0.1598,"K2O":0.1233,"CaO":0.7169,"Al2O3":0.5537,"SiO2":3.4137},"SiO2_Al2O3_ratio":6.17,"R2O_RO_ratio":0.2831,"fluxSum":1.0,"x":3.4137,"y":0.5537,"imageUrl":null,"thumbnailUrl":null,"scrapedAt":null},{"id":"glazy_32619","name":"HWB 84","source":"glazy","cone":7,"coneRaw":"6-8","surface":"unknown","transparency":null,"atmosphere":"unknown","ingredients":[],"umf":{"Na2O":0.0043,"K2O":0.1779,"MgO":0.0045,"CaO":0.4611,"ZnO":0.3522,"Al2O3":0.2427,"Fe2O3":0.0027,"SiO2":2.6026,"TiO2":0.0029,"ZrO2":0.1251},"SiO2_Al2O3_ratio":10.72,"R2O_RO_ratio":0.1822,"fluxSum":1.0,"x":2.6026,"y":0.2427,"imageUrl":null,"thumbnailUrl":null,"scrapedAt":null},{"id":"glazy_30201","name":"HWM 57 A","source":"glazy","cone":7,"coneRaw":"6-8","surface":"unknown","transparency":"opaque","atmosphere":"unknown","ingredients":[],"umf":{"K2O":0.1325,"CaO":0.2055,"SrO":0.0362,"ZnO":0.6259,"Al2O3":0.1657,"SiO2":1.6336},"SiO2_Al2O3_ratio":9.86,"R2O_RO_ratio":0.1325,"fluxSum":1.0001,"x":1.6336,"y":0.1657,"imageUrl":null,"thumbnailUrl":null,"scrapedAt":null},{"id":"glazy_31497","name":"HWS 79","source":"glazy","cone":7,"coneRaw":"6-8","surface":"unknown","transparency":null,"atmosphere":"unknown","ingredients":[],"umf":{"Li2O":0.4349,"Na2O":0.1015,"K2O":0.0757,"ZnO":0.3879,"Al2O3":0.4486,"Fe2O3":0.0011,"SiO2":3.1937},"SiO2_Al2O3_ratio":7.12,"R2O_RO_ratio":0.6121,"fluxSum":1.0,"x":3.1937,"y":0.4486,"imageUrl":null,"thumbnailUrl":null,"scrapedAt":null},{"id":"glazy_32617","name":"HWS 80","source":"glazy","cone":7,"coneRaw":"6-8","surface":"unknown","transparency":null,"atmosphere":"unknown","ingredients":[{"name":"Potash Feldspar","percentage":41.7,"isAdditional":false},{"name":"Silica","percentage":25.9,"isAdditional":false},{"name":"Whiting","percentage":14.5,"isAdditional":false},{"name":"Zinc Oxide","percentage":12,"isAdditional":false},{"name":"Kaolin","percentage":5.9,"isAdditional":false},{"name":"Titanium Dioxide","percentage":5.5,"isAdditional":true},{"name":"Bentonite","percentage":2,"isAdditional":true}],"umf":{"Na2O":0.0026,"K2O":0.203,"MgO":0.0027,"CaO":0.3931,"ZnO":0.3985,"Al2O3":0.2761,"Fe2O3":0.0012,"SiO2":2.559,"TiO2":0.1862},"SiO2_Al2O3_ratio":9.27,"R2O_RO_ratio":0.2056,"fluxSum":0.9999,"x":2.559,"y":0.2761,"imageUrl":"https://ddms6z64wp3a6.cloudfront.net/uploads/recipes/17/m_32617.5c92163dd1f0f.jpg","thumbnailUrl":"https://ddms6z64wp3a6.cloudfront.net/uploads/recipes/17/s_32617.5c92163dd1f0f.jpg","scrapedAt":null,"imageUrls":["https://ddms6z64wp3a6.cloudfront.net/uploads/recipes/17/m_32617.5c92163dd1f0f.jpg","https://ddms6z64wp3a6.cloudfront.net/uploads/recipes/17/s_32617.5c92163dd1f0f.jpg"]},{"id":"glazy_61589","name":"Home made cone 7 /  Feldespato K Crecer","source":"glazy","cone":7,"coneRaw":"7","surface":"unknown","transparency":null,"atmosphere":"unknown","ingredients":[],"umf":{"Na2O":0.0797,"K2O":0.2246,"MgO":0.0042,"CaO":0.6915,"Al2O3":0.6992,"Fe2O3":0.0074,"SiO2":6.9951,"TiO2":0.0051},"SiO2_Al2O3_ratio":10.0,"R2O_RO_ratio":0.3043,"fluxSum":1.0,"x":6.9951,"y":0.6992,"imageUrl":null,"thumbnailUrl":null,"scrapedAt":null},{"id":"glazy_54735","name":"Home made cone 7 /  Feldespato K Dp","source":"glazy","cone":7,"coneRaw":"7","surface":"unknown","transparency":null,"atmosphere":"unknown","ingredients":[],"umf":{"Na2O":0.1018,"K2O":0.2012,"MgO":0.0026,"CaO":0.6944,"Al2O3":0.7002,"Fe2O3":0.008,"SiO2":7.0017,"TiO2":0.0037},"SiO2_Al2O3_ratio":10.0,"R2O_RO_ratio":0.303,"fluxSum":1.0,"x":7.0017,"y":0.7002,"imageUrl":null,"thumbnailUrl":null,"scrapedAt":null},{"id":"glazy_120551","name":"Iron Red","source":"glazy","cone":7,"coneRaw":"6-8","surface":"gloss","transparency":null,"atmosphere":"oxidation","ingredients":[{"id":15252,"name":"Gerstley Borate","percentage":54.88,"isAdditional":false},{"id":15400,"name":"Silica","percentage":30.49,"isAdditional":false},{"id":15433,"name":"Talc","percentage":14.63,"isAdditional":false},{"id":15387,"name":"Red Iron Oxide","percentage":21.95,"isAdditional":true}],"umf":{"Li2O":0.1282,"Na2O":0.0023,"K2O":0.199,"MgO":0.3185,"CaO":0.352,"Al2O3":0.245,"Fe2O3":0.1619,"SiO2":2.1639,"P2O5":0.1053},"SiO2_Al2O3_ratio":8.83,"R2O_RO_ratio":0.3295,"fluxSum":1.0,"x":2.1639,"y":0.245,"imageUrl":null,"thumbnailUrl":null,"scrapedAt":null},{"id":"glazy_6912","name":"J6 Caramel","source":"glazy","cone":7,"coneRaw":"6-8","surface":"unknown","transparency":"opaque","atmosphere":"reduction","ingredients":[{"id":15371,"name":"Potash Feldspar","percentage":46,"isAdditional":false},{"id":15400,"name":"Silica","percentage":34,"isAdditional":false},{"id":15137,"name":"EP Kaolin","percentage":10,"isAdditional":false},{"id":15457,"name":"Whiting","percentage":10,"isAdditional":false},{"id":15443,"name":"Titanium Dioxide","percentage":5,"isAdditional":true},{"id":15108,"name":"Chrome Oxide","percentage":1,"isAdditional":true}],"umf":{"Na2O":0.0006,"K2O":0.4517,"MgO":0.0014,"CaO":0.5463,"Al2O3":0.6493,"Fe2O3":0.0026,"SiO2":6.1925,"TiO2":0.3433,"P2O5":0.001,"Cr2O3":0.0358},"SiO2_Al2O3_ratio":9.54,"R2O_RO_ratio":0.4523,"fluxSum":1.0,"x":6.1925,"y":0.6493,"imageUrl":null,"thumbnailUrl":null,"scrapedAt":null},{"id":"glazy_42578","name":"JSMB+6600","source":"glazy","cone":7,"coneRaw":"7","surface":"unknown","transparency":null,"atmosphere":"unknown","ingredients":[],"umf":{"Na2O":0.2425,"K2O":0.0202,"MgO":0.1367,"CaO":0.6006,"Al2O3":0.543,"B2O3":0.4711,"Fe2O3":0.0041,"SiO2":3.3024,"TiO2":0.0041,"P2O5":0.0016},"SiO2_Al2O3_ratio":6.08,"R2O_RO_ratio":0.2627,"fluxSum":1.0,"x":3.3024,"y":0.543,"imageUrl":null,"thumbnailUrl":null,"scrapedAt":null},{"id":"glazy_31204","name":"Janice Hill's Teal Wood","source":"glazy","cone":7,"coneRaw":"5-9","surface":"gloss","transparency":"opaque","atmosphere":"neutral","ingredients":[{"id":15349,"name":"Nepheline Syenite","percentage":39,"isAdditional":false},{"id":15400,"name":"Silica","percentage":22,"isAdditional":false},{"id":15252,"name":"Gerstley Borate","percentage":13,"isAdditional":false},{"id":15458,"name":"Wollastonite","percentage":11,"isAdditional":false},{"id":15298,"name":"Kentucky OM #4 Ball Clay","percentage":9,"isAdditional":false},{"id":15135,"name":"Dolomite","percentage":6,"isAdditional":false},{"id":15443,"name":"Titanium Dioxide","percentage":3,"isAdditional":true},{"id":15072,"name":"Bentonite","percentage":2,"isAdditional":true},{"id":15108,"name":"Chrome Oxide","percentage":1,"isAdditional":true},{"id":15114,"name":"Cobalt Carbonate","percentage":0.75,"isAdditional":true}],"umf":{"Na2O":0.2255,"K2O":0.0655,"MgO":0.1475,"CaO":0.5615,"Al2O3":0.3753,"B2O3":0.1579,"Fe2O3":0.0051,"SiO2":3.1209,"TiO2":0.1233,"P2O5":0.0003,"CoO":0.0199,"Cr2O3":0.0208},"SiO2_Al2O3_ratio":8.32,"R2O_RO_ratio":0.291,"fluxSum":1.0,"x":3.1209,"y":0.3753,"imageUrl":null,"thumbnailUrl":null,"scrapedAt":null},{"id":"glazy_88834","name":"June Perry Pink (Colemanite)","source":"glazy","cone":7,"coneRaw":"7","surface":"unknown","transparency":null,"atmosphere":"unknown","ingredients":[],"umf":{"Na2O":0.1386,"K2O":0.0429,"MgO":0.0051,"CaO":0.8134,"Al2O3":0.2381,"B2O3":0.2453,"Fe2O3":0.0022,"SiO2":2.4629,"TiO2":0.0004,"SnO2":0.093,"P2O5":0.0002},"SiO2_Al2O3_ratio":10.34,"R2O_RO_ratio":0.1815,"fluxSum":1.0,"x":2.4629,"y":0.2381,"imageUrl":null,"thumbnailUrl":null,"scrapedAt":null},{"id":"glazy_87358","name":"Lagana Vapna (egne materialer)","source":"glazy","cone":7,"coneRaw":"7","surface":"gloss","transparency":"opaque","atmosphere":"unknown","ingredients":[],"umf":{"Na2O":0.0658,"K2O":0.1712,"MgO":0.0033,"CaO":0.3761,"ZnO":0.3836,"Al2O3":0.2793,"Fe2O3":0.0089,"SiO2":2.638,"TiO2":0.2935},"SiO2_Al2O3_ratio":9.45,"R2O_RO_ratio":0.237,"fluxSum":1.0,"x":2.638,"y":0.2793,"imageUrl":null,"thumbnailUrl":null,"scrapedAt":null},{"id":"glazy_132117","name":"Lagana Vapna (egne materialer) (Copy 2)","source":"glazy","cone":7,"coneRaw":"7","surface":"gloss","transparency":"opaque","atmosphere":"unknown","ingredients":[],"umf":{"Na2O":0.0936,"K2O":0.2133,"MgO":0.0039,"CaO":0.3009,"ZnO":0.3883,"Al2O3":0.3698,"Fe2O3":0.0185,"SiO2":3.4771,"TiO2":0.3},"SiO2_Al2O3_ratio":9.4,"R2O_RO_ratio":0.3069,"fluxSum":1.0,"x":3.4771,"y":0.3698,"imageUrl":null,"thumbnailUrl":null,"scrapedAt":null},{"id":"glazy_104485","name":"Limelight","source":"glazy","cone":7,"coneRaw":"7","surface":"gloss","transparency":"opaque","atmosphere":"unknown","ingredients":[],"umf":{"Na2O":0.0565,"K2O":0.1772,"MgO":0.0179,"CaO":0.3728,"ZnO":0.3756,"Al2O3":0.2796,"Fe2O3":0.0108,"SiO2":2.6315,"TiO2":0.2967},"SiO2_Al2O3_ratio":9.41,"R2O_RO_ratio":0.2337,"fluxSum":1.0,"x":2.6315,"y":0.2796,"imageUrl":null,"thumbnailUrl":null,"scrapedAt":null},{"id":"glazy_16347","name":"M6 -2","source":"glazy","cone":7,"coneRaw":"7","surface":"unknown","transparency":null,"atmosphere":"unknown","ingredients":[],"umf":{"Li2O":0.1354,"Na2O":0.2287,"K2O":0.0594,"MgO":0.015,"CaO":0.139,"SrO":0.2498,"BaO":0.1726,"Al2O3":0.3113,"B2O3":0.059,"Fe2O3":0.2421,"SiO2":4.1872,"TiO2":0.0002,"P2O5":0.0001},"SiO2_Al2O3_ratio":13.45,"R2O_RO_ratio":0.4235,"fluxSum":0.9999,"x":4.1872,"y":0.3113,"imageUrl":null,"thumbnailUrl":null,"scrapedAt":null},{"id":"glazy_135190","name":"MD1","source":"glazy","cone":7,"coneRaw":"5-9","surface":"unknown","transparency":null,"atmosphere":"unknown","ingredients":[],"umf":{"Na2O":0.1303,"K2O":0.0803,"MgO":0.2692,"CaO":0.5201,"Al2O3":0.3979,"Fe2O3":0.0028,"SiO2":1.7821,"TiO2":0.0023,"P2O5":0.0009},"SiO2_Al2O3_ratio":4.48,"R2O_RO_ratio":0.2106,"fluxSum":0.9999,"x":1.7821,"y":0.3979,"imageUrl":null,"thumbnailUrl":null,"scrapedAt":null},{"id":"glazy_83181","name":"Meistrell Clear Satin 1.0 ^6 Simplified","source":"glazy","cone":7,"coneRaw":"7","surface":"satin","transparency":"transparent","atmosphere":"unknown","ingredients":[],"umf":{"Li2O":0.1972,"Na2O":0.0913,"K2O":0.0083,"MgO":0.239,"CaO":0.4641,"Al2O3":0.4679,"B2O3":0.1771,"Fe2O3":0.0024,"SiO2":2.3422,"TiO2":0.0024,"P2O5":0.0009},"SiO2_Al2O3_ratio":5.01,"R2O_RO_ratio":0.2968,"fluxSum":0.9999,"x":2.3422,"y":0.4679,"imageUrl":null,"thumbnailUrl":null,"scrapedAt":null},{"id":"glazy_25552","name":"Midnight Blue","source":"glazy","cone":7,"coneRaw":"3-11","surface":"gloss","transparency":"opaque","atmosphere":"reduction","ingredients":[{"id":15400,"name":"Silica","percentage":27.5,"isAdditional":false},{"id":15131,"name":"Custer Feldspar","percentage":22.5,"isAdditional":false},{"id":15137,"name":"EP Kaolin","percentage":15,"isAdditional":false},{"id":15457,"name":"Whiting","percentage":15,"isAdditional":false},{"id":15168,"name":"Ferro Frit 3124","percentage":12.5,"isAdditional":false},{"id":15252,"name":"Gerstley Borate","percentage":7.5,"isAdditional":false},{"id":15114,"name":"Cobalt Carbonate","percentage":3,"isAdditional":true},{"id":15387,"name":"Red Iron Oxide","percentage":2,"isAdditional":true}],"umf":{"Na2O":0.1057,"K2O":0.0949,"MgO":0.0255,"CaO":0.7738,"Al2O3":0.3899,"B2O3":0.1983,"Fe2O3":0.0479,"SiO2":3.5599,"TiO2":0.003,"P2O5":0.0012,"CoO":0.0934},"SiO2_Al2O3_ratio":9.13,"R2O_RO_ratio":0.2006,"fluxSum":0.9999,"x":3.5599,"y":0.3899,"imageUrl":null,"thumbnailUrl":null,"scrapedAt":null},{"id":"glazy_48077","name":"New Recipe 1","source":"glazy","cone":7,"coneRaw":"7","surface":"unknown","transparency":null,"atmosphere":"unknown","ingredients":[{"id":89979,"name":"KALE 9406","percentage":100,"isAdditional":false},{"id":84740,"name":"Bo Glaze Kaolin","percentage":5,"isAdditional":false},{"id":89982,"name":"FLOTE ALB\u0130T","percentage":5,"isAdditional":false},{"id":15120,"name":"Copper Carbonate","percentage":3,"isAdditional":false},{"id":15467,"name":"Zinc Oxide","percentage":3,"isAdditional":false},{"id":15122,"name":"Black Copper Oxide","percentage":1,"isAdditional":false}],"umf":{"Na2O":0.0756,"K2O":0.2522,"MgO":0.1744,"CaO":0.4978,"Al2O3":0.3382,"Fe2O3":0.0003,"SiO2":3.1818},"SiO2_Al2O3_ratio":9.41,"R2O_RO_ratio":0.3278,"fluxSum":1.0,"x":3.1818,"y":0.3382,"imageUrl":null,"thumbnailUrl":null,"scrapedAt":null},{"id":"glazy_62323","name":"New Recipe 1doble capa azules Kelper cono7","source":"glazy","cone":7,"coneRaw":"7","surface":"unknown","transparency":"opaque","atmosphere":"oxidation","ingredients":[{"id":15371,"name":"Potash Feldspar","percentage":40,"isAdditional":false},{"id":15058,"name":"Ball Clay","percentage":15,"isAdditional":false},{"id":15400,"name":"Silica","percentage":15,"isAdditional":false},{"id":15457,"name":"Whiting","percentage":15,"isAdditional":false},{"id":15467,"name":"Zinc Oxide","percentage":5,"isAdditional":false},{"id":15264,"name":"Green nickel oxide","percentage":1.2,"isAdditional":false},{"id":15117,"name":"Cobalt Oxide","percentage":0.7,"isAdditional":false}],"umf":{"Na2O":0.0033,"K2O":0.2548,"MgO":0.0038,"CaO":0.5245,"ZnO":0.2136,"Al2O3":0.3778,"Fe2O3":0.0033,"SiO2":2.8792,"TiO2":0.0065,"CoO":0.0303,"NiO":0.0559},"SiO2_Al2O3_ratio":7.62,"R2O_RO_ratio":0.2581,"fluxSum":1.0,"x":2.8792,"y":0.3778,"imageUrl":null,"thumbnailUrl":null,"scrapedAt":null},{"id":"glazy_36771","name":"Pike's Purple","source":"glazy","cone":7,"coneRaw":"7","surface":"unknown","transparency":null,"atmosphere":"oxidation","ingredients":[{"id":15470,"name":"Minspar 200","percentage":37.4,"isAdditional":false},{"id":15400,"name":"Silica","percentage":22.7,"isAdditional":false},{"id":15433,"name":"Talc","percentage":13.6,"isAdditional":false},{"id":15252,"name":"Gerstley Borate","percentage":12.7,"isAdditional":false},{"id":15135,"name":"Dolomite","percentage":6.4,"isAdditional":false},{"id":15137,"name":"EP Kaolin","percentage":4.5,"isAdditional":false},{"id":15469,"name":"Zircopax","percentage":4,"isAdditional":false},{"id":15467,"name":"Zinc Oxide","percentage":2.7,"isAdditional":false},{"id":15072,"name":"Bentonite","percentage":2,"isAdditional":true},{"id":15114,"name":"Cobalt Carbonate","percentage":2,"isAdditional":true}],"umf":{"Na2O":0.0722,"K2O":0.113,"MgO":0.2144,"CaO":0.6004,"Al2O3":0.2781,"B2O3":0.1114,"Fe2O3":0.005,"SiO2":2.6689,"TiO2":0.0056,"P2O5":0.0002,"CoO":0.0973},"SiO2_Al2O3_ratio":9.6,"R2O_RO_ratio":0.1852,"fluxSum":1.0,"x":2.6689,"y":0.2781,"imageUrl":null,"thumbnailUrl":null,"scrapedAt":null},{"id":"glazy_106380","name":"Polished Granite","source":"glazy","cone":7,"coneRaw":"6-8","surface":"unknown","transparency":"opaque","atmosphere":"unknown","ingredients":[],"umf":{"Na2O":0.0737,"K2O":0.2273,"CaO":0.699,"Al2O3":0.4191,"B2O3":0.1428,"SiO2":3.6504,"ZrO2":0.2137,"CoO":0.0049,"NiO":0.0157},"SiO2_Al2O3_ratio":8.71,"R2O_RO_ratio":0.301,"fluxSum":1.0,"x":3.6504,"y":0.4191,"imageUrl":null,"thumbnailUrl":null,"scrapedAt":null},{"id":"glazy_21796","name":"RR II (63 Ca 7mg)","source":"glazy","cone":7,"coneRaw":"7","surface":"gloss","transparency":null,"atmosphere":"unknown","ingredients":[],"umf":{"Na2O":0.2262,"K2O":0.078,"MgO":0.0669,"CaO":0.6289,"Al2O3":0.4476,"B2O3":0.2774,"Fe2O3":0.0056,"SiO2":3.1762,"TiO2":0.0025,"P2O5":0.1008},"SiO2_Al2O3_ratio":7.1,"R2O_RO_ratio":0.3042,"fluxSum":1.0,"x":3.1762,"y":0.4476,"imageUrl":null,"thumbnailUrl":null,"scrapedAt":null},{"id":"glazy_70779","name":"Ravenscrag Cone 6 Floating Blue","source":"glazy","cone":7,"coneRaw":"7","surface":"unknown","transparency":null,"atmosphere":"oxidation","ingredients":[{"id":15798,"name":"Ravenscrag Slip","percentage":40,"isAdditional":false},{"id":27181,"name":"Ravenscrag Slip Roast","percentage":39,"isAdditional":false},{"id":15169,"name":"Ferro Frit 3134","percentage":20,"isAdditional":false},{"id":15168,"name":"Ferro Frit 3124","percentage":10,"isAdditional":false},{"id":15393,"name":"Rutile","percentage":4,"isAdditional":true},{"id":15281,"name":"Iron oxide","percentage":2,"isAdditional":true},{"id":15117,"name":"Cobalt Oxide","percentage":1,"isAdditional":true}],"umf":{"Na2O":0.1393,"K2O":0.0889,"MgO":0.1195,"CaO":0.65,"BaO":0.0022,"Al2O3":0.3544,"B2O3":0.2412,"Fe2O3":0.0546,"SiO2":2.966,"TiO2":0.1388,"CoO":0.0352},"SiO2_Al2O3_ratio":8.37,"R2O_RO_ratio":0.2282,"fluxSum":0.9999,"x":2.966,"y":0.3544,"imageUrl":null,"thumbnailUrl":null,"scrapedAt":null},{"id":"glazy_108534","name":"Ronald's Stoney cream (Germany)","source":"glazy","cone":7,"coneRaw":"6-8","surface":"unknown","transparency":"opaque","atmosphere":"unknown","ingredients":[],"umf":{"Na2O":0.1687,"K2O":0.0703,"MgO":0.3138,"CaO":0.4473,"Al2O3":0.5257,"B2O3":0.1877,"Fe2O3":0.0149,"SiO2":2.6759,"TiO2":0.15,"ZrO2":0.1422},"SiO2_Al2O3_ratio":5.09,"R2O_RO_ratio":0.239,"fluxSum":1.0001,"x":2.6759,"y":0.5257,"imageUrl":null,"thumbnailUrl":null,"scrapedAt":null},{"id":"glazy_148698","name":"Rutile Green Base","source":"glazy","cone":7,"coneRaw":"6-8","surface":"unknown","transparency":null,"atmosphere":"unknown","ingredients":[],"umf":{"Na2O":0.2904,"MgO":0.243,"CaO":0.4666,"Al2O3":0.503,"B2O3":0.19,"SiO2":3.5314},"SiO2_Al2O3_ratio":7.02,"R2O_RO_ratio":0.2904,"fluxSum":1.0,"x":3.5314,"y":0.503,"imageUrl":null,"thumbnailUrl":null,"scrapedAt":null},{"id":"glazy_32618","name":"SG 82","source":"glazy","cone":7,"coneRaw":"6-8","surface":"unknown","transparency":null,"atmosphere":"unknown","ingredients":[],"umf":{"Li2O":0.1733,"Na2O":0.0034,"K2O":0.1345,"MgO":0.0035,"CaO":0.6853,"Al2O3":0.4692,"Fe2O3":0.0015,"SiO2":3.1611},"SiO2_Al2O3_ratio":6.74,"R2O_RO_ratio":0.3112,"fluxSum":1.0,"x":3.1611,"y":0.4692,"imageUrl":null,"thumbnailUrl":null,"scrapedAt":null},{"id":"glazy_90226","name":"Shiny transparent glaze","source":"glazy","cone":7,"coneRaw":"6-8","surface":"gloss","transparency":"transparent","atmosphere":"unknown","ingredients":[],"umf":{"Na2O":0.0033,"K2O":0.2095,"MgO":0.0976,"CaO":0.6896,"Al2O3":0.4159,"B2O3":0.3401,"Fe2O3":0.0015,"SiO2":3.0866},"SiO2_Al2O3_ratio":7.42,"R2O_RO_ratio":0.2128,"fluxSum":1.0,"x":3.0866,"y":0.4159,"imageUrl":null,"thumbnailUrl":null,"scrapedAt":null},{"id":"glazy_19354","name":"Simple Olive Green","source":"glazy","cone":7,"coneRaw":"6-8","surface":"unknown","transparency":"opaque","atmosphere":"oxidation","ingredients":[{"id":15137,"name":"EP Kaolin","percentage":20,"isAdditional":false},{"id":15169,"name":"Ferro Frit 3134","percentage":20,"isAdditional":false},{"id":15371,"name":"Potash Feldspar","percentage":20,"isAdditional":false},{"id":15400,"name":"Silica","percentage":20,"isAdditional":false},{"id":15458,"name":"Wollastonite","percentage":20,"isAdditional":false},{"id":15387,"name":"Red Iron Oxide","percentage":8,"isAdditional":true},{"id":15469,"name":"Zircopax","percentage":8,"isAdditional":true},{"id":15072,"name":"Bentonite","percentage":2,"isAdditional":true}],"umf":{"Na2O":0.1076,"K2O":0.117,"MgO":0.0048,"CaO":0.7705,"Al2O3":0.3716,"B2O3":0.2078,"Fe2O3":0.1555,"SiO2":3.4527,"TiO2":0.003,"ZrO2":0.1385,"P2O5":0.0012},"SiO2_Al2O3_ratio":9.29,"R2O_RO_ratio":0.2246,"fluxSum":0.9999,"x":3.4527,"y":0.3716,"imageUrl":null,"thumbnailUrl":null,"scrapedAt":null},{"id":"glazy_22797","name":"Tangerine 1","source":"glazy","cone":7,"coneRaw":"6-8","surface":"unknown","transparency":null,"atmosphere":"unknown","ingredients":[{"id":15637,"name":"Nepheline Syenite Norwegian","percentage":43,"isAdditional":false},{"id":15400,"name":"Silica","percentage":20,"isAdditional":false},{"id":15458,"name":"Wollastonite","percentage":20,"isAdditional":false},{"id":15467,"name":"Zinc Oxide","percentage":13,"isAdditional":false},{"id":15288,"name":"Kaolin","percentage":4,"isAdditional":false},{"id":15387,"name":"Red Iron Oxide","percentage":1.5,"isAdditional":true},{"id":15108,"name":"Chrome Oxide","percentage":0.1,"isAdditional":true}],"umf":{"Na2O":0.1239,"K2O":0.0923,"CaO":0.4066,"ZnO":0.3772,"Al2O3":0.2682,"Fe2O3":0.0224,"SiO2":2.255,"Cr2O3":0.0016},"SiO2_Al2O3_ratio":8.41,"R2O_RO_ratio":0.2162,"fluxSum":1.0,"x":2.255,"y":0.2682,"imageUrl":null,"thumbnailUrl":null,"scrapedAt":null},{"id":"glazy_141747","name":"Tobi Matte Base","source":"glazy","cone":7,"coneRaw":"7","surface":"matte","transparency":null,"atmosphere":"unknown","ingredients":[],"umf":{"Li2O":0.1298,"Na2O":0.0721,"K2O":0.1061,"MgO":0.2202,"CaO":0.4717,"Al2O3":0.6299,"B2O3":0.1491,"Fe2O3":0.006,"SiO2":2.4018,"TiO2":0.0049,"P2O5":0.002},"SiO2_Al2O3_ratio":3.81,"R2O_RO_ratio":0.308,"fluxSum":0.9999,"x":2.4018,"y":0.6299,"imageUrl":null,"thumbnailUrl":null,"scrapedAt":null},{"id":"glazy_19753","name":"Toms Glossy Base Glaze 2 recalc","source":"glazy","cone":7,"coneRaw":"6-8","surface":"unknown","transparency":null,"atmosphere":"unknown","ingredients":[],"umf":{"Na2O":0.2565,"K2O":0.0513,"MgO":0.1624,"CaO":0.5256,"SrO":0.0042,"Al2O3":0.4003,"B2O3":0.3417,"Fe2O3":0.2278,"SiO2":4.3132,"TiO2":0.0008,"CoO":0.071},"SiO2_Al2O3_ratio":10.77,"R2O_RO_ratio":0.3078,"fluxSum":1.0,"x":4.3132,"y":0.4003,"imageUrl":null,"thumbnailUrl":null,"scrapedAt":null},{"id":"glazy_22417","name":"Toms super easy cornish celadon","source":"glazy","cone":7,
