Repository: ryanlack616/stull-atlas

# stull-atlas
R.T. Stull in 1912 the Stull graph, trying to understand and improve on with new tools

File: data/glazes/glazy-processed.json (part 36 of 55)
"coneRaw":"6-8","surface":"gloss","transparency":"transparent","atmosphere":"reduction","ingredients":[{"id":15125,"name":"Cornwall Stone","percentage":66,"isAdditional":false},{"id":15253,"name":"Gillespie Borate","percentage":33,"isAdditional":false},{"id":15442,"name":"Tin Oxide","percentage":1,"isAdditional":true},{"id":15387,"name":"Red Iron Oxide","percentage":0.5,"isAdditional":true}],"umf":{"Na2O":0.1987,"K2O":0.1085,"MgO":0.1233,"CaO":0.5643,"SrO":0.0052,"Al2O3":0.4005,"B2O3":0.4182,"Fe2O3":0.0136,"SiO2":3.1525,"TiO2":0.0045,"SnO2":0.0239},"SiO2_Al2O3_ratio":7.87,"R2O_RO_ratio":0.3072,"fluxSum":1.0,"x":3.1525,"y":0.4005,"imageUrl":null,"thumbnailUrl":null,"scrapedAt":null},{"id":"glazy_21066","name":"Trial  Black","source":"glazy","cone":7,"coneRaw":"7","surface":"unknown","transparency":"opaque","atmosphere":"unknown","ingredients":[],"umf":{"Na2O":0.2265,"K2O":0.0503,"MgO":0.3803,"CaO":0.343,"Al2O3":0.3797,"B2O3":0.1462,"Fe2O3":0.0562,"SiO2":3.0354,"TiO2":0.0467,"P2O5":0.0004},"SiO2_Al2O3_ratio":7.99,"R2O_RO_ratio":0.2768,"fluxSum":1.0001,"x":3.0354,"y":0.3797,"imageUrl":null,"thumbnailUrl":null,"scrapedAt":null},{"id":"glazy_129854","name":"WOLFM  N\u00b0145 Gl. Brl. Tsp.","source":"glazy","cone":7,"coneRaw":"7","surface":"gloss","transparency":"transparent","atmosphere":"unknown","ingredients":[],"umf":{"Na2O":0.3102,"K2O":0.0129,"CaO":0.5921,"ZnO":0.0849,"Al2O3":0.44,"Fe2O3":0.0024,"SiO2":3.6493},"SiO2_Al2O3_ratio":8.29,"R2O_RO_ratio":0.3231,"fluxSum":1.0001,"x":3.6493,"y":0.44,"imageUrl":null,"thumbnailUrl":null,"scrapedAt":null},{"id":"glazy_36662","name":"Wendy's Frosty Matte 1.0","source":"glazy","cone":7,"coneRaw":"6-8","surface":"unknown","transparency":null,"atmosphere":"unknown","ingredients":[],"umf":{"Na2O":0.0908,"K2O":0.0376,"MgO":0.0024,"CaO":0.2236,"SrO":0.2038,"ZnO":0.4419,"Al2O3":0.1986,"Fe2O3":0.0017,"SiO2":1.5838,"TiO2":0.1322,"P2O5":0.0002,"CoO":0.0177},"SiO2_Al2O3_ratio":7.97,"R2O_RO_ratio":0.1284,"fluxSum":1.0001,"x":1.5838,"y":0.1986,"imageUrl":null,"thumbnailUrl":null,"scrapedAt":null},{"id":"glazy_9380","name":"Xavier Revised: CuOx 3.5 Rutile 4.5","source":"glazy","cone":7,"coneRaw":"7","surface":"unknown","transparency":null,"atmosphere":"oxidation","ingredients":[{"id":15131,"name":"Custer Feldspar","percentage":22,"isAdditional":false},{"id":15400,"name":"Silica","percentage":21,"isAdditional":false},{"id":15288,"name":"Kaolin","percentage":20,"isAdditional":false},{"id":15169,"name":"Ferro Frit 3134","percentage":16,"isAdditional":false},{"id":15457,"name":"Whiting","percentage":12,"isAdditional":false},{"id":15433,"name":"Talc","percentage":9,"isAdditional":false},{"id":15393,"name":"Rutile","percentage":4.5,"isAdditional":true},{"id":15122,"name":"Black Copper Oxide","percentage":3.5,"isAdditional":true}],"umf":{"Na2O":0.1195,"K2O":0.0758,"MgO":0.2309,"CaO":0.5739,"Al2O3":0.3851,"B2O3":0.1699,"Fe2O3":0.0095,"SiO2":3.1598,"TiO2":0.1645,"CuO":0.1427},"SiO2_Al2O3_ratio":8.21,"R2O_RO_ratio":0.1953,"fluxSum":1.0001,"x":3.1598,"y":0.3851,"imageUrl":null,"thumbnailUrl":null,"scrapedAt":null},{"id":"glazy_51670","name":"naranja","source":"glazy","cone":7,"coneRaw":"6-8","surface":"gloss","transparency":"translucent","atmosphere":"unknown","ingredients":[{"id":15349,"name":"Nepheline Syenite","percentage":45,"isAdditional":false},{"id":15400,"name":"Silica","percentage":25,"isAdditional":false},{"id":15094,"name":"Calcined Kaolin","percentage":10,"isAdditional":false},{"id":15467,"name":"Zinc Oxide","percentage":10,"isAdditional":false},{"id":51409,"name":"Wollastonita prodesco","percentage":10,"isAdditional":false},{"id":15464,"name":"Yellow Iron Oxide","percentage":1.8,"isAdditional":true},{"id":15108,"name":"Chrome Oxide","percentage":0.2,"isAdditional":true}],"umf":{"Na2O":0.2339,"K2O":0.0723,"MgO":0.0078,"CaO":0.2822,"ZnO":0.4039,"Al2O3":0.4876,"Fe2O3":0.0338,"SiO2":3.4316,"Cr2O3":0.0043},"SiO2_Al2O3_ratio":7.04,"R2O_RO_ratio":0.3062,"fluxSum":1.0001,"x":3.4316,"y":0.4876,"imageUrl":null,"thumbnailUrl":null,"scrapedAt":null},{"id":"glazy_6894","name":"sankey iron red","source":"glazy","cone":7,"coneRaw":"6-8","surface":"gloss","transparency":"opaque","atmosphere":"oxidation","ingredients":[{"id":15371,"name":"Potash Feldspar","percentage":44,"isAdditional":false},{"id":15400,"name":"Silica","percentage":16.5,"isAdditional":false},{"id":15080,"name":"Bone Ash","percentage":14,"isAdditional":false},{"id":15137,"name":"EP Kaolin","percentage":10.5,"isAdditional":false},{"id":15433,"name":"Talc","percentage":10,"isAdditional":false},{"id":15072,"name":"Bentonite","percentage":2,"isAdditional":false},{"id":15387,"name":"Red Iron Oxide","percentage":11,"isAdditional":true},{"id":15323,"name":"Lithium Carbonate","percentage":3,"isAdditional":true}],"umf":{"Li2O":0.1196,"Na2O":0.0032,"K2O":0.2328,"MgO":0.2349,"CaO":0.4095,"Al2O3":0.3552,"Fe2O3":0.1941,"SiO2":2.7892,"TiO2":0.0015,"P2O5":0.1228},"SiO2_Al2O3_ratio":7.85,"R2O_RO_ratio":0.3556,"fluxSum":1.0,"x":2.7892,"y":0.3552,"imageUrl":null,"thumbnailUrl":null,"scrapedAt":null},{"id":"glazy_33080","name":"\u041c\u0430\u0442\u043e\u0432\u0430\u044f \u043a\u0430\u043b\u044c\u0446\u0438\u0435\u0432\u043e-\u0430\u043b\u044e\u043c\u0438\u043d\u0438\u0435\u0432\u0430\u044f","source":"glazy","cone":7,"coneRaw":"7","surface":"unknown","transparency":null,"atmosphere":"unknown","ingredients":[],"umf":{"Na2O":0.167,"K2O":0.056,"MgO":0.0073,"CaO":0.7514,"ZnO":0.0184,"Al2O3":0.5758,"B2O3":0.2137,"Fe2O3":0.0016,"SiO2":2.5918},"SiO2_Al2O3_ratio":4.5,"R2O_RO_ratio":0.223,"fluxSum":1.0001,"x":2.5918,"y":0.5758,"imageUrl":null,"thumbnailUrl":null,"scrapedAt":null},{"id":"glazy_27790","name":"Apple Ash 2","source":"glazy","cone":7.5,"coneRaw":"6-9","surface":"gloss","transparency":"translucent","atmosphere":"oxidation","ingredients":[{"id":15047,"name":"Mixed wood ash","percentage":34.4,"isAdditional":false},{"id":16064,"name":"Potash Feldspar K 2/75","percentage":34.4,"isAdditional":false},{"id":15169,"name":"Ferro Frit 3134","percentage":17.2,"isAdditional":false},{"id":15058,"name":"Ball Clay","percentage":14,"isAdditional":false},{"id":15443,"name":"Titanium Dioxide","percentage":5,"isAdditional":true},{"id":15072,"name":"Bentonite","percentage":2,"isAdditional":true}],"umf":{"Na2O":0.1824,"K2O":0.272,"MgO":0.1275,"CaO":0.4181,"Al2O3":0.2388,"B2O3":0.1223,"Fe2O3":0.0441,"SiO2":1.6764,"TiO2":0.1398,"P2O5":0.0717},"SiO2_Al2O3_ratio":7.02,"R2O_RO_ratio":0.4544,"fluxSum":1.0,"x":1.6764,"y":0.2388,"imageUrl":null,"thumbnailUrl":null,"scrapedAt":null},{"id":"glazy_59101","name":"Blue wave","source":"glazy","cone":7.5,"coneRaw":"6-9","surface":"gloss","transparency":"translucent","atmosphere":"unknown","ingredients":[{"name":"Custer Feldspar","percentage":41.49,"isAdditional":false},{"name":"Silica","percentage":25.77,"isAdditional":false},{"name":"Whiting","percentage":14.43,"isAdditional":false},{"name":"Zinc Oxide","percentage":12.44,"isAdditional":false},{"name":"EP Kaolin","percentage":5.87,"isAdditional":false},{"name":"Red Iron Oxide","percentage":5,"isAdditional":false},{"name":"Bentonite","percentage":2,"isAdditional":false}],"umf":{"Na2O":0.0576,"K2O":0.1213,"MgO":0.0031,"CaO":0.4012,"ZnO":0.4168,"Al2O3":0.258,"Fe2O3":0.0838,"SiO2":2.635,"TiO2":0.0008,"P2O5":0.0003},"SiO2_Al2O3_ratio":10.21,"R2O_RO_ratio":0.1789,"fluxSum":1.0,"x":2.635,"y":0.258,"imageUrl":"https://ddms6z64wp3a6.cloudfront.net/uploads/recipes/01/m_59101.5e2ace0cdd648.jpg","thumbnailUrl":"https://ddms6z64wp3a6.cloudfront.net/uploads/recipes/01/s_59101.5e2ace0cdd648.jpg","scrapedAt":null,"imageUrls":["https://ddms6z64wp3a6.cloudfront.net/uploads/recipes/01/m_59101.5e2ace0cdd648.jpg","https://ddms6z64wp3a6.cloudfront.net/uploads/recipes/01/m_59101.5e2ace3ab118c.jpg","https://ddms6z64wp3a6.cloudfront.net/uploads/recipes/01/s_59101.5e2ace0cdd648.jpg","https://ddms6z64wp3a6.cloudfront.net/uploads/recipes/01/s_59101.5e2ace3ab118c.jpg"]},{"id":"glazy_5276","name":"Bob's S-2 Glaze","source":"glazy","cone":7.5,"coneRaw":"7-8","surface":"unknown","transparency":null,"atmosphere":"reduction","ingredients":[{"id":15400,"name":"Silica","percentage":30,"isAdditional":false},{"id":15252,"name":"Gerstley Borate","percentage":24,"isAdditional":false},{"id":15135,"name":"Dolomite","percentage":11.5,"isAdditional":false},{"id":15137,"name":"EP Kaolin","percentage":11.5,"isAdditional":false},{"id":15349,"name":"Nepheline Syenite","percentage":11.5,"isAdditional":false},{"id":15433,"name":"Talc","percentage":11.5,"isAdditional":false}],"umf":{"Na2O":0.0931,"K2O":0.0195,"MgO":0.4816,"CaO":0.4058,"Al2O3":0.1949,"B2O3":0.2545,"Fe2O3":0.0034,"SiO2":2.4332,"TiO2":0.0023,"P2O5":0.001},"SiO2_Al2O3_ratio":12.48,"R2O_RO_ratio":0.1126,"fluxSum":1.0,"x":2.4332,"y":0.1949,"imageUrl":null,"thumbnailUrl":null,"scrapedAt":null},{"id":"glazy_69194","name":"Charcoal Shaneresque  126","source":"glazy","cone":7.5,"coneRaw":"7-8","surface":"unknown","transparency":"opaque","atmosphere":"oxidation","ingredients":[{"id":15288,"name":"Kaolin","percentage":28.5,"isAdditional":false},{"id":15400,"name":"Silica","percentage":28.5,"isAdditional":false},{"id":15349,"name":"Nepheline Syenite","percentage":19.2,"isAdditional":false},{"id":15457,"name":"Whiting","percentage":19.2,"isAdditional":false},{"id":15323,"name":"Lithium Carbonate","percentage":4.6,"isAdditional":false},{"id":15387,"name":"Red Iron Oxide","percentage":10,"isAdditional":true},{"id":15117,"name":"Cobalt Oxide","percentage":1,"isAdditional":true}],"umf":{"Li2O":0.2109,"Na2O":0.1021,"K2O":0.0315,"MgO":0.0016,"CaO":0.6539,"Al2O3":0.5254,"Fe2O3":0.2004,"SiO2":3.0014,"CoO":0.0419},"SiO2_Al2O3_ratio":5.71,"R2O_RO_ratio":0.3445,"fluxSum":1.0,"x":3.0014,"y":0.5254,"imageUrl":null,"thumbnailUrl":null,"scrapedAt":null},{"id":"glazy_130484","name":"Cone 6-10 qing bai clear","source":"glazy","cone":7.5,"coneRaw":"5-10","surface":"unknown","transparency":null,"atmosphere":"unknown","ingredients":[],"umf":{"Na2O":0.2064,"K2O":0.0538,"MgO":0.0052,"CaO":0.5532,"ZnO":0.1814,"Al2O3":0.361,"B2O3":0.1546,"Fe2O3":0.0039,"SiO2":2.8335,"TiO2":0.0015,"P2O5":0.0006},"SiO2_Al2O3_ratio":7.85,"R2O_RO_ratio":0.2602,"fluxSum":1.0,"x":2.8335,"y":0.361,"imageUrl":null,"thumbnailUrl":null,"scrapedAt":null},{"id":"glazy_31239","name":"Cone 6-10 reduction like clear","source":"glazy","cone":7.5,"coneRaw":"5-10","surface":"unknown","transparency":null,"atmosphere":"oxidation","ingredients":[{"id":15470,"name":"Minspar 200","percentage":40,"isAdditional":false},{"id":15169,"name":"Ferro Frit 3134","percentage":16,"isAdditional":false},{"id":15400,"name":"Silica","percentage":16,"isAdditional":false},{"id":15457,"name":"Whiting","percentage":14,"isAdditional":false},{"id":15137,"name":"EP Kaolin","percentage":11,"isAdditional":false},{"id":15467,"name":"Zinc Oxide","percentage":3,"isAdditional":false},{"id":15072,"name":"Bentonite","percentage":3,"isAdditional":true},{"id":15401,"name":"Silicon carbide","percentage":1,"isAdditional":true}],"umf":{"Na2O":0.2092,"K2O":0.0545,"MgO":0.0053,"CaO":0.6207,"ZnO":0.1103,"Al2O3":0.3659,"B2O3":0.1568,"Fe2O3":0.004,"SiO2":2.8723,"TiO2":0.0016,"P2O5":0.0006},"SiO2_Al2O3_ratio":7.85,"R2O_RO_ratio":0.2637,"fluxSum":1.0,"x":2.8723,"y":0.3659,"imageUrl":null,"thumbnailUrl":null,"scrapedAt":null},{"id":"glazy_10710","name":"Cooper 240 pink","source":"glazy","cone":7.5,"coneRaw":"7-8","surface":"gloss","transparency":"transparent","atmosphere":"oxidation","ingredients":[{"id":15131,"name":"Custer Feldspar","percentage":40,"isAdditional":false},{"id":15400,"name":"Silica","percentage":30,"isAdditional":false},{"id":15457,"name":"Whiting","percentage":20,"isAdditional":false},{"id":15058,"name":"Ball Clay","percentage":10,"isAdditional":false},{"id":15442,"name":"Tin Oxide","percentage":4,"isAdditional":true},{"id":15108,"name":"Chrome Oxide","percentage":0.25,"isAdditional":true}],"umf":{"Na2O":0.0749,"K2O":0.1627,"MgO":0.0028,"CaO":0.7596,"Al2O3":0.3418,"Fe2O3":0.0033,"SiO2":3.9473,"TiO2":0.0047,"SnO2":0.0994,"Cr2O3":0.0062},"SiO2_Al2O3_ratio":11.55,"R2O_RO_ratio":0.2376,"fluxSum":1.0,"x":3.9473,"y":0.3418,"imageUrl":null,"thumbnailUrl":null,"scrapedAt":null},{"id":"glazy_21617","name":"Cooper 240 pink (Copy)","source":"glazy","cone":7.5,"coneRaw":"7-8","surface":"gloss","transparency":"transparent","atmosphere":"oxidation","ingredients":[{"id":15131,"name":"Custer Feldspar","percentage":40,"isAdditional":false},{"id":15400,"name":"Silica","percentage":30,"isAdditional":false},{"id":15457,"name":"Whiting","percentage":20,"isAdditional":false},{"id":15058,"name":"Ball Clay","percentage":10,"isAdditional":false},{"id":15442,"name":"Tin Oxide","percentage":4,"isAdditional":true},{"id":15108,"name":"Chrome Oxide","percentage":0.25,"isAdditional":true}],"umf":{"Na2O":0.0749,"K2O":0.1627,"MgO":0.0028,"CaO":0.7596,"Al2O3":0.3418,"Fe2O3":0.0033,"SiO2":3.9473,"TiO2":0.0047,"SnO2":0.0994,"Cr2O3":0.0062},"SiO2_Al2O3_ratio":11.55,"R2O_RO_ratio":0.2376,"fluxSum":1.0,"x":3.9473,"y":0.3418,"imageUrl":null,"thumbnailUrl":null,"scrapedAt":null},{"id":"glazy_115401","name":"Glossy Liner (from scott)","source":"glazy","cone":7.5,"coneRaw":"5-10","surface":"unknown","transparency":null,"atmosphere":"unknown","ingredients":[],"umf":{"Na2O":0.1355,"K2O":0.0747,"MgO":0.152,"CaO":0.6377,"Al2O3":0.3581,"B2O3":0.2065,"Fe2O3":0.0033,"SiO2":3.2595,"TiO2":0.003,"P2O5":0.0012},"SiO2_Al2O3_ratio":9.1,"R2O_RO_ratio":0.2102,"fluxSum":0.9999,"x":3.2595,"y":0.3581,"imageUrl":null,"thumbnailUrl":null,"scrapedAt":null},{"id":"glazy_12748","name":"Green & blue","source":"glazy","cone":7.5,"coneRaw":"6-9","surface":"unknown","transparency":"translucent","atmosphere":"oxidation","ingredients":[{"id":15371,"name":"Potash Feldspar","percentage":42.5,"isAdditional":false},{"id":15400,"name":"Silica","percentage":25.5,"isAdditional":false},{"id":15252,"name":"Gerstley Borate","percentage":11.33,"isAdditional":false},{"id":15457,"name":"Whiting","percentage":8.5,"isAdditional":false},{"id":15135,"name":"Dolomite","percentage":5.66,"isAdditional":false},{"id":15062,"name":"Barium Carbonate","percentage":3.96,"isAdditional":false},{"id":15137,"name":"EP Kaolin","percentage":1.7,"isAdditional":false},{"id":15033,"name":"Common ash","percentage":0.85,"isAdditional":false},{"id":15467,"name":"Zinc Oxide","percentage":1.7,"isAdditional":true},{"id":15442,"name":"Tin Oxide","percentage":0.85,"isAdditional":true},{"id":15120,"name":"Copper Carbonate","percentage":0.42,"isAdditional":true}],"umf":{"Na2O":0.0235,"K2O":0.2371,"MgO":0.1269,"CaO":0.4864,"BaO":0.0616,"ZnO":0.0641,"Al2O3":0.2592,"B2O3":0.1339,"Fe2O3":0.0016,"SiO2":2.8476,"TiO2":0.0007,"SnO2":0.0173,"P2O5":0.0007,"MnO":0.0005,"CuO":0.0104},"SiO2_Al2O3_ratio":10.99,"R2O_RO_ratio":0.2607,"fluxSum":0.9996,"x":2.8476,"y":0.2592,"imageUrl":null,"thumbnailUrl":null,"scrapedAt":null},{"id":"glazy_75421","name":"H4","source":"glazy","cone":7.5,"coneRaw":"7-8","surface":"unknown","transparency":null,"atmosphere":"unknown","ingredients":[],"umf":{"Na2O":0.0931,"K2O":0.2635,"CaO":0.6434,"Al2O3":0.545,"Fe2O3":0.016,"SiO2":2.5442,"TiO2":0.2102,"CuO":0.0503},"SiO2_Al2O3_ratio":4.67,"R2O_RO_ratio":0.3566,"fluxSum":1.0,"x":2.5442,"y":0.545,"imageUrl":null,"thumbnailUrl":null,"scrapedAt":null},{"id":"glazy_75666","name":"H4 (.3/.7)","source":"glazy","cone":7.5,"coneRaw":"7-8","surface":"unknown","transparency":null,"atmosphere":"unknown","ingredients":[],"umf":{"Na2O":0.0694,"K2O":0.2027,"CaO":0.7279,"Al2O3":0.4857,"Fe2O3":0.0159,"SiO2":2.3715,"TiO2":0.2005,"CuO":0.048},"SiO2_Al2O3_ratio":4.88,"R2O_RO_ratio":0.2721,"fluxSum":1.0,"x":2.3715,"y":0.4857,"imageUrl":null,"thumbnailUrl":null,"scrapedAt":null},{"id":"glazy_75422","name":"H6","source":"glazy","cone":7.5,"coneRaw":"7-8","surface":"unknown","transparency":null,"atmosphere":"unknown","ingredients":[],"umf":{"Na2O":0.4275,"K2O":0.1393,"MgO":0.1047,"CaO":0.2399,"ZnO":0.0886,"Al2O3":0.7082,"Fe2O3":0.0034,"SiO2":3.4752,"CuO":0.0584},"SiO2_Al2O3_ratio":4.91,"R2O_RO_ratio":0.5668,"fluxSum":1.0,"x":3.4752,"y":0.7082,"imageUrl":null,"thumbnailUrl":null,"scrapedAt":null},{"id":"glazy_17573","name":"Kim's Orange Brown","source":"glazy","cone":7.5,"coneRaw":"5-10","surface":"gloss","transparency":"opaque","atmosphere":"oxidation","ingredients":[{"id":15305,"name":"Kona F-4 feldspar","percentage":45,"isAdditional":false},{"id":15400,"name":"Silica","percentage":15,"isAdditional":false},{"id":15252,"name":"Gerstley Borate","percentage":13,"isAdditional":false},{"id":15608,"name":"Amtalc-C98 Talc","percentage":13,"isAdditional":false},{"id":15135,"name":"Dolomite","percentage":9,"isAdditional":false},{"id":15137,"name":"EP Kaolin","percentage":5,"isAdditional":false}],"umf":{"Na2O":0.1651,"K2O":0.0679,"MgO":0.4403,"CaO":0.3267,"Al2O3":0.3002,"B2O3":0.1412,"Fe2O3":0.0031,"SiO2":2.6391,"TiO2":0.0016,"P2O5":0.0005},"SiO2_Al2O3_ratio":8.79,"R2O_RO_ratio":0.233,"fluxSum":1.0,"x":2.6391,"y":0.3002,"imageUrl":null,"thumbnailUrl":null,"scrapedAt":null},{"id":"glazy_83927","name":"LB\u2019s fake chun","source":"glazy","cone":7.5,"coneRaw":"6-9","surface":"unknown","transparency":null,"atmosphere":"oxidation","ingredients":[{"id":15407,"name":"Soda Feldspar","percentage":45,"isAdditional":false},{"id":15400,"name":"Silica","percentage":17,"isAdditional":false},{"id":15096,"name":"Calcium borate frit","percentage":15,"isAdditional":false},{"id":15457,"name":"Whiting","percentage":14,"isAdditional":false},{"id":15288,"name":"Kaolin","percentage":5,"isAdditional":false},{"id":15442,"name":"Tin Oxide","percentage":5,"isAdditional":false},{"id":15393,"name":"Rutile","percentage":3,"isAdditional":false},{"id":15120,"name":"Copper Carbonate","percentage":0.25,"isAdditional":false}],"umf":{"Na2O":0.2875,"K2O":0.0024,"MgO":0.0024,"CaO":0.7076,"Al2O3":0.3776,"B2O3":0.3611,"Fe2O3":0.0062,"SiO2":2.9541,"TiO2":0.1133,"SnO2":0.1112,"CuO":0.0068},"SiO2_Al2O3_ratio":7.82,"R2O_RO_ratio":0.2899,"fluxSum":0.9999,"x":2.9541,"y":0.3776,"imageUrl":null,"thumbnailUrl":null,"scrapedAt":null},{"id":"glazy_37484","name":"MM32 Finally brains!","source":"glazy","cone":7.5,"coneRaw":"6-9","surface":"matte","transparency":"opaque","atmosphere":"unknown","ingredients":[],"umf":{"Na2O":0.1661,"K2O":0.1583,"MgO":0.6733,"CaO":0.0023,"Al2O3":0.5763,"Fe2O3":0.0033,"SiO2":2.8291,"TiO2":0.0033,"P2O5":0.0013},"SiO2_Al2O3_ratio":4.91,"R2O_RO_ratio":0.3244,"fluxSum":1.0,"x":2.8291,"y":0.5763,"imageUrl":null,"thumbnailUrl":null,"scrapedAt":null},{"id":"glazy_120056","name":"Matthes (Craemer) 385 sepiolite crystalline","source":"glazy","cone":7.5,"coneRaw":"7-8","surface":"unknown","transparency":null,"atmosphere":"unknown","ingredients":[],"umf":{"Na2O":0.0416,"K2O":0.0416,"MgO":0.3487,"CaO":0.0092,"ZnO":0.5589,"Al2O3":0.0185,"B2O3":0.0554,"SiO2":0.6894},"SiO2_Al2O3_ratio":37.26,"R2O_RO_ratio":0.0832,"fluxSum":1.0,"x":0.6894,"y":0.0185,"imageUrl":null,"thumbnailUrl":null,"scrapedAt":null},{"id":"glazy_12970","name":"Pierre Bounaud's cover","source":"glazy","cone":7.5,"coneRaw":"6-9","surface":"unknown","transparency":"opaque","atmosphere":"oxidation","ingredients":[{"id":15167,"name":"Ferro Frit 3110","percentage":31.37,"isAdditional":false},{"id":15400,"name":"Silica","percentage":23.53,"isAdditional":false},{"id":15349,"name":"Nepheline Syenite","percentage":12.75,"isAdditional":false},{"id":15080,"name":"Bone Ash","percentage":10.78,"isAdditional":false},{"id":15135,"name":"Dolomite","percentage":10.78,"isAdditional":false},{"id":15457,"name":"Whiting","percentage":8.82,"isAdditional":false},{"id":15072,"name":"Bentonite","percentage":1.96,"isAdditional":true}],"umf":{"Na2O":0.2119,"K2O":0.0308,"MgO":0.1292,"CaO":0.6281,"Al2O3":0.0957,"B2O3":0.0257,"Fe2O3":0.0011,"SiO2":1.9496,"P2O5":0.0694},"SiO2_Al2O3_ratio":20.37,"R2O_RO_ratio":0.2427,"fluxSum":1.0,"x":1.9496,"y":0.0957,"imageUrl":null,"thumbnailUrl":null,"scrapedAt":null},{"id":"glazy_4594","name":"Red stain glossy glaze","source":"glazy","cone":7.5,"coneRaw":"7-8","surface":"gloss","transparency":"opaque","atmosphere":"oxidation","ingredients":[{"id":15287,"name":"K-200 Feldspar","percentage":56.12,"isAdditional":false},{"id":15321,"name":"Limestone","percentage":19.6,"isAdditional":false},{"id":15400,"name":"Silica","percentage":13.44,"isAdditional":false},{"id":15137,"name":"EP Kaolin","percentage":10.84,"isAdditional":false}],"umf":{"Na2O":0.1086,"K2O":0.2174,"MgO":0.1374,"CaO":0.5366,"Al2O3":0.4933,"Fe2O3":0.0052,"SiO2":3.3865,"TiO2":0.0023,"P2O5":0.0009},"SiO2_Al2O3_ratio":6.86,"R2O_RO_ratio":0.326,"fluxSum":1.0,"x":3.3865,"y":0.4933,"imageUrl":null,"thumbnailUrl":null,"scrapedAt":null},{"id":"glazy_29853","name":"V.C. 6","source":"glazy","cone":7.5,"coneRaw":"6-9","surface":"unknown","transparency":null,"atmosphere":"reduction","ingredients":[{"id":16050,"name":"Neph Sye A270","percentage":50,"isAdditional":false},{"id":15400,"name":"Silica","percentage":15,"isAdditional":false},{"id":15062,"name":"Barium Carbonate","percentage":10,"isAdditional":false},{"id":15298,"name":"Kentucky OM #4 Ball Clay","percentage":10,"isAdditional":false},{"id":15168,"name":"Ferro Frit 3124","percentage":5,"isAdditional":false},{"id":15364,"name":"Petalite","percentage":5,"isAdditional":false},{"id":15457,"name":"Whiting","percentage":5,"isAdditional":false},{"id":15387,"name":"Red Iron Oxide","percentage":3,"isAdditional":true}],"umf":{"Li2O":0.0335,"Na2O":0.3678,"K2O":0.1117,"MgO":0.0051,"CaO":0.2737,"BaO":0.2082,"Al2O3":0.6418,"B2O3":0.0406,"Fe2O3":0.0772,"SiO2":3.9213,"TiO2":0.0062},"SiO2_Al2O3_ratio":6.11,"R2O_RO_ratio":0.513,"fluxSum":1.0,"x":3.9213,"y":0.6418,"imageUrl":null,"thumbnailUrl":null,"scrapedAt":null},{"id":"glazy_30482","name":"V.C. Pam Fredericks","source":"glazy","cone":7.5,"coneRaw":"6-9","surface":"matte","transparency":null,"atmosphere":"reduction","ingredients":[{"id":16050,"name":"Neph Sye A270","percentage":44,"isAdditional":false},{"id":15137,"name":"EP Kaolin","percentage":13,"isAdditional":false},{"id":15400,"name":"Silica","percentage":13,"isAdditional":false},{"id":15252,"name":"Gerstley Borate","percentage":12,"isAdditional":false},{"id":15457,"name":"Whiting","percentage":12,"isAdditional":false},{"id":15323,"name":"Lithium Carbonate","percentage":6,"isAdditional":false},{"id":15443,"name":"Titanium Dioxide","percentage":11,"isAdditional":true}],"umf":{"Li2O":0.2252,"Na2O":0.225,"K2O":0.0651,"MgO":0.0302,"CaO":0.4544,"Al2O3":0.4148,"B2O3":0.1272,"Fe2O3":0.0031,"SiO2":2.1633,"TiO2":0.3813,"P2O5":0.0009},"SiO2_Al2O3_ratio":5.22,"R2O_RO_ratio":0.5154,"fluxSum":0.9999,"x":2.1633,"y":0.4148,"imageUrl":null,"thumbnailUrl":null,"scrapedAt":null},{"id":"glazy_146528","name":"Venetian Spritz","source":"glazy","cone":7.5,"coneRaw":"6-9","surface":"gloss","transparency":"translucent","atmosphere":"oxidation","ingredients":[{"id":15349,"name":"Nepheline Syenite","percentage":37,"isAdditional":false},{"id":15400,"name":"Silica","percentage":25,"isAdditional":false},{"id":15458,"name":"Wollastonite","percentage":20,"isAdditional":false},{"id":15467,"name":"Zinc Oxide","percentage":10,"isAdditional":false},{"id":27075,"name":"Kaolin Eckalite 1 (IMERYS Australia)","percentage":8,"isAdditional":false},{"id":15387,"name":"Red Iron Oxide","percentage":1.8,"isAdditional":true},{"id":15138,"name":"Epsom salts","percentage":1,"isAdditional":true},{"id":15108,"name":"Chrome Oxide","percentage":0.2,"isAdditional":true}],"umf":{"Na2O":0.1553,"K2O":0.0482,"MgO":0.0028,"CaO":0.4684,"ZnO":0.3254,"Al2O3":0.3029,"Fe2O3":0.0298,"SiO2":2.7099,"TiO2":0.0019,"Cr2O3":0.0035},"SiO2_Al2O3_ratio":8.95,"R2O_RO_ratio":0.2035,"fluxSum":1.0001,"x":2.7099,"y":0.3029,"imageUrl":null,"thumbnailUrl":null,"scrapedAt":null},{"id":"glazy_104599","name":"21 - Satin Matte (base)","source":"glazy","cone":8,"coneRaw":"6-10","surface":"unknown","transparency":null,"atmosphere":"unknown","ingredients":[],"umf":{"Na2O":0.1597,"K2O":0.2112,"MgO":0.0012,"CaO":0.0139,"BaO":0.6114,"ZnO":0.0026,"Al2O3":0.5035,"B2O3":0.0732,"Fe2O3":0.0033,"SiO2":2.6583,"TiO2":0.0022,"P2O5":0.0008},"SiO2_Al2O3_ratio":5.28,"R2O_RO_ratio":0.3709,"fluxSum":1.0,"x":2.6583,"y":0.5035,"imageUrl":null,"thumbnailUrl":null,"scrapedAt":null},{"id":"glazy_104601","name":"27 - Satin Matte (base)","source":"glazy","cone":8,"coneRaw":"6-10","surface":"unknown","transparency":null,"atmosphere":"unknown","ingredients":[],"umf":{"Na2O":0.2139,"K2O":0.1881,"MgO":0.0016,"CaO":0.0151,"BaO":0.576,"ZnO":0.0053,"Al2O3":0.5324,"B2O3":0.1479,"Fe2O3":0.0038,"SiO2":2.588,"TiO2":0.0029,"P2O5":0.0011},"SiO2_Al2O3_ratio":4.86,"R2O_RO_ratio":0.402,"fluxSum":1.0,"x":2.588,"y":0.5324,"imageUrl":null,"thumbnailUrl":null,"scrapedAt":null},{"id":"glazy_18738","name":"4x25 +tinoxide","source":"glazy","cone":8,"coneRaw":"6-10","surface":"unknown","transparency":null,"atmosphere":"oxidation","ingredients":[{"id":15131,"name":"Custer Feldspar","percentage":25,"isAdditional":false},{"id":15288,"name":"Kaolin","percentage":25,"isAdditional":false},{"id":15400,"name":"Silica","percentage":25,"isAdditional":false},{"id":15457,"name":"Whiting","percentage":25,"isAdditional":false},{"id":15442,"name":"Tin Oxide","percentage":3,"isAdditional":false}],"umf":{"Na2O":0.0417,"K2O":0.0915,"CaO":0.8668,"Al2O3":0.4836,"Fe2O3":0.0005,"SiO2":3.0952,"SnO2":0.0686},"SiO2_Al2O3_ratio":6.4,"R2O_RO_ratio":0.1332,"fluxSum":1.0,"x":3.0952,"y":0.4836,"imageUrl":null,"thumbnailUrl":null,"scrapedAt":null},{"id":"glazy_9825","name":"Albany slip BASE","source":"glazy","cone":8,"coneRaw":"6-10","surface":"unknown","transparency":null,"atmosphere":"unknown","ingredients":[],"umf":{"Li2O":0.0441,"Na2O":0.009,"K2O":0.0236,"MgO":0.0468,"CaO":0.8765,"Al2O3":0.0998,"Fe2O3":0.0227,"SiO2":1.199,"TiO2":0.0035,"P2O5":0.0097},"SiO2_Al2O3_ratio":12.01,"R2O_RO_ratio":0.0767,"fluxSum":1.0,"x":1.199,"y":0.0998,"imageUrl":null,"thumbnailUrl":null,"scrapedAt":null},{"id":"glazy_9824","name":"Albany slip Glaze","source":"glazy","cone":8,"coneRaw":"6-10","surface":"unknown","transparency":null,"atmosphere":"oxidation","ingredients":[{"id":15015,"name":"Albany slip","percentage":80,"isAdditional":false},{"id":15252,"name":"Gerstley Borate","percentage":20,"isAdditional":false},{"id":15114,"name":"Cobalt Carbonate","percentage":5,"isAdditional":false}],"umf":{"Na2O":0.0846,"K2O":0.1021,"MgO":0.2592,"CaO":0.554,"Al2O3":0.4254,"B2O3":0.2805,"Fe2O3":0.0969,"SiO2":2.9842,"TiO2":0.0155,"P2O5":0.0005,"CoO":0.1531},"SiO2_Al2O3_ratio":7.02,"R2O_RO_ratio":0.1867,"fluxSum":0.9999,"x":2.9842,"y":0.4254,"imageUrl":null,"thumbnailUrl":null,"scrapedAt":null},{"id":"glazy_110990","name":"Aventurine Midnight Banana Grey","source":"glazy","cone":8,"coneRaw":"6-10","surface":"unknown","transparency":null,"atmosphere":"unknown","ingredients":[],"umf":{"Na2O":0.218,"K2O":0.0562,"MgO":0.0155,"CaO":0.3655,"ZnO":0.3448,"Al2O3":0.2817,"B2O3":0.3063,"Fe2O3":0.0079,"SiO2":2.3455,"TiO2":0.0032,"P2O5":0.0003,"CoO":0.0158},"SiO2_Al2O3_ratio":8.33,"R2O_RO_ratio":0.2742,"fluxSum":1.0,"x":2.3455,"y":0.2817,"imageUrl":null,"thumbnailUrl":null,"scrapedAt":null},{"id":"glazy_1","name":"Base Glaze Peltzman","source":"glazy","cone":8,"coneRaw":"8","surface":"gloss","transparency":"transparent","atmosphere":"unknown","ingredients":[{"name":"Minspar 200","percentage":48,"isAdditional":false},{"name":"Silica","percentage":24,"isAdditional":false},{"name":"Whiting","percentage":18,"isAdditional":false},{"name":"EP Kaolin","percentage":5,"isAdditional":false},{"name":"Zinc Oxide","percentage":5,"isAdditional":false}],"umf":{"Na2O":0.155,"K2O":0.0648,"MgO":0.0004,"CaO":0.5916,"ZnO":0.1882,"Al2O3":0.3241,"Fe2O3":0.0013,"SiO2":3.026,"TiO2":0.0007,"P2O5":0.0003},"SiO2_Al2O3_ratio":9.34,"R2O_RO_ratio":0.2198,"fluxSum":1.0,"x":3.026,"y":0.3241,"imageUrl":null,"thumbnailUrl":null,"scrapedAt":null},{"id":"glazy_64119","name":"Beight Transparent MAC C8","source":"glazy","cone":8,"coneRaw":"8","surface":"unknown","transparency":null,"atmosphere":"unknown","ingredients":[],"umf":{"K2O":0.6142,"CaO":0.3858,"Al2O3":0.9268,"SiO2":5.3322},"SiO2_Al2O3_ratio":5.75,"R2O_RO_ratio":0.6142,"fluxSum":1.0,"x":5.3322,"y":0.9268,"imageUrl":null,"thumbnailUrl":null,"scrapedAt":null},{"id":"glazy_36345","name":"Bill's Best (MRG, Non-Calcined Zinc Variant)","source":"glazy","cone":8,"coneRaw":"6-10","surface":"unknown","transparency":"transparent","atmosphere":"unknown","ingredients":[],"umf":{"Li2O":0.0279,"Na2O":0.2536,"K2O":0.0259,"MgO":0.0072,"CaO":0.1349,"ZnO":0.5505,"Al2O3":0.0445,"B2O3":0.0618,"Fe2O3":0.001,"SiO2":1.7573,"TiO2":0.0001,"NiO":0.0747},"SiO2_Al2O3_ratio":39.49,"R2O_RO_ratio":0.3074,"fluxSum":1.0,"x":1.7573,"y":0.0445,"imageUrl":null,"thumbnailUrl":null,"scrapedAt":null},{"id":"glazy_61624","name":"Bleu Murfitt","source":"glazy","cone":8,"coneRaw":"8","surface":"unknown","transparency":null,"atmosphere":"unknown","ingredients":[],"umf":{"K2O":0.3314,"MgO":0.3343,"CaO":0.3343,"Al2O3":0.3921,"Fe2O3":0.0095,"SiO2":2.8772,"TiO2":0.1733},"SiO2_Al2O3_ratio":7.34,"R2O_RO_ratio":0.3314,"fluxSum":1.0,"x":2.8772,"y":0.3921,"imageUrl":null,"thumbnailUrl":null,"scrapedAt":null},{"id":"glazy_36337","name":"Broken Celadon (From Amazing Glaze)","source":"glazy","cone":8,"coneRaw":"6-10","surface":"unknown","transparency":"opaque","atmosphere":"unknown","ingredients":[],"umf":{"Na2O":0.1271,"K2O":0.0221,"MgO":0.1745,"CaO":0.6763,"Al2O3":0.2667,"B2O3":0.7513,"Fe2O3":0.0224,"SiO2":3.1369,"TiO2":0.2666,"P2O5":0.0014,"CuO":0.1264},"SiO2_Al2O3_ratio":11.76,"R2O_RO_ratio":0.1492,"fluxSum":1.0,"x":3.1369,"y":0.2667,"imageUrl":null,"thumbnailUrl":null,"scrapedAt":null},{"id":"glazy_26243","name":"CMW Lauren\u2019s Tomato","source":"glazy","cone":8,"coneRaw":"6-10","surface":"unknown","transparency":null,"atmosphere":"oxidation","ingredients":[{"id":15936,"name":"Mahavir Potash Feldspar","percentage":38.61,"isAdditional":false},{"id":15387,"name":"Red Iron Oxide","percentage":16.74,"isAdditional":false},{"id":15080,"name":"Bone Ash","percentage":13.19,"isAdditional":false},{"id":15400,"name":"Silica","percentage":10.95,"isAdditional":false},{"id":15433,"name":"Talc","percentage":8.79,"isAdditional":false},{"id":15137,"name":"EP Kaolin","percentage":7.86,"isAdditional":false},{"id":15457,"name":"Whiting","percentage":3.86,"isAdditional":false}],"umf":{"Na2O":0.0609,"K2O":0.1537,"MgO":0.2306,"CaO":0.5549,"Al2O3":0.3081,"Fe2O3":0.3246,"SiO2":2.4803,"TiO2":0.0012,"P2O5":0.1281},"SiO2_Al2O3_ratio":8.05,"R2O_RO_ratio":0.2146,"fluxSum":1.0001,"x":2.4803,"y":0.3081,"imageUrl":null,"thumbnailUrl":null,"scrapedAt":null},{"id":"glazy_26242","name":"CMW Lauren\u2019s Tomato - 2","source":"glazy","cone":8,"coneRaw":"6-10","surface":"unknown","transparency":null,"atmosphere":"oxidation","ingredients":[{"id":15936,"name":"Mahavir Potash Feldspar","percentage":46,"isAdditional":false},{"id":15387,"name":"Red Iron Oxide","percentage":20.38,"isAdditional":false},{"id":15080,"name":"Bone Ash","percentage":16.06,"isAdditional":false},{"id":15433,"name":"Talc","percentage":10.7,"isAdditional":false},{"id":15457,"name":"Whiting","percentage":4.7,"isAdditional":false},{"id":15072,"name":"Bentonite","percentage":2.17,"isAdditional":false}],"umf":{"Na2O":0.0621,"K2O":0.1501,"MgO":0.2327,"CaO":0.5551,"Al2O3":0.2216,"Fe2O3":0.3247,"SiO2":1.7231,"P2O5":0.1277},"SiO2_Al2O3_ratio":7.78,"R2O_RO_ratio":0.2122,"fluxSum":1.0,"x":1.7231,"y":0.2216,"imageUrl":null,"thumbnailUrl":null,"scrapedAt":null},{"id":"glazy_64240","name":"Campana Grey","source":"glazy","cone":8,"coneRaw":"6-10","surface":"unknown","transparency":null,"atmosphere":"unknown","ingredients":[],"umf":{"Li2O":0.0829,"Na2O":0.0825,"MgO":0.0145,"CaO":0.5862,"ZnO":0.2339,"Al2O3":0.2713,"B2O3":0.1636,"Fe2O3":0.0014,"SiO2":2.1958,"TiO2":0.0084,"CuO":0.0116,"CoO":0.003},"SiO2_Al2O3_ratio":8.09,"R2O_RO_ratio":0.1654,"fluxSum":1.0,"x":2.1958,"y":0.2713,"imageUrl":null,"thumbnailUrl":null,"scrapedAt":null},{"id":"glazy_150707","name":"Canopy Green","source":"glazy","cone":8,"coneRaw":"6-10","surface":"unknown","transparency":null,"atmosphere":"unknown","ingredients":[],"umf":{"Li2O":0.0749,"Na2O":0.2069,"K2O":0.054,"MgO":0.0026,"CaO":0.3914,"ZnO":0.2701,"Al2O3":0.2787,"B2O3":0.0815,"Fe2O3":0.0006,"SiO2":2.4865,"TiO2":0.1376,"NiO":0.0736},"SiO2_Al2O3_ratio":8.92,"R2O_RO_ratio":0.3358,"fluxSum":0.9999,"x":2.4865,"y":0.2787,"imageUrl":null,"thumbnailUrl":null,"scrapedAt":null},{"id":"glazy_125004","name":"Charcoal Shaneresque","source":"glazy","cone":8,"coneRaw":"7-9","surface":"unknown","transparency":"opaque","atmosphere":"oxidation","ingredients":[{"id":15288,"name":"Kaolin","percentage":28.5,"isAdditional":false},{"id":15400,"name":"Silica","percentage":28.5,"isAdditional":false},{"id":15349,"name":"Nepheline Syenite","percentage":19.2,"isAdditional":false},{"id":15457,"name":"Whiting","percentage":19.2,"isAdditional":false},{"id":15323,"name":"Lithium Carbonate","percentage":4.6,"isAdditional":false},{"id":15387,"name":"Red Iron Oxide","percentage":10,"isAdditional":true},{"id":15117,"name":"Cobalt Oxide","percentage":1,"isAdditional":true}],"umf":{"Li2O":0.2109,"Na2O":0.1021,"K2O":0.0315,"MgO":0.0016,"CaO":0.6539,"Al2O3":0.5254,"Fe2O3":0.2004,"SiO2":3.0014,"CoO":0.0419},"SiO2_Al2O3_ratio":5.71,"R2O_RO_ratio":0.3445,"fluxSum":1.0,"x":3.0014,"y":0.5254,"imageUrl":null,"thumbnailUrl":null,"scrapedAt":null},{"id":"glazy_144540","name":"Charlotte_Lexington","source":"glazy","cone":8,"coneRaw":"7-9","surface":"gloss","transparency":"opaque","atmosphere":"unknown","ingredients":[],"umf":{"Na2O":0.5704,"K2O":0.1953,"MgO":0.0754,"CaO":0.1589,"Al2O3":0.9882,"Fe2O3":0.0277,"SiO2":4.7052},"SiO2_Al2O3_ratio":4.76,"R2O_RO_ratio":0.7657,"fluxSum":1.0,"x":4.7052,"y":0.9882,"imageUrl":null,"thumbnailUrl":null,"scrapedAt":null},{"id":"glazy_84816","name":"Cowan Amber","source":"glazy","cone":8,"coneRaw":"6-10","surface":"unknown","transparency":null,"atmosphere":"unknown","ingredients":[],"umf":{"Na2O":0.0731,"K2O":0.1601,"MgO":0.1186,"CaO":0.6483,"Al2O3":0.3267,"B2O3":0.0295,"Fe2O3":0.09,"SiO2":2.8781,"TiO2":0.0074,"P2O5":0.0189},"SiO2_Al2O3_ratio":8.81,"R2O_RO_ratio":0.2332,"fluxSum":1.0001,"x":2.8781,"y":0.3267,"imageUrl":null,"thumbnailUrl":null,"scrapedAt":null},{"id":"glazy_90038","name":"Cowan Chun Blue (new bucket)","source":"glazy","cone":8,"coneRaw":"6-10","surface":"unknown","transparency":null,"atmosphere":"unknown","ingredients":[],"umf":{"Na2O":0.0665,"K2O":0.1283,"MgO":0.0223,"CaO":0.582,"ZnO":0.201,"Al2O3":0.2576,"B2O3":0.063,"Fe2O3":0.0906,"SiO2":2.5945,"TiO2":0.1073,"P2O5":0.0248,"CuO":0.0552,"CoO":0.0458},"SiO2_Al2O3_ratio":10.07,"R2O_RO_ratio":0.1948,"fluxSum":1.0001,"x":2.5945,"y":0.2576,"imageUrl":null,"thumbnailUrl":null,"scrapedAt":null},{"id":"glazy_52885","name":"DH 1","source":"glazy","cone":8,"coneRaw":"8","surface":"unknown","transparency":null,"atmosphere":"oxidation","ingredients":[{"id":15288,"name":"Kaolin","percentage":25,"isAdditional":false},{"id":15637,"name":"Nepheline Syenite Norwegian","percentage":24,"isAdditional":false},{"id":15135,"name":"Dolomite","percentage":21,"isAdditional":false},{"id":15400,"name":"Silica","percentage":13,"isAdditional":false},{"id":15371,"name":"Potash Feldspar","percentage":11,"isAdditional":false},{"id":48363,"name":"Frit 3221 Calciumboraat","percentage":6,"isAdditional":false}],"umf":{"Na2O":0.0844,"K2O":0.1199,"MgO":0.329,"CaO":0.4666,"Al2O3":0.4985,"B2O3":0.1376,"Fe2O3":0.0009,"SiO2":2.2059},"SiO2_Al2O3_ratio":4.43,"R2O_RO_ratio":0.2043,"fluxSum":0.9999,"x":2.2059,"y":0.4985,"imageUrl":null,"thumbnailUrl":null,"scrapedAt":null},{"id":"glazy_54397","name":"DH 2","source":"glazy","cone":8,"coneRaw":"8","surface":"unknown","transparency":null,"atmosphere":"oxidation","ingredients":[{"id":15637,"name":"Nepheline Syenite Norwegian","percentage":52.19,"isAdditional":false},{"id":15288,"name":"Kaolin","percentage":16.49,"isAdditional":false},{"id":15400,"name":"Silica","percentage":10.44,"isAdditional":false},{"id":15457,"name":"Whiting","percentage":10.44,"isAdditional":false},{"id":15467,"name":"Zinc Oxide","percentage":10.44,"isAdditional":false}],"umf":{"Na2O":0.1852,"K2O":0.138,"CaO":0.3037,"ZnO":0.373,"Al2O3":0.5344,"Fe2O3":0.0019,"SiO2":2.3597},"SiO2_Al2O3_ratio":4.42,"R2O_RO_ratio":0.3232,"fluxSum":0.9999,"x":2.3597,"y":0.5344,"imageUrl":null,"thumbnailUrl":null,"scrapedAt":null},{"id":"glazy_52726","name":"DH 3","source":"glazy","cone":8,"coneRaw":"8","surface":"unknown","transparency":null,"atmosphere":"oxidation","ingredients":[{"id":15400,"name":"Silica","percentage":28,"isAdditional":false},{"id":15062,"name":"Barium Carbonate","percentage":26,"isAdditional":false},{"id":15637,"name":"Nepheline Syenite Norwegian","percentage":26,"isAdditional":false},{"id":15288,"name":"Kaolin","percentage":11,"isAdditional":false},{"id":15457,"name":"Whiting","percentage":9,"isAdditional":false}],"umf":{"Na2O":0.1145,"K2O":0.0853,"CaO":0.3249,"BaO":0.4752,"Al2O3":0.37,"Fe2O3":0.0012,"SiO2":2.9072},"SiO2_Al2O3_ratio":7.86,"R2O_RO_ratio":0.1998,"fluxSum":0.9999,"x":2.9072,"y":0.37,"imageUrl":null,"thumbnailUrl":null,"scrapedAt":null},{"id":"glazy_51677","name":"DH 4","source":"glazy","cone":8,"coneRaw":"8","surface":"unknown","transparency":null,"atmosphere":"oxidation","ingredients":[{"id":15637,"name":"Nepheline Syenite Norwegian","percentage":47.4,"isAdditional":false},{"id":15288,"name":"Kaolin","percentage":20.23,"isAdditional":false},{"id":15135,"name":"Dolomite","percentage":11.56,"isAdditional":false},{"id":15400,"name":"Silica","percentage":9.25,"isAdditional":false},{"id":15080,"name":"Bone Ash","percentage":5.78,"isAdditional":false},{"id":48363,"name":"Frit 3221 Calciumboraat","percentage":5.78,"isAdditional":false}],"umf":{"Na2O":0.1752,"K2O":0.1306,"MgO":0.1903,"CaO":0.5039,"Al2O3":0.5682,"B2O3":0.1393,"Fe2O3":0.0018,"SiO2":2.3457,"P2O5":0.0523},"SiO2_Al2O3_ratio":4.13,"R2O_RO_ratio":0.3058,"fluxSum":1.0,"x":2.3457,"y":0.5682,"imageUrl":null,"thumbnailUrl":null,"scrapedAt":null},{"id":"glazy_55696","name":"DH 5","source":"glazy","cone":8,"coneRaw":"8","surface":"unknown","transparency":null,"atmosphere":"oxidation","ingredients":[{"id":15407,"name":"Soda Feldspar","percentage":46.32,"isAdditional":false},{"id":15400,"name":"Silica","percentage":25.26,"isAdditional":false},{"id":15457,"name":"Whiting","percentage":15.79,"isAdditional":false},{"id":15288,"name":"Kaolin","percentage":7.37,"isAdditional":false},{"id":48363,"name":"Frit 3221 Calciumboraat","percentage":5.26,"isAdditional":false}],"umf":{"Na2O":0.3066,"CaO":0.6934,"Al2O3":0.4073,"B2O3":0.1452,"SiO2":3.4993},"SiO2_Al2O3_ratio":8.59,"R2O_RO_ratio":0.3066,"fluxSum":1.0,"x":3.4993,"y":0.4073,"imageUrl":null,"thumbnailUrl":null,"scrapedAt":null},{"id":"glazy_51658","name":"DH 6","source":"glazy","cone":8,"coneRaw":"8","surface":"unknown","transparency":null,"atmosphere":"oxidation","ingredients":[{"id":15371,"name":"Potash Feldspar","percentage":50,"isAdditional":false},{"id":15400,"name":"Silica","percentage":26,"isAdditional":false},{"id":15135,"name":"Dolomite","percentage":10,"isAdditional":false},{"id":15457,"name":"Whiting","percentage":10,"isAdditional":false},{"id":15467,"name":"Zinc Oxide","percentage":4,"isAdditional":false}],"umf":{"K2O":0.2583,"MgO":0.1563,"CaO":0.444,"ZnO":0.1413,"Al2O3":0.2584,"SiO2":2.7943},"SiO2_Al2O3_ratio":10.81,"R2O_RO_ratio":0.2583,"fluxSum":0.9999,"x":2.7943,"y":0.2584,"imageUrl":null,"thumbnailUrl":null,"scrapedAt":null},{"id":"glazy_82410","name":"Death Valley Crawl","source":"glazy","cone":8,"coneRaw":"8","surface":"unknown","transparency":null,"atmosphere":"oxidation","ingredients":[{"id":15249,"name":"G-200 Feldspar","percentage":40,"isAdditional":false},{"id":15331,"name":"Magnesium carbonate","percentage":30,"isAdditional":false},{"id":15400,"name":"Silica","percentage":20,"isAdditional":false},{"id":15067,"name":"Barnard Slip","percentage":10,"isAdditional":false},{"id":15469,"name":"Zircopax","percentage":5,"isAdditional":true}],"umf":{"Na2O":0.0459,"K2O":0.1098,"MgO":0.8187,"CaO":0.0143,"Al2O3":0.1886,"Fe2O3":0.022,"SiO2":2.0582,"TiO2":0.002,"ZrO2":0.0623,
