Repository: ryanlack616/stull-atlas

# stull-atlas
R.T. Stull in 1912 the Stull graph, trying to understand and improve on with new tools

File: data/glazes/glazy-processed.json (part 37 of 55)
"MnO":0.0113},"SiO2_Al2O3_ratio":10.91,"R2O_RO_ratio":0.1575,"fluxSum":0.9887,"x":2.0582,"y":0.1886,"imageUrl":null,"thumbnailUrl":null,"scrapedAt":null},{"id":"glazy_64117","name":"Dry Matt MAC C8","source":"glazy","cone":8,"coneRaw":"8","surface":"unknown","transparency":null,"atmosphere":"unknown","ingredients":[],"umf":{"K2O":0.1423,"MgO":0.1445,"CaO":0.7132,"Al2O3":0.8566,"SiO2":6.5402},"SiO2_Al2O3_ratio":7.64,"R2O_RO_ratio":0.1423,"fluxSum":1.0,"x":6.5402,"y":0.8566,"imageUrl":null,"thumbnailUrl":null,"scrapedAt":null},{"id":"glazy_102817","name":"E.C. Wide Firing Base ^5-8","source":"glazy","cone":8,"coneRaw":"8","surface":"matte","transparency":"opaque","atmosphere":"unknown","ingredients":[],"umf":{"Na2O":0.3939,"K2O":0.1226,"MgO":0.1049,"CaO":0.2567,"ZnO":0.1219,"Al2O3":0.6935,"Fe2O3":0.0176,"SiO2":3.4051,"TiO2":0.2026,"P2O5":0.0005},"SiO2_Al2O3_ratio":4.91,"R2O_RO_ratio":0.5165,"fluxSum":1.0,"x":3.4051,"y":0.6935,"imageUrl":null,"thumbnailUrl":null,"scrapedAt":null},{"id":"glazy_133826","name":"Esmeralda","source":"glazy","cone":8,"coneRaw":"6-10","surface":"unknown","transparency":null,"atmosphere":"unknown","ingredients":[],"umf":{"Li2O":0.1291,"Na2O":0.2199,"K2O":0.0688,"MgO":0.0233,"CaO":0.5589,"Al2O3":0.3767,"B2O3":0.082,"Fe2O3":0.0023,"SiO2":2.0061,"TiO2":0.0003,"P2O5":0.0001},"SiO2_Al2O3_ratio":5.33,"R2O_RO_ratio":0.4178,"fluxSum":1.0,"x":2.0061,"y":0.3767,"imageUrl":null,"thumbnailUrl":null,"scrapedAt":null},{"id":"glazy_148588","name":"Eyeshadow","source":"glazy","cone":8,"coneRaw":"6-10","surface":"unknown","transparency":null,"atmosphere":"unknown","ingredients":[],"umf":{"Li2O":0.0722,"Na2O":0.145,"K2O":0.066,"CaO":0.7168,"Al2O3":0.3285,"B2O3":0.2829,"Fe2O3":0.0967,"SiO2":3.0777,"TiO2":0.2036,"SnO2":0.151},"SiO2_Al2O3_ratio":9.37,"R2O_RO_ratio":0.2832,"fluxSum":1.0,"x":3.0777,"y":0.3285,"imageUrl":null,"thumbnailUrl":null,"scrapedAt":null},{"id":"glazy_84815","name":"Fat Cat Red","source":"glazy","cone":8,"coneRaw":"6-10","surface":"unknown","transparency":null,"atmosphere":"unknown","ingredients":[],"umf":{"Na2O":0.0925,"K2O":0.0887,"MgO":0.1026,"CaO":0.7162,"Al2O3":0.2305,"B2O3":0.1592,"Fe2O3":0.0022,"SiO2":2.2506,"TiO2":0.0014,"SnO2":0.0877,"P2O5":0.0006,"Cr2O3":0.0035},"SiO2_Al2O3_ratio":9.76,"R2O_RO_ratio":0.1812,"fluxSum":1.0,"x":2.2506,"y":0.2305,"imageUrl":null,"thumbnailUrl":null,"scrapedAt":null},{"id":"glazy_78109","name":"Field Mouse Base","source":"glazy","cone":8,"coneRaw":"6-10","surface":"gloss","transparency":"translucent","atmosphere":"unknown","ingredients":[],"umf":{"Na2O":0.2511,"K2O":0.0417,"MgO":0.2152,"CaO":0.492,"Al2O3":0.3972,"B2O3":0.2534,"Fe2O3":0.004,"SiO2":2.9907,"TiO2":0.1666,"P2O5":0.0007},"SiO2_Al2O3_ratio":7.53,"R2O_RO_ratio":0.2928,"fluxSum":1.0,"x":2.9907,"y":0.3972,"imageUrl":null,"thumbnailUrl":null,"scrapedAt":null},{"id":"glazy_6662","name":"Fiske Clear","source":"glazy","cone":8,"coneRaw":"6-10","surface":"unknown","transparency":null,"atmosphere":"unknown","ingredients":[],"umf":{"Na2O":0.1138,"K2O":0.0509,"MgO":0.0042,"CaO":0.4202,"ZnO":0.411,"Al2O3":0.3082,"Fe2O3":0.0033,"SiO2":2.9944,"TiO2":0.0063},"SiO2_Al2O3_ratio":9.72,"R2O_RO_ratio":0.1647,"fluxSum":1.0001,"x":2.9944,"y":0.3082,"imageUrl":null,"thumbnailUrl":null,"scrapedAt":null},{"id":"glazy_3678","name":"GD S126","source":"glazy","cone":8,"coneRaw":"8","surface":"satin","transparency":"opaque","atmosphere":"reduction","ingredients":[{"id":15371,"name":"Potash Feldspar","percentage":63,"isAdditional":false},{"id":15400,"name":"Silica","percentage":10,"isAdditional":false},{"id":15433,"name":"Talc","percentage":10,"isAdditional":false},{"id":15080,"name":"Bone Ash","percentage":6,"isAdditional":false},{"id":15457,"name":"Whiting","percentage":6,"isAdditional":false},{"id":15288,"name":"Kaolin","percentage":5,"isAdditional":false},{"id":15387,"name":"Red Iron Oxide","percentage":12,"isAdditional":true},{"id":15393,"name":"Rutile","percentage":5,"isAdditional":true}],"umf":{"K2O":0.3627,"MgO":0.2535,"CaO":0.3838,"Al2O3":0.426,"Fe2O3":0.2388,"SiO2":3.1741,"TiO2":0.1806,"P2O5":0.0574},"SiO2_Al2O3_ratio":7.45,"R2O_RO_ratio":0.3627,"fluxSum":1.0,"x":3.1741,"y":0.426,"imageUrl":null,"thumbnailUrl":null,"scrapedAt":null},{"id":"glazy_133815","name":"GI Joe Sapphire Blue","source":"glazy","cone":8,"coneRaw":"6-10","surface":"unknown","transparency":null,"atmosphere":"unknown","ingredients":[],"umf":{"Na2O":0.1559,"K2O":0.1475,"MgO":0.0096,"CaO":0.687,"Al2O3":0.4738,"Fe2O3":0.0122,"SiO2":3.6041,"TiO2":0.1635,"CuO":0.1421,"CoO":0.0591},"SiO2_Al2O3_ratio":7.61,"R2O_RO_ratio":0.3034,"fluxSum":1.0,"x":3.6041,"y":0.4738,"imageUrl":null,"thumbnailUrl":null,"scrapedAt":null},{"id":"glazy_82476","name":"GSC less runny with 4% more Zinc","source":"glazy","cone":8,"coneRaw":"8","surface":"unknown","transparency":null,"atmosphere":"unknown","ingredients":[],"umf":{"Na2O":0.0949,"K2O":0.0577,"MgO":0.3168,"CaO":0.3279,"ZnO":0.2027,"Al2O3":0.323,"Fe2O3":0.03,"SiO2":1.6138,"TiO2":0.0085,"P2O5":0.0007},"SiO2_Al2O3_ratio":5.0,"R2O_RO_ratio":0.1526,"fluxSum":1.0,"x":1.6138,"y":0.323,"imageUrl":null,"thumbnailUrl":null,"scrapedAt":null},{"id":"glazy_32839","name":"Ginger Clear 6 + opacifiers + colorant run","source":"glazy","cone":8,"coneRaw":"6-10","surface":"unknown","transparency":null,"atmosphere":"reduction","ingredients":[{"id":15470,"name":"Minspar 200","percentage":47.06,"isAdditional":false},{"id":15433,"name":"Talc","percentage":24.11,"isAdditional":false},{"id":15400,"name":"Silica","percentage":14.52,"isAdditional":false},{"id":15323,"name":"Lithium Carbonate","percentage":8.43,"isAdditional":false},{"id":15137,"name":"EP Kaolin","percentage":3.26,"isAdditional":false},{"id":15443,"name":"Titanium Dioxide","percentage":5,"isAdditional":true},{"id":15469,"name":"Zircopax","percentage":5,"isAdditional":true}],"umf":{"Li2O":0.2957,"Na2O":0.1276,"K2O":0.0532,"MgO":0.4907,"CaO":0.0328,"Al2O3":0.2514,"Fe2O3":0.0008,"SiO2":2.7983,"TiO2":0.1615,"ZrO2":0.0702,"P2O5":0.0002},"SiO2_Al2O3_ratio":11.13,"R2O_RO_ratio":0.4765,"fluxSum":1.0,"x":2.7983,"y":0.2514,"imageUrl":null,"thumbnailUrl":null,"scrapedAt":null},{"id":"glazy_8888","name":"Glossy Clear","source":"glazy","cone":8,"coneRaw":"6-10","surface":"unknown","transparency":"transparent","atmosphere":"oxidation","ingredients":[{"id":15137,"name":"EP Kaolin","percentage":20,"isAdditional":false},{"id":15169,"name":"Ferro Frit 3134","percentage":20,"isAdditional":false},{"id":15249,"name":"G-200 Feldspar","percentage":20,"isAdditional":false},{"id":15400,"name":"Silica","percentage":19,"isAdditional":false},{"id":15458,"name":"Wollastonite","percentage":15,"isAdditional":false},{"id":15433,"name":"Talc","percentage":6,"isAdditional":false}],"umf":{"Na2O":0.1355,"K2O":0.0747,"MgO":0.152,"CaO":0.6377,"Al2O3":0.3581,"B2O3":0.2065,"Fe2O3":0.0033,"SiO2":3.2595,"TiO2":0.003,"P2O5":0.0012},"SiO2_Al2O3_ratio":9.1,"R2O_RO_ratio":0.2102,"fluxSum":0.9999,"x":3.2595,"y":0.3581,"imageUrl":null,"thumbnailUrl":null,"scrapedAt":null},{"id":"glazy_16988","name":"Glossy transparent","source":"glazy","cone":8,"coneRaw":"7-9","surface":"unknown","transparency":null,"atmosphere":"oxidation","ingredients":[{"id":15371,"name":"Potash Feldspar","percentage":34,"isAdditional":false},{"id":15400,"name":"Silica","percentage":23,"isAdditional":false},{"id":15096,"name":"Calcium borate frit","percentage":14,"isAdditional":false},{"id":15288,"name":"Kaolin","percentage":13,"isAdditional":false},{"id":15457,"name":"Whiting","percentage":11,"isAdditional":false},{"id":15135,"name":"Dolomite","percentage":5,"isAdditional":false}],"umf":{"K2O":0.2106,"MgO":0.095,"CaO":0.6944,"Al2O3":0.4061,"B2O3":0.3431,"SiO2":3.0461},"SiO2_Al2O3_ratio":7.5,"R2O_RO_ratio":0.2106,"fluxSum":1.0,"x":3.0461,"y":0.4061,"imageUrl":null,"thumbnailUrl":null,"scrapedAt":null},{"id":"glazy_131373","name":"Glossy transparent (Linda Bloomfield)","source":"glazy","cone":8,"coneRaw":"8","surface":"unknown","transparency":null,"atmosphere":"oxidation","ingredients":[{"id":15371,"name":"Potash Feldspar","percentage":34,"isAdditional":false},{"id":15400,"name":"Silica","percentage":23,"isAdditional":false},{"id":15096,"name":"Calcium borate frit","percentage":14,"isAdditional":false},{"id":15288,"name":"Kaolin","percentage":13,"isAdditional":false},{"id":15457,"name":"Whiting","percentage":11,"isAdditional":false},{"id":15135,"name":"Dolomite","percentage":5,"isAdditional":false}],"umf":{"K2O":0.2106,"MgO":0.095,"CaO":0.6944,"Al2O3":0.4061,"B2O3":0.3431,"SiO2":3.0461},"SiO2_Al2O3_ratio":7.5,"R2O_RO_ratio":0.2106,"fluxSum":1.0,"x":3.0461,"y":0.4061,"imageUrl":null,"thumbnailUrl":null,"scrapedAt":null},{"id":"glazy_133814","name":"Gold Dust II","source":"glazy","cone":8,"coneRaw":"6-10","surface":"unknown","transparency":null,"atmosphere":"unknown","ingredients":[],"umf":{"Li2O":0.1698,"Na2O":0.0326,"K2O":0.338,"MgO":0.132,"CaO":0.144,"ZnO":0.1836,"Al2O3":0.4024,"Fe2O3":0.0051,"SiO2":3.0482,"TiO2":0.1871,"SnO2":0.0413,"CuO":0.0252},"SiO2_Al2O3_ratio":7.58,"R2O_RO_ratio":0.5404,"fluxSum":1.0,"x":3.0482,"y":0.4024,"imageUrl":null,"thumbnailUrl":null,"scrapedAt":null},{"id":"glazy_110998","name":"Goldart's Boot","source":"glazy","cone":8,"coneRaw":"6-10","surface":"unknown","transparency":null,"atmosphere":"unknown","ingredients":[{"name":"Nepheline Syenite","percentage":39,"isAdditional":false},{"name":"Silica","percentage":18,"isAdditional":false},{"name":"Goldart","percentage":15,"isAdditional":false},{"name":"Gerstley Borate","percentage":13,"isAdditional":false},{"name":"Dolomite","percentage":11,"isAdditional":false},{"name":"Rutile","percentage":6,"isAdditional":true},{"name":"Red Iron Oxide","percentage":4,"isAdditional":true},{"name":"Cobalt Oxide","percentage":2,"isAdditional":true}],"umf":{"Na2O":0.2548,"K2O":0.0817,"MgO":0.2656,"CaO":0.3979,"Al2O3":0.4797,"B2O3":0.1807,"Fe2O3":0.1062,"SiO2":3.1189,"TiO2":0.257,"P2O5":0.0003,"CoO":0.09},"SiO2_Al2O3_ratio":6.5,"R2O_RO_ratio":0.3365,"fluxSum":1.0,"x":3.1189,"y":0.4797,"imageUrl":null,"thumbnailUrl":null,"scrapedAt":null},{"id":"glazy_133820","name":"Graffiti - Chun","source":"glazy","cone":8,"coneRaw":"6-10","surface":"unknown","transparency":null,"atmosphere":"unknown","ingredients":[],"umf":{"Li2O":0.1882,"Na2O":0.2544,"K2O":0.0808,"MgO":0.0064,"CaO":0.0213,"SrO":0.4489,"Al2O3":0.4339,"Fe2O3":0.0027,"SiO2":2.3052,"TiO2":0.0037,"CuO":0.1117,"Cr2O3":0.0182},"SiO2_Al2O3_ratio":5.31,"R2O_RO_ratio":0.5234,"fluxSum":1.0,"x":2.3052,"y":0.4339,"imageUrl":null,"thumbnailUrl":null,"scrapedAt":null},{"id":"glazy_133821","name":"Green Glaze","source":"glazy","cone":8,"coneRaw":"6-10","surface":"unknown","transparency":null,"atmosphere":"oxidation","ingredients":[{"id":15131,"name":"Custer Feldspar","percentage":60,"isAdditional":false},{"id":15400,"name":"Silica","percentage":16,"isAdditional":false},{"id":15467,"name":"Zinc Oxide","percentage":16,"isAdditional":false},{"id":15457,"name":"Whiting","percentage":8,"isAdditional":false},{"id":15393,"name":"Rutile","percentage":4,"isAdditional":true},{"id":15351,"name":"Nickel Carbonate","percentage":2,"isAdditional":true},{"id":15329,"name":"Macaloid","percentage":1,"isAdditional":true}],"umf":{"Na2O":0.118,"K2O":0.2591,"MgO":0.0008,"CaO":0.014,"ZnO":0.6081,"Al2O3":0.5205,"Fe2O3":0.0465,"SiO2":5.1813,"TiO2":0.3057,"P2O5":0.0006,"CuO":0.0728},"SiO2_Al2O3_ratio":9.95,"R2O_RO_ratio":0.3771,"fluxSum":1.0,"x":5.1813,"y":0.5205,"imageUrl":null,"thumbnailUrl":null,"scrapedAt":null},{"id":"glazy_82389","name":"H.W. Amber Celadon","source":"glazy","cone":8,"coneRaw":"8","surface":"gloss","transparency":"translucent","atmosphere":"oxidation","ingredients":[{"id":15249,"name":"G-200 Feldspar","percentage":46.63,"isAdditional":false},{"id":15457,"name":"Whiting","percentage":18.38,"isAdditional":false},{"id":15400,"name":"Silica","percentage":15.16,"isAdditional":false},{"id":15067,"name":"Barnard Slip","percentage":11.66,"isAdditional":false},{"id":15467,"name":"Zinc Oxide","percentage":8.17,"isAdditional":false}],"umf":{"Na2O":0.0617,"K2O":0.1476,"MgO":0.0076,"CaO":0.5035,"ZnO":0.2644,"Al2O3":0.2535,"Fe2O3":0.0295,"SiO2":2.3245,"TiO2":0.0027,"MnO":0.0152},"SiO2_Al2O3_ratio":9.17,"R2O_RO_ratio":0.2125,"fluxSum":0.9848,"x":2.3245,"y":0.2535,"imageUrl":null,"thumbnailUrl":null,"scrapedAt":null},{"id":"glazy_82403","name":"H.W. Crystal Haze","source":"glazy","cone":8,"coneRaw":"8","surface":"unknown","transparency":"opaque","atmosphere":"unknown","ingredients":[],"umf":{"Na2O":0.1067,"K2O":0.2149,"MgO":0.1197,"CaO":0.5587,"Al2O3":0.3926,"Fe2O3":0.0074,"SiO2":3.2028},"SiO2_Al2O3_ratio":8.16,"R2O_RO_ratio":0.3216,"fluxSum":1.0,"x":3.2028,"y":0.3926,"imageUrl":null,"thumbnailUrl":null,"scrapedAt":null},{"id":"glazy_82679","name":"H.W. Semi Satin Butter","source":"glazy","cone":8,"coneRaw":"8","surface":"satin","transparency":"opaque","atmosphere":"oxidation","ingredients":[{"id":15249,"name":"G-200 Feldspar","percentage":39.02,"isAdditional":false},{"id":15252,"name":"Gerstley Borate","percentage":14.63,"isAdditional":false},{"id":15331,"name":"Magnesium carbonate","percentage":14.63,"isAdditional":false},{"id":15400,"name":"Silica","percentage":14.63,"isAdditional":false},{"id":15431,"name":"Strontium Carbonate","percentage":9.76,"isAdditional":false},{"id":15067,"name":"Barnard Slip","percentage":4.88,"isAdditional":false},{"id":15469,"name":"Zircopax","percentage":2.44,"isAdditional":false}],"umf":{"Na2O":0.0748,"K2O":0.1197,"MgO":0.4835,"CaO":0.1454,"SrO":0.1704,"Al2O3":0.1988,"B2O3":0.1451,"Fe2O3":0.0133,"SiO2":1.9896,"TiO2":0.0016,"ZrO2":0.0343,"P2O5":0.0003,"MnO":0.0062},"SiO2_Al2O3_ratio":10.01,"R2O_RO_ratio":0.1957,"fluxSum":0.9938,"x":1.9896,"y":0.1988,"imageUrl":null,"thumbnailUrl":null,"scrapedAt":null},{"id":"glazy_82678","name":"H.W. Temmoku","source":"glazy","cone":8,"coneRaw":"8","surface":"gloss","transparency":null,"atmosphere":"unknown","ingredients":[],"umf":{"Li2O":0.1808,"Na2O":0.051,"K2O":0.1374,"MgO":0.0206,"CaO":0.4176,"ZnO":0.1447,"Al2O3":0.2802,"Fe2O3":0.0919,"SiO2":2.4462,"TiO2":0.0085,"MnO":0.048},"SiO2_Al2O3_ratio":8.73,"R2O_RO_ratio":0.3878,"fluxSum":0.9521,"x":2.4462,"y":0.2802,"imageUrl":null,"thumbnailUrl":null,"scrapedAt":null},{"id":"glazy_58345","name":"HF 13 (more matte)","source":"glazy","cone":8,"coneRaw":"6-10","surface":"unknown","transparency":null,"atmosphere":"unknown","ingredients":[],"umf":{"Na2O":0.1744,"K2O":0.1228,"MgO":0.004,"CaO":0.5643,"ZnO":0.1344,"Al2O3":0.7757,"Fe2O3":0.0045,"SiO2":2.8769,"TiO2":0.0035,"P2O5":0.0013},"SiO2_Al2O3_ratio":3.71,"R2O_RO_ratio":0.2972,"fluxSum":0.9999,"x":2.8769,"y":0.7757,"imageUrl":null,"thumbnailUrl":null,"scrapedAt":null},{"id":"glazy_58344","name":"HF 13 (original guess)","source":"glazy","cone":8,"coneRaw":"6-10","surface":"unknown","transparency":null,"atmosphere":"unknown","ingredients":[],"umf":{"Na2O":0.1882,"K2O":0.1325,"MgO":0.0044,"CaO":0.53,"ZnO":0.145,"Al2O3":0.7611,"Fe2O3":0.0048,"SiO2":3.4306,"TiO2":0.0037,"P2O5":0.0014},"SiO2_Al2O3_ratio":4.51,"R2O_RO_ratio":0.3207,"fluxSum":1.0001,"x":3.4306,"y":0.7611,"imageUrl":null,"thumbnailUrl":null,"scrapedAt":null},{"id":"glazy_66385","name":"HF 13, Reverse Matte White","source":"glazy","cone":8,"coneRaw":"6-10","surface":"unknown","transparency":null,"atmosphere":"unknown","ingredients":[],"umf":{"Na2O":0.171,"K2O":0.1168,"MgO":0.0039,"CaO":0.6291,"ZnO":0.0792,"Al2O3":0.5595,"Fe2O3":0.0042,"SiO2":2.7013,"TiO2":0.0032,"P2O5":0.0012},"SiO2_Al2O3_ratio":4.83,"R2O_RO_ratio":0.2878,"fluxSum":1.0,"x":2.7013,"y":0.5595,"imageUrl":null,"thumbnailUrl":null,"scrapedAt":null},{"id":"glazy_32622","name":"HOM 91","source":"glazy","cone":8,"coneRaw":"8","surface":"unknown","transparency":null,"atmosphere":"unknown","ingredients":[],"umf":{"Li2O":0.1215,"Na2O":0.0021,"K2O":0.0942,"MgO":0.7814,"CaO":0.0008,"Al2O3":0.3279,"Fe2O3":0.001,"SiO2":2.0432},"SiO2_Al2O3_ratio":6.23,"R2O_RO_ratio":0.2178,"fluxSum":1.0,"x":2.0432,"y":0.3279,"imageUrl":null,"thumbnailUrl":null,"scrapedAt":null},{"id":"glazy_111000","name":"HQ Cacao","source":"glazy","cone":8,"coneRaw":"6-10","surface":"unknown","transparency":null,"atmosphere":"unknown","ingredients":[],"umf":{"Na2O":0.2834,"K2O":0.0658,"MgO":0.0072,"CaO":0.6437,"Al2O3":0.3969,"B2O3":0.1436,"Fe2O3":0.2041,"SiO2":3.5684,"TiO2":0.001,"P2O5":0.0004},"SiO2_Al2O3_ratio":8.99,"R2O_RO_ratio":0.3492,"fluxSum":1.0001,"x":3.5684,"y":0.3969,"imageUrl":null,"thumbnailUrl":null,"scrapedAt":null},{"id":"glazy_32623","name":"HTM  93","source":"glazy","cone":8,"coneRaw":"8","surface":"unknown","transparency":null,"atmosphere":"unknown","ingredients":[],"umf":{"Na2O":0.0014,"K2O":0.2464,"MgO":0.0014,"CaO":0.7508,"Al2O3":0.5164,"Fe2O3":0.0006,"SiO2":2.0328},"SiO2_Al2O3_ratio":3.94,"R2O_RO_ratio":0.2478,"fluxSum":1.0,"x":2.0328,"y":0.5164,"imageUrl":null,"thumbnailUrl":null,"scrapedAt":null},{"id":"glazy_32620","name":"HWB 88","source":"glazy","cone":8,"coneRaw":"8","surface":"unknown","transparency":null,"atmosphere":"unknown","ingredients":[],"umf":{"K2O":0.2693,"CaO":0.7307,"Al2O3":0.421,"SiO2":3.5787,"ZrO2":0.1887},"SiO2_Al2O3_ratio":8.5,"R2O_RO_ratio":0.2693,"fluxSum":1.0,"x":3.5787,"y":0.421,"imageUrl":null,"thumbnailUrl":null,"scrapedAt":null},{"id":"glazy_133827","name":"Halloween","source":"glazy","cone":8,"coneRaw":"6-10","surface":"unknown","transparency":null,"atmosphere":"unknown","ingredients":[],"umf":{"Na2O":0.0851,"K2O":0.187,"MgO":0.0008,"CaO":0.3084,"BaO":0.4187,"Al2O3":0.4085,"Fe2O3":0.0201,"SiO2":2.2946,"TiO2":0.0758,"P2O5":0.0005,"Cr2O3":0.0218},"SiO2_Al2O3_ratio":5.62,"R2O_RO_ratio":0.2721,"fluxSum":1.0,"x":2.2946,"y":0.4085,"imageUrl":null,"thumbnailUrl":null,"scrapedAt":null},{"id":"glazy_138163","name":"High Alumina Matte","source":"glazy","cone":8,"coneRaw":"6-10","surface":"unknown","transparency":null,"atmosphere":"unknown","ingredients":[],"umf":{"Na2O":0.0666,"K2O":0.147,"MgO":0.3406,"CaO":0.4457,"Al2O3":0.4829,"Fe2O3":0.0042,"SiO2":2.0831,"TiO2":0.0033,"P2O5":0.0013},"SiO2_Al2O3_ratio":4.31,"R2O_RO_ratio":0.2136,"fluxSum":0.9999,"x":2.0831,"y":0.4829,"imageUrl":null,"thumbnailUrl":null,"scrapedAt":null},{"id":"glazy_61599","name":"Home made cone 8 /  Feldespato K Crecer","source":"glazy","cone":8,"coneRaw":"8","surface":"unknown","transparency":null,"atmosphere":"unknown","ingredients":[],"umf":{"Na2O":0.0778,"K2O":0.2225,"MgO":0.0051,"CaO":0.6946,"Al2O3":0.7996,"Fe2O3":0.0091,"SiO2":7.999,"TiO2":0.0065},"SiO2_Al2O3_ratio":10.0,"R2O_RO_ratio":0.3003,"fluxSum":1.0,"x":7.999,"y":0.7996,"imageUrl":null,"thumbnailUrl":null,"scrapedAt":null},{"id":"glazy_54763","name":"Home made cone 8/ Feldespato K Dp","source":"glazy","cone":8,"coneRaw":"8","surface":"unknown","transparency":null,"atmosphere":"unknown","ingredients":[],"umf":{"Na2O":0.1013,"K2O":0.2035,"MgO":0.0035,"CaO":0.6917,"Al2O3":0.7968,"Fe2O3":0.0096,"SiO2":7.9974,"TiO2":0.0049},"SiO2_Al2O3_ratio":10.04,"R2O_RO_ratio":0.3048,"fluxSum":1.0,"x":7.9974,"y":0.7968,"imageUrl":null,"thumbnailUrl":null,"scrapedAt":null},{"id":"glazy_27789","name":"Iron Red Shaneresque","source":"glazy","cone":8,"coneRaw":"7-9","surface":"unknown","transparency":"opaque","atmosphere":"oxidation","ingredients":[{"id":15288,"name":"Kaolin","percentage":28.5,"isAdditional":false},{"id":15400,"name":"Silica","percentage":28.5,"isAdditional":false},{"id":15349,"name":"Nepheline Syenite","percentage":19.2,"isAdditional":false},{"id":15457,"name":"Whiting","percentage":19.2,"isAdditional":false},{"id":15323,"name":"Lithium Carbonate","percentage":4.6,"isAdditional":false},{"id":15387,"name":"Red Iron Oxide","percentage":10,"isAdditional":true},{"id":15117,"name":"Cobalt Oxide","percentage":1,"isAdditional":true}],"umf":{"Li2O":0.2109,"Na2O":0.1021,"K2O":0.0315,"MgO":0.0016,"CaO":0.6539,"Al2O3":0.5254,"Fe2O3":0.2004,"SiO2":3.0014,"CoO":0.0419},"SiO2_Al2O3_ratio":5.71,"R2O_RO_ratio":0.3445,"fluxSum":1.0,"x":3.0014,"y":0.5254,"imageUrl":null,"thumbnailUrl":null,"scrapedAt":null},{"id":"glazy_26248","name":"Iron saturateglaze Derek Au (Kaki D4)","source":"glazy","cone":8,"coneRaw":"6-10","surface":"unknown","transparency":null,"atmosphere":"oxidation","ingredients":[{"id":15936,"name":"Mahavir Potash Feldspar","percentage":39.9,"isAdditional":false},{"id":15400,"name":"Silica","percentage":28.5,"isAdditional":false},{"id":15137,"name":"EP Kaolin","percentage":16.4,"isAdditional":false},{"id":15608,"name":"Amtalc-C98 Talc","percentage":8.3,"isAdditional":false},{"id":15458,"name":"Wollastonite","percentage":6,"isAdditional":false},{"id":15457,"name":"Whiting","percentage":1.5,"isAdditional":false},{"id":15080,"name":"Bone Ash","percentage":13.4,"isAdditional":true},{"id":15387,"name":"Red Iron Oxide","percentage":12.4,"isAdditional":true}],"umf":{"Na2O":0.0576,"K2O":0.1464,"MgO":0.1851,"CaO":0.6109,"Al2O3":0.3805,"Fe2O3":0.2216,"SiO2":3.4546,"TiO2":0.0026,"P2O5":0.1191},"SiO2_Al2O3_ratio":9.08,"R2O_RO_ratio":0.204,"fluxSum":1.0,"x":3.4546,"y":0.3805,"imageUrl":null,"thumbnailUrl":null,"scrapedAt":null},{"id":"glazy_10770","name":"Jun Base 2","source":"glazy","cone":8,"coneRaw":"6-10","surface":"gloss","transparency":null,"atmosphere":"reduction","ingredients":[{"id":15305,"name":"Kona F-4 feldspar","percentage":76.2,"isAdditional":false},{"id":15400,"name":"Silica","percentage":8.7,"isAdditional":false},{"id":15135,"name":"Dolomite","percentage":4.8,"isAdditional":false},{"id":15443,"name":"Titanium Dioxide","percentage":4.6,"isAdditional":false},{"id":15467,"name":"Zinc Oxide","percentage":3,"isAdditional":false},{"id":15323,"name":"Lithium Carbonate","percentage":2.7,"isAdditional":false},{"id":15072,"name":"Bentonite","percentage":2,"isAdditional":true}],"umf":{"Li2O":0.1334,"Na2O":0.3106,"K2O":0.1414,"MgO":0.1016,"CaO":0.1795,"ZnO":0.1336,"Al2O3":0.5446,"Fe2O3":0.0023,"SiO2":3.6631,"TiO2":0.2087},"SiO2_Al2O3_ratio":6.73,"R2O_RO_ratio":0.5853,"fluxSum":1.0001,"x":3.6631,"y":0.5446,"imageUrl":null,"thumbnailUrl":null,"scrapedAt":null},{"id":"glazy_118127","name":"KXX5 Clear wide firing range (1180\u00b0C-1260\u00b0C)","source":"glazy","cone":8,"coneRaw":"6-10","surface":"unknown","transparency":null,"atmosphere":"unknown","ingredients":[],"umf":{"Na2O":0.1226,"K2O":0.1118,"MgO":0.0013,"CaO":0.5458,"ZnO":0.2184,"Al2O3":0.3105,"Fe2O3":0.0012,"SiO2":2.8524,"TiO2":0.0001},"SiO2_Al2O3_ratio":9.19,"R2O_RO_ratio":0.2344,"fluxSum":0.9999,"x":2.8524,"y":0.3105,"imageUrl":null,"thumbnailUrl":null,"scrapedAt":null},{"id":"glazy_110987","name":"LRD ginger (mkh-39) (2)","source":"glazy","cone":8,"coneRaw":"6-10","surface":"unknown","transparency":null,"atmosphere":"unknown","ingredients":[],"umf":{"Li2O":0.1332,"Na2O":0.1525,"K2O":0.0437,"MgO":0.0831,"CaO":0.5875,"Al2O3":0.3537,"B2O3":0.3628,"Fe2O3":0.0051,"SiO2":3.2526,"TiO2":0.0036,"SnO2":0.1828,"P2O5":0.0016},"SiO2_Al2O3_ratio":9.2,"R2O_RO_ratio":0.3294,"fluxSum":1.0,"x":3.2526,"y":0.3537,"imageUrl":null,"thumbnailUrl":null,"scrapedAt":null},{"id":"glazy_48958","name":"Lauren\u2019s Tomato Test","source":"glazy","cone":8,"coneRaw":"6-10","surface":"unknown","transparency":null,"atmosphere":"oxidation","ingredients":[{"id":15936,"name":"Mahavir Potash Feldspar","percentage":38.61,"isAdditional":false},{"id":15387,"name":"Red Iron Oxide","percentage":16.74,"isAdditional":false},{"id":15080,"name":"Bone Ash","percentage":13.19,"isAdditional":false},{"id":15400,"name":"Silica","percentage":10.95,"isAdditional":false},{"id":15433,"name":"Talc","percentage":8.79,"isAdditional":false},{"id":15137,"name":"EP Kaolin","percentage":7.86,"isAdditional":false},{"id":15457,"name":"Whiting","percentage":3.86,"isAdditional":false}],"umf":{"Na2O":0.0609,"K2O":0.1537,"MgO":0.2306,"CaO":0.5549,"Al2O3":0.3081,"Fe2O3":0.3246,"SiO2":2.4803,"TiO2":0.0012,"P2O5":0.1281},"SiO2_Al2O3_ratio":8.05,"R2O_RO_ratio":0.2146,"fluxSum":1.0001,"x":2.4803,"y":0.3081,"imageUrl":null,"thumbnailUrl":null,"scrapedAt":null},{"id":"glazy_133828","name":"Lena's Green Reactive Red","source":"glazy","cone":8,"coneRaw":"6-10","surface":"unknown","transparency":null,"atmosphere":"unknown","ingredients":[],"umf":{"Na2O":0.109,"K2O":0.2383,"MgO":0.0252,"CaO":0.6275,"Al2O3":0.4022,"Fe2O3":0.0104,"SiO2":3.9493,"TiO2":0.0011,"SnO2":0.0992,"P2O5":0.0148,"Cr2O3":0.0246},"SiO2_Al2O3_ratio":9.82,"R2O_RO_ratio":0.3473,"fluxSum":1.0,"x":3.9493,"y":0.4022,"imageUrl":null,"thumbnailUrl":null,"scrapedAt":null},{"id":"glazy_81569","name":"Linda Bloomfield Rutile","source":"glazy","cone":8,"coneRaw":"7-9","surface":"unknown","transparency":"translucent","atmosphere":"oxidation","ingredients":[{"id":15371,"name":"Potash Feldspar","percentage":34,"isAdditional":false},{"id":15400,"name":"Silica","percentage":23,"isAdditional":false},{"id":15096,"name":"Calcium borate frit","percentage":14,"isAdditional":false},{"id":15288,"name":"Kaolin","percentage":13,"isAdditional":false},{"id":15457,"name":"Whiting","percentage":11,"isAdditional":false},{"id":15135,"name":"Dolomite","percentage":5,"isAdditional":false},{"id":15393,"name":"Rutile","percentage":7,"isAdditional":true}],"umf":{"K2O":0.2106,"MgO":0.095,"CaO":0.6944,"Al2O3":0.4061,"B2O3":0.3431,"Fe2O3":0.0148,"SiO2":3.0461,"TiO2":0.269},"SiO2_Al2O3_ratio":7.5,"R2O_RO_ratio":0.2106,"fluxSum":1.0,"x":3.0461,"y":0.4061,"imageUrl":null,"thumbnailUrl":null,"scrapedAt":null},{"id":"glazy_33734","name":"Louck's Amazing Red","source":"glazy","cone":8,"coneRaw":"6-10","surface":"unknown","transparency":null,"atmosphere":"oxidation","ingredients":[{"id":15016,"name":"Alberta Slip","percentage":37,"isAdditional":false},{"id":15349,"name":"Nepheline Syenite","percentage":20,"isAdditional":false},{"id":15400,"name":"Silica","percentage":20,"isAdditional":false},{"id":15607,"name":"Vansil W-30 Wollastonite","percentage":15,"isAdditional":false},{"id":15252,"name":"Gerstley Borate","percentage":5,"isAdditional":false},{"id":15298,"name":"Kentucky OM #4 Ball Clay","percentage":3,"isAdditional":false},{"id":15492,"name":"Red stain","percentage":8,"isAdditional":true},{"id":15336,"name":"Manganese Dioxide","percentage":6,"isAdditional":true},{"id":15387,"name":"Red Iron Oxide","percentage":6,"isAdditional":true}],"umf":{"Na2O":0.1619,"K2O":0.0809,"MgO":0.1571,"CaO":0.5993,"Al2O3":0.3717,"B2O3":0.0641,"Fe2O3":0.1564,"SiO2":3.4481,"TiO2":0.0064,"P2O5":0.001,"MnO":0.0007},"SiO2_Al2O3_ratio":9.28,"R2O_RO_ratio":0.243,"fluxSum":0.9992,"x":3.4481,"y":0.3717,"imageUrl":null,"thumbnailUrl":null,"scrapedAt":null},{"id":"glazy_110996","name":"M3) Base brillant metallic","source":"glazy","cone":8,"coneRaw":"6-10","surface":"unknown","transparency":null,"atmosphere":"unknown","ingredients":[],"umf":{"K2O":0.2396,"CaO":0.418,"BaO":0.3424,"Al2O3":0.3806,"SiO2":3.1343,"TiO2":0.1726,"CuO":0.0509,"CoO":0.0527},"SiO2_Al2O3_ratio":8.24,"R2O_RO_ratio":0.2396,"fluxSum":1.0,"x":3.1343,"y":0.3806,"imageUrl":null,"thumbnailUrl":null,"scrapedAt":null},{"id":"glazy_134973","name":"MG clear","source":"glazy","cone":8,"coneRaw":"6-10","surface":"unknown","transparency":null,"atmosphere":"unknown","ingredients":[],"umf":{"Na2O":0.1388,"K2O":0.0792,"MgO":0.157,"CaO":0.6251,"Al2O3":0.3695,"B2O3":0.2035,"Fe2O3":0.0023,"SiO2":3.3124,"TiO2":0.0109,"ZrO2":0.1696},"SiO2_Al2O3_ratio":8.96,"R2O_RO_ratio":0.218,"fluxSum":1.0001,"x":3.3124,"y":0.3695,"imageUrl":null,"thumbnailUrl":null,"scrapedAt":null},{"id":"glazy_10568","name":"Malcom Davis Shino","source":"glazy","cone":8,"coneRaw":"6-10","surface":"unknown","transparency":"opaque","atmosphere":"reduction","ingredients":[{"id":15349,"name":"Nepheline Syenite","percentage":38.76,"isAdditional":false},{"id":15137,"name":"EP Kaolin","percentage":17.07,"isAdditional":false},{"id":15406,"name":"Soda Ash","percentage":16.37,"isAdditional":false},{"id":15298,"name":"Kentucky OM #4 Ball Clay","percentage":13.05,"isAdditional":false},{"id":15305,"name":"Kona F-4 feldspar","percentage":9.04,"isAdditional":false},{"id":15389,"name":"Redart","percentage":5.72,"isAdditional":false}],"umf":{"Na2O":0.8289,"K2O":0.1137,"MgO":0.0205,"CaO":0.0369,"Al2O3":0.8626,"Fe2O3":0.0182,"SiO2":3.2561,"TiO2":0.0144,"P2O5":0.0016},"SiO2_Al2O3_ratio":3.77,"R2O_RO_ratio":0.9426,"fluxSum":1.0,"x":3.2561,"y":0.8626,"imageUrl":null,"thumbnailUrl":null,"scrapedAt":null},{"id":"glazy_126728","name":"Mars Attacks (Copy)","source":"glazy","cone":8,"coneRaw":"6-10","surface":"unknown","transparency":null,"atmosphere":"unknown","ingredients":[],"umf":{"K2O":0.0169,"MgO":0.5021,"CaO":0.4747,"SrO":0.0025,"Al2O3":0.3893,"Fe2O3":0.3119,"SiO2":2.0036,"TiO2":0.0133,"P2O5":0.0187,"MnO":0.0037,"Cr2O3":0.0035,"NiO":0.0071},"SiO2_Al2O3_ratio":5.15,"R2O_RO_ratio":0.017,"fluxSum":0.9962,"x":2.0036,"y":0.3893,"imageUrl":null,"thumbnailUrl":null,"scrapedAt":null},{"id":"glazy_27786","name":"Matte Iron Red rev","source":"glazy","cone":8,"coneRaw":"7-9","surface":"satin","transparency":"opaque","atmosphere":"oxidation","ingredients":[{"id":15288,"name":"Kaolin","percentage":31.1,"isAdditional":false},{"id":15400,"name":"Silica","percentage":26.6,"isAdditional":false},{"id":15457,"name":"Whiting","percentage":19.4,"isAdditional":false},{"id":15349,"name":"Nepheline Syenite","percentage":11.6,"isAdditional":false},{"id":15080,"name":"Bone Ash","percentage":4.6,"isAdditional":false},{"id":15433,"name":"Talc","percentage":3.9,"isAdditional":false},{"id":15062,"name":"Barium Carbonate","percentage":2.3,"isAdditional":false},{"id":15323,"name":"Lithium Carbonate","percentage":0.4,"isAdditional":false},{"id":15387,"name":"Red Iron Oxide","percentage":12.2,"isAdditional":true},{"id":15120,"name":"Copper Carbonate","percentage":0.9,"isAdditional":true}],"umf":{"Li2O":0.0174,"Na2O":0.0585,"K2O":0.0181,"MgO":0.0993,"CaO":0.7696,"BaO":0.0372,"Al2O3":0.4757,"Fe2O3":0.2317,"SiO2":2.6975,"P2O5":0.0438,"CuO":0.0232},"SiO2_Al2O3_ratio":5.67,"R2O_RO_ratio":0.094,"fluxSum":1.0001,"x":2.6975,"y":0.4757,"imageUrl":null,"thumbnailUrl":null,"scrapedAt":null},{"id":"glazy_78043","name":"Matte orange","source":"glazy","cone":8,"coneRaw":"6-10","surface":"unknown","transparency":null,"atmosphere":"oxidation","ingredients":[{"id":15349,"name":"Nepheline Syenite","percentage":25,"isAdditional":false},{"id":15371,"name":"Potash Feldspar","percentage":25,"isAdditional":false},{"id":15288,"name":"Kaolin","percentage":23,"isAdditional":false},{"id":15457,"name":"Whiting","percentage":22,"isAdditional":false},{"id":15443,"name":"Titanium Dioxide","percentage":5,"isAdditional":false},{"id":15387,"name":"Red Iron Oxide","percentage":3.8,"isAdditional":true},{"id":15591,"name":"Calcined Talc, Magnesium Silicate","percentage":0.2,"isAdditional":true}],"umf":{"Na2O":0.1227,"K2O":0.1774,"MgO":0.0068,"CaO":0.6931,"Al2O3":0.5985,"Fe2O3":0.0707,"SiO2":2.1895,"TiO2":0.1944},"SiO2_Al2O3_ratio":3.66,"R2O_RO_ratio":0.3001,"fluxSum":1.0,"x":2.1895,"y":0.5985,"imageUrl":null,"thumbnailUrl":null,"scrapedAt":null},{"id":"glazy_120531","name":"Midrange Gemstone Base","source":"glazy","cone":8,"coneRaw":"6-10","surface":"unknown","transparency":null,"atmosphere":"unknown","ingredients":[],"umf":{"Li2O":0.2897,"Na2O":0.0147,"K2O":0.001,"MgO":0.0313,"CaO":0.5625,"BaO":0.1009,"Al2O3":0.2928,"B2O3":0.0876,"Fe2O3":0.0006,"SiO2":2.6855,"TiO2":0.0003,"P2O5":0.0002},"SiO2_Al2O3_ratio":9.17,"R2O_RO_ratio":0.3054,"fluxSum":1.0001,"x":2.6855,"y":0.2928,"imageUrl":null,"thumbnailUrl":null,"scrapedAt":null},{"id":"glazy_19684","name":"NR39","source":"glazy","cone":8,"coneRaw":"8","surface":"unknown","transparency":null,"atmosphere":"unknown","ingredients":[],"umf":{"Na2O":0.3527,"K2O":0.1083,"MgO":0.0942,"CaO":0.2609,"ZnO":0.1838,"Al2O3":0.5287,"Fe2O3":0.0046,"SiO2":2.7033},"SiO2_Al2O3_ratio":5.11,"R2O_RO_ratio":0.461,"fluxSum":0.9999,"x":2.7033,"y":0.5287,"imageUrl":null,"thumbnailUrl":null,"scrapedAt":null},{"id":"glazy_133809","name":"Nafziger's Gold Glaze","source":"glazy","cone":8,"coneRaw":"6-10","surface":"unknown","transparency":null,"atmosphere":"unknown","ingredients":[{"name":"Custer Feldspar","percentage":83,"isAdditional":false},{"name":"Ball Clay","percentage":8,"isAdditional":false},{"name":"Dolomite","percentage":5,"isAdditional":false},{"name":"Whiting","percentage":4,"isAdditional":false},{"name":"Black Copper Oxide","percentage":3,"isAdditional":true},{"name":"Zinc Oxide","percentage":3,"isAdditional":true},{"name":"Rutile","percentage":2,"isAdditional":true}],"umf":{"Na2O":0.1528,"K2O":0.3338,"MgO":0.1043,"CaO":0.2707,"ZnO":0.1384,"Al2O3":0.5935,"Fe2O3":0.0085,"SiO2":3.8492,"TiO2":0.0884,"CuO":0.1416},"SiO2_Al2O3_ratio":6.49,"R2O_RO_ratio":0.4866,"fluxSum":1.0,"x":3.8492,"y":0.5935,"imageUrl":null,"thumbnailUrl":null,"scrapedAt":null},{"id":"glazy_36343","name":"Nickel Blue on Amber (Non-Calcined Zinc Oxide, EPK variant)","source":"glazy","cone":8,"coneRaw":"6-10","surface":"gloss","transparency":null,"atmosphere":"unknown","ingredients":[],"umf":{"Na2O":0.2463,"K2O":0.0254,"MgO":0.002,"CaO":0.1123,"ZnO":0.6141,"Al2O3":0.0546,"B2O3":0.0377,"Fe2O3":0.001,"SiO2":1.829,"TiO2":0.0001,"P2O5":0.0001,"NiO":0.0558},"SiO2_Al2O3_ratio":33.5,"R2O_RO_ratio":0.2717,"fluxSum":1.0001,"x":1.829,"y":0.0546,"imageUrl":null,"thumbnailUrl":null,"scrapedAt":null},{"id":"glazy_23826","name":"Nickle Titanium Yellow Matte","source":"glazy","cone":8,"coneRaw":"8","surface":"matte","transparency":null,"atmosphere":"unknown","ingredients":[],"umf":{"K2O":0.1551,"MgO":0.4344,"CaO":0.3141,"ZnO":0.0964,"Al2O3":0.3099,"SiO2":2.5155,"TiO2":0.3276,"NiO":0.1051},"SiO2_Al2O3_ratio":8.12,"R2O_RO_ratio":0.1551,"fluxSum":1.0,"x":2.5155,"y":0.3099,"imageUrl":null,"thumbnailUrl":null,"scrapedAt":null},{"id":"glazy_64116","name":"Opaque Gray Browne? Gloss glaze, opaque gloss, potters complete book of clay and glazes MAC C8","source":"glazy","cone":8,"coneRaw":"8","surface":"unknown","transparency":null,"atmosphere":"unknown","ingredients":[],"umf":{"Na2O":0.1766,"K2O":0.3804,"MgO":0.0035,"CaO":0.4394,"Al2O3":0.6967,"Fe2O3":0.3488,"SiO2":6.9475},"SiO2_Al2O3_ratio":9.97,"R2O_RO_ratio":0.5571,"fluxSum":0.9999,"x":6.9475,"y":0.6967,"imageUrl":null,"thumbnailUrl":null,"scrapedAt":null},{"id":"glazy_23827","name":"Orange yellow","source":"glazy","cone":8,"coneRaw":"8","surface":"unknown","transparency":"opaque","atmosphere":"unknown","ingredients":[],"umf":{"K2O":0.172,"MgO":0.4899,"CaO":0.3381,"Al2O3":0.3386,"Fe2O3":0.0122,"SiO2":2.768,"TiO2":0.2222,"SnO2":0.0934},"SiO2_Al2O3_ratio":8.17,"R2O_RO_ratio":0.172,"fluxSum":1.0,"x":2.768,"y":0.3386,"imageUrl":null,"thumbnailUrl":null,"scrapedAt":null},{"id":"glazy_74950","name":"Pete's Moving Clear","source":"glazy","cone":8,"coneRaw":"5-11","surface":"gloss","transparency":"transparent","atmosphere":"oxidation","ingredients":[{"id":15458,"name":"Wollastonite","percentage":22,"isAdditional":false},{"id":15169,"name":"Ferro Frit 3134","percentage":21,"isAdditional":false},{"id":15137,"name":"EP Kaolin","percentage":20,"isAdditional":false},{"id":15400,"name":"Silica","percentage":18,"isAdditional":false},{"id":15422,"name":"Spodumene","percentage":9,"isAdditional":false},{"id":15305,"name":"Kona F-4 feldspar","percentage":7,"isAdditional":false},{"id":15433,"name":"Talc","percentage":3,"isAdditional":false}],"umf":{"Li2O":0.0669,"Na2O":0.1176,"K2O":0.0119,"MgO":0.0675,"CaO":0.7361,"Al2O3":0.3193,"B2O3":0.1908,"Fe2O3":0.0027,"SiO2":2.7933,"TiO2":0.0026,"P2O5":0.001},"SiO2_Al2O3_ratio":8.75,"R2O_RO_ratio":0.1964,"fluxSum":1.0,"x":2.7933,"y":0.3193,"imageUrl":null,"thumbnailUrl":null,"scrapedAt":null},{"id":"glazy_111005","name":"Processed Blue","source":"glazy","cone":8,"coneRaw":"6-10","surface":"unknown","transparency":null,"atmosphere":"unknown","ingredients":[],"umf":{"Na2O":0.1863,"K2O":0.1577,"CaO":0.5536,"SrO":0.1024,"Al2O3":0.4327,"B2O3":0.2289,"Fe2O3":0.004,"SiO2":4.2133,"TiO2":0.0554,"SnO2":0.0752,"CuO":0.0122},"SiO2_Al2O3_ratio":9.74,"R2O_RO_ratio":0.344,"fluxSum":1.0,"x":4.2133,"y":0.4327,"imageUrl":null,"thumbnailUrl":null,"scrapedAt":null},{"id":"glazy_110993","name":"Ranch Butter","source":"glazy","cone":8,"coneRaw":"6-10","surface":"unknown","transparency":null,"atmosphere":"unknown","ingredients":[],"umf":{"Na2O":0.1207,"K2O":0.1305,"MgO":0.2402,"CaO":0.5086,"Al2O3":0.2669,"B2O3":0.3768,"Fe2O3":0.0343,"SiO2":3.0187,"TiO2":0.5535,"P2O5":0.001},"SiO2_Al2O3_ratio":11.31,"R2O_RO_ratio":0.2512,"fluxSum":1.0,"x":3.0187,"y":0.2669,"imageUrl":null,"thumbnailUrl":null,"scrapedAt":null},{"id":"glazy_148141","name":"Red Matt Cone 8 (Adapted)","source":"glazy","cone":8,"coneRaw":"8","surface":"matte","transparency":"opaque","atmosphere":"unknown","ingredients":[],"umf":{"Na2O":0.0979,"K2O":0.0904,"MgO":0.4181,"CaO":0.3013,"ZnO":0.0922,"Al2O3":0.3531,"Fe2O3":0.1202,"SiO2":2.3643,"Cr2O3":0.0082},"SiO2_Al2O3_ratio":6.7,"R2O_RO_ratio":0.1883,"fluxSum":0.9999,"x":2.3643,"y":0.3531,"imageUrl":null,"thumbnailUrl":null,"scrapedAt":null},{"id":"glazy_33230","name":"Robyn's Eigg","source":"glazy","cone":8,"coneRaw":"6-10","surface":"matte","transparency":"opaque","atmosphere":"oxidation","ingredients":[{"id":15407,"name":"Soda Feldspar","percentage":51.6,"isAdditional":false},{"id":15457,"name":"Whiting","percentage":18.8,"isAdditional":false},{"id":15288,"name":"Kaolin","percentage":15.4,"isAdditional":false},{"id":15467,"name":"Zinc Oxide","percentage":8.6,"isAdditional":false},{"id":15400,"name":"Silica","percentage":5.6,"isAdditional":false},{"id":15443,"name":"Titanium Dioxide","percentage":3,"isAdditional":true},{"id":15122,"name":"Black Copper Oxide","percentage":2,"isAdditional":true},{"id":15393,"name":"Rutile","percentage":1,"isAdditional":true}],"umf":{"Na2O":0.2509,"CaO":0.4796,"ZnO":0.2694,"Al2O3":0.4057,"Fe2O3":0.0016,"SiO2":2.0521,"TiO2":0.1245,"CuO":0.0641},"SiO2_Al2O3_ratio":5.06,"R2O_RO_ratio":0.2509,"fluxSum":0.9999,"x":2.0521,"y":0.4057,"imageUrl":null,"thumbnailUrl":null,"scrapedAt":null},{"id":"glazy_64086","name":"Rutile Pink MAC C6-10 Reduction","source":"glazy","cone":8,"coneRaw":"6-10","surface":"unknown","transparency":null,"atmosphere":"unknown","ingredients":[],"umf":{"Na2O":0.0908,"K2O":0.1415,"MgO":0.1685,"CaO":0.4263,"BaO":0.1728,"Al2O3":0.3373,"B2O3":0.1627,"Fe2O3":0.0149,"SiO2":3.4,"TiO2":0.211,"P2O5":0.0009},"SiO2_Al2O3_ratio":10.08,"R2O_RO_ratio":0.2323,"fluxSum":0.9999,"x":3.4,"y":0.3373,"imageUrl":null,"thumbnailUrl":null,"scrapedAt":null},{"id":"glazy_101471","name":"S.K.A.  (TWU 1970's)","source":"glazy","cone":8,"coneRaw":"6-10","surface":"unknown","transparency":null,"atmosphere":"unknown","ingredients":[],"umf":{"Na2O":0.0703,"K2O":0.5192,"MgO":0.0381,"CaO":0.3725,"Al2O3":0.5568,"Fe2O3":0.0144,"SiO2":3.9136,"P2O5":0.0222},"SiO2_Al2O3_ratio":7.03,"R2O_RO_ratio":0.5894,"fluxSum":1.0001,"x":3.9136,"y":0.5568,"imageUrl":null,"thumbnailUrl":null,"scrapedAt":null},{"id":"glazy_24041","name":"Sandpaper","source":"glazy","cone":8,"coneRaw":"6-10","surface":"unknown","transparency":"opaque","atmosphere":"unknown","ingredients":[],"umf":{"Na2O":0.2181,"K2O":0.0697,"MgO":0.0052,"CaO":0.707,"Al2O3":0.566,"Fe2O3":0.0041,"SiO2":1.9119,"TiO2":0.0033,"P2O5":0.0013},"SiO2_Al2O3_ratio":3.38,"R2O_RO_ratio":0.2878,"fluxSum":1.0,"x":1.9119,"y":0.566,"imageUrl":null,"thumbnailUrl":null,"scrapedAt":null},{"id":"glazy_70361","name":"Sapphire Blue (Cedar Hill) (Copy)","source":"glazy","cone":8,"coneRaw":"6-10","surface":"gloss","transparency":"opaque","atmosphere":"unknown","ingredients":[],"umf":{"Na2O":0.0665,"K2O":0.147,"MgO":0.0023,"CaO":0.7842,"Al2O3":0.5518,"Fe2O3":0.0147,"SiO2":3.4441,"TiO2":0.1786,"P2O5":0.0016,"CoO":0.0651},"SiO2_Al2O3_ratio":6.24,"R2O_RO_ratio":0.2135,"fluxSum":1.0,"x":3.4441,"y":0.5518,"imageUrl":null,"thumbnailUrl":null,"scrapedAt":null},{"id":"glazy_39184","name":"Semi transparent Ash Glaze","source":"glazy","cone":8,"coneRaw":"6-10","surface":"unknown","transparency":null,"atmosphere":"reduction","ingredients":[{"id":15047,"name":"Mixed wood ash","percentage":42,"isAdditional":false},{"id":15119,"name":"Colemanite","percentage":32,"isAdditional":false},{"id":15058,"name":"Ball Clay","percentage":14,"isAdditional":false},{"id":15142,"name":"Feldspar","percentage":12,"isAdditional":false}],"umf":{"Na2O":0.0855,
