Repository: ryanlack616/stull-atlas

# stull-atlas
R.T. Stull in 1912 the Stull graph, trying to understand and improve on with new tools

File: data/glazes/glazy-processed.json (part 38 of 55)
"K2O":0.22,"MgO":0.1273,"CaO":0.5671,"Al2O3":0.1122,"B2O3":0.4236,"Fe2O3":0.0432,"SiO2":0.7359,"TiO2":0.0032,"P2O5":0.0731},"SiO2_Al2O3_ratio":6.56,"R2O_RO_ratio":0.3055,"fluxSum":0.9999,"x":0.7359,"y":0.1122,"imageUrl":null,"thumbnailUrl":null,"scrapedAt":null},{"id":"glazy_150706","name":"Shiseido Red","source":"glazy","cone":8,"coneRaw":"6-10","surface":"unknown","transparency":null,"atmosphere":"unknown","ingredients":[],"umf":{"Li2O":0.0749,"Na2O":0.2069,"K2O":0.054,"MgO":0.0026,"CaO":0.3914,"ZnO":0.2701,"Al2O3":0.2787,"B2O3":0.0815,"Fe2O3":0.0006,"SiO2":2.4865,"TiO2":0.1376},"SiO2_Al2O3_ratio":8.92,"R2O_RO_ratio":0.3358,"fluxSum":0.9999,"x":2.4865,"y":0.2787,"imageUrl":null,"thumbnailUrl":null,"scrapedAt":null},{"id":"glazy_32873","name":"Shorn Base + cobalt","source":"glazy","cone":8,"coneRaw":"6-10","surface":"unknown","transparency":null,"atmosphere":"oxidation","ingredients":[{"id":15125,"name":"Cornwall Stone","percentage":25,"isAdditional":false},{"id":15422,"name":"Spodumene","percentage":25,"isAdditional":false},{"id":15433,"name":"Talc","percentage":25,"isAdditional":false},{"id":15607,"name":"Vansil W-30 Wollastonite","percentage":25,"isAdditional":false},{"id":15114,"name":"Cobalt Carbonate","percentage":4,"isAdditional":true}],"umf":{"Li2O":0.1316,"Na2O":0.0269,"K2O":0.0224,"MgO":0.4084,"CaO":0.41,"Al2O3":0.214,"Fe2O3":0.0012,"SiO2":2.0577,"TiO2":0.0009,"MnO":0.0007,"CoO":0.0661},"SiO2_Al2O3_ratio":9.62,"R2O_RO_ratio":0.181,"fluxSum":0.9993,"x":2.0577,"y":0.214,"imageUrl":null,"thumbnailUrl":null,"scrapedAt":null},{"id":"glazy_136779","name":"Steve Loucks Black","source":"glazy","cone":8,"coneRaw":"6-10","surface":"gloss","transparency":"opaque","atmosphere":"unknown","ingredients":[],"umf":{"Na2O":0.2732,"K2O":0.0863,"MgO":0.0525,"CaO":0.5879,"Al2O3":0.4821,"B2O3":0.2163,"Fe2O3":0.2278,"SiO2":3.5138,"TiO2":0.0007,"P2O5":0.0004,"CoO":0.0934},"SiO2_Al2O3_ratio":7.29,"R2O_RO_ratio":0.3595,"fluxSum":0.9999,"x":3.5138,"y":0.4821,"imageUrl":null,"thumbnailUrl":null,"scrapedAt":null},{"id":"glazy_9826","name":"Strontium Matt:","source":"glazy","cone":8,"coneRaw":"6-10","surface":"unknown","transparency":null,"atmosphere":"unknown","ingredients":[],"umf":{"Li2O":0.0478,"Na2O":0.3349,"K2O":0.1061,"MgO":0.0078,"CaO":0.0281,"SrO":0.4752,"Al2O3":0.5669,"Fe2O3":0.0035,"SiO2":2.9957,"TiO2":0.0044},"SiO2_Al2O3_ratio":5.28,"R2O_RO_ratio":0.4888,"fluxSum":0.9999,"x":2.9957,"y":0.5669,"imageUrl":null,"thumbnailUrl":null,"scrapedAt":null},{"id":"glazy_110997","name":"Sweaty Liner","source":"glazy","cone":8,"coneRaw":"6-10","surface":"unknown","transparency":null,"atmosphere":"unknown","ingredients":[{"name":"EP Kaolin","percentage":38,"isAdditional":false},{"name":"Wollastonite","percentage":28,"isAdditional":false},{"name":"Johnson Matthey Frit 169","percentage":23,"isAdditional":false},{"name":"Ferro Frit 3134","percentage":9,"isAdditional":false},{"name":"Silica","percentage":7,"isAdditional":false},{"name":"Rutile","percentage":4,"isAdditional":true},{"name":"Black Copper Oxide","percentage":3,"isAdditional":true}],"umf":{"Na2O":0.2182,"K2O":0.0035,"MgO":0.0026,"CaO":0.7044,"SrO":0.0008,"BaO":0.0288,"ZnO":0.0418,"Al2O3":0.3527,"B2O3":0.2987,"Fe2O3":0.0106,"SiO2":2.1157,"TiO2":0.1165,"P2O5":0.0017,"CuO":0.0936},"SiO2_Al2O3_ratio":6.0,"R2O_RO_ratio":0.2217,"fluxSum":1.0001,"x":2.1157,"y":0.3527,"imageUrl":null,"thumbnailUrl":null,"scrapedAt":null},{"id":"glazy_78094","name":"TT Base","source":"glazy","cone":8,"coneRaw":"6-10","surface":"gloss","transparency":null,"atmosphere":"unknown","ingredients":[],"umf":{"Li2O":0.1028,"Na2O":0.1241,"K2O":0.0608,"MgO":0.0009,"CaO":0.7114,"Al2O3":0.3379,"B2O3":0.1932,"Fe2O3":0.002,"SiO2":2.7017,"TiO2":0.1495,"P2O5":0.0006},"SiO2_Al2O3_ratio":8.0,"R2O_RO_ratio":0.2877,"fluxSum":1.0,"x":2.7017,"y":0.3379,"imageUrl":null,"thumbnailUrl":null,"scrapedAt":null},{"id":"glazy_64118","name":"Translucent MAC C8","source":"glazy","cone":8,"coneRaw":"8","surface":"unknown","transparency":null,"atmosphere":"unknown","ingredients":[],"umf":{"Na2O":0.0042,"K2O":0.4516,"MgO":0.0917,"CaO":0.4524,"Al2O3":0.4679,"Fe2O3":0.0019,"SiO2":4.9538},"SiO2_Al2O3_ratio":10.59,"R2O_RO_ratio":0.4558,"fluxSum":0.9999,"x":4.9538,"y":0.4679,"imageUrl":null,"thumbnailUrl":null,"scrapedAt":null},{"id":"glazy_90133","name":"Transparent Stable Alkaline Glaze","source":"glazy","cone":8,"coneRaw":"8","surface":"unknown","transparency":"transparent","atmosphere":"unknown","ingredients":[],"umf":{"Na2O":0.2185,"K2O":0.0491,"MgO":0.0013,"CaO":0.7311,"Al2O3":0.382,"B2O3":0.3919,"SiO2":3.1533},"SiO2_Al2O3_ratio":8.25,"R2O_RO_ratio":0.2676,"fluxSum":1.0,"x":3.1533,"y":0.382,"imageUrl":null,"thumbnailUrl":null,"scrapedAt":null},{"id":"glazy_20238","name":"Turner's white glaze","source":"glazy","cone":8,"coneRaw":"6-10","surface":"unknown","transparency":null,"atmosphere":"oxidation","ingredients":[{"id":15407,"name":"Soda Feldspar","percentage":25,"isAdditional":false},{"id":15131,"name":"Custer Feldspar","percentage":20,"isAdditional":false},{"id":15137,"name":"EP Kaolin","percentage":18,"isAdditional":false},{"id":15400,"name":"Silica","percentage":12,"isAdditional":false},{"id":15135,"name":"Dolomite","percentage":10,"isAdditional":false},{"id":15457,"name":"Whiting","percentage":9,"isAdditional":false},{"id":15433,"name":"Talc","percentage":6,"isAdditional":false},{"id":15468,"name":"Zirconium dioxide","percentage":8,"isAdditional":true},{"id":15072,"name":"Bentonite","percentage":2,"isAdditional":true}],"umf":{"Na2O":0.1772,"K2O":0.0669,"MgO":0.3126,"CaO":0.4433,"Al2O3":0.4569,"Fe2O3":0.0043,"SiO2":2.8269,"TiO2":0.0026,"ZrO2":0.1965,"P2O5":0.001},"SiO2_Al2O3_ratio":6.19,"R2O_RO_ratio":0.2441,"fluxSum":1.0,"x":2.8269,"y":0.4569,"imageUrl":null,"thumbnailUrl":null,"scrapedAt":null},{"id":"glazy_30484","name":"V.C. Surface Texture 1","source":"glazy","cone":8,"coneRaw":"6-10","surface":"matte","transparency":null,"atmosphere":"reduction","ingredients":[{"id":15082,"name":"Borax","percentage":50,"isAdditional":false},{"id":15298,"name":"Kentucky OM #4 Ball Clay","percentage":30,"isAdditional":false},{"id":15442,"name":"Tin Oxide","percentage":20,"isAdditional":false}],"umf":{"Na2O":0.9446,"K2O":0.0227,"MgO":0.0212,"CaO":0.0115,"Al2O3":0.5846,"B2O3":1.8681,"Fe2O3":0.0147,"SiO2":1.9626,"TiO2":0.0321,"SnO2":0.945},"SiO2_Al2O3_ratio":3.36,"R2O_RO_ratio":0.9673,"fluxSum":1.0,"x":1.9626,"y":0.5846,"imageUrl":null,"thumbnailUrl":null,"scrapedAt":null},{"id":"glazy_30485","name":"V.C. Surface Texture 3","source":"glazy","cone":8,"coneRaw":"6-10","surface":"matte","transparency":null,"atmosphere":"reduction","ingredients":[{"id":15055,"name":"Wood ash","percentage":50,"isAdditional":false},{"id":15082,"name":"Borax","percentage":25,"isAdditional":false},{"id":15298,"name":"Kentucky OM #4 Ball Clay","percentage":25,"isAdditional":false}],"umf":{"Na2O":0.2372,"K2O":0.2332,"MgO":0.1652,"CaO":0.3644,"Al2O3":0.1469,"B2O3":0.2554,"Fe2O3":0.0565,"SiO2":0.7686,"TiO2":0.0073,"P2O5":0.0934},"SiO2_Al2O3_ratio":5.23,"R2O_RO_ratio":0.4704,"fluxSum":1.0,"x":0.7686,"y":0.1469,"imageUrl":null,"thumbnailUrl":null,"scrapedAt":null},{"id":"glazy_101474","name":"V100 Gronberg Clear ^6-10 (TWU 1970's)","source":"glazy","cone":8,"coneRaw":"6-10","surface":"unknown","transparency":null,"atmosphere":"unknown","ingredients":[],"umf":{"Na2O":0.1289,"K2O":0.1738,"MgO":0.07,"CaO":0.343,"ZnO":0.2843,"Al2O3":0.406,"B2O3":0.3065,"Fe2O3":0.0047,"SiO2":3.7327,"TiO2":0.0027,"P2O5":0.0012},"SiO2_Al2O3_ratio":9.19,"R2O_RO_ratio":0.3027,"fluxSum":1.0,"x":3.7327,"y":0.406,"imageUrl":null,"thumbnailUrl":null,"scrapedAt":null},{"id":"glazy_11986","name":"VC 611","source":"glazy","cone":8,"coneRaw":"6-10","surface":"gloss","transparency":"transparent","atmosphere":"reduction","ingredients":[{"id":15349,"name":"Nepheline Syenite","percentage":46,"isAdditional":false},{"id":15137,"name":"EP Kaolin","percentage":12,"isAdditional":false},{"id":15252,"name":"Gerstley Borate","percentage":12,"isAdditional":false},{"id":15400,"name":"Silica","percentage":12,"isAdditional":false},{"id":15457,"name":"Whiting","percentage":12,"isAdditional":false},{"id":15323,"name":"Lithium Carbonate","percentage":6,"isAdditional":false},{"id":15108,"name":"Chrome Oxide","percentage":0.5,"isAdditional":true}],"umf":{"Li2O":0.2239,"Na2O":0.2206,"K2O":0.0641,"MgO":0.0325,"CaO":0.4589,"Al2O3":0.4112,"B2O3":0.1264,"Fe2O3":0.0032,"SiO2":2.1492,"TiO2":0.002,"P2O5":0.0008,"Cr2O3":0.009},"SiO2_Al2O3_ratio":5.23,"R2O_RO_ratio":0.5086,"fluxSum":1.0,"x":2.1492,"y":0.4112,"imageUrl":null,"thumbnailUrl":null,"scrapedAt":null},{"id":"glazy_138149","name":"Val Cushing Blue","source":"glazy","cone":8,"coneRaw":"6-10","surface":"unknown","transparency":null,"atmosphere":"unknown","ingredients":[],"umf":{"Na2O":0.0611,"K2O":0.0538,"MgO":0.0053,"CaO":0.8799,"Al2O3":0.3635,"Fe2O3":0.0037,"SiO2":1.7739,"TiO2":0.0045,"P2O5":0.0009,"CoO":4.16},"SiO2_Al2O3_ratio":4.88,"R2O_RO_ratio":0.1149,"fluxSum":1.0001,"x":1.7739,"y":0.3635,"imageUrl":null,"thumbnailUrl":null,"scrapedAt":null},{"id":"glazy_133807","name":"Yellow Taffy","source":"glazy","cone":8,"coneRaw":"6-10","surface":"unknown","transparency":null,"atmosphere":"unknown","ingredients":[],"umf":{"Na2O":0.1841,"K2O":0.1556,"MgO":0.1851,"CaO":0.4752,"Al2O3":0.5581,"Fe2O3":0.0435,"SiO2":4.2383,"TiO2":0.2698},"SiO2_Al2O3_ratio":7.59,"R2O_RO_ratio":0.3397,"fluxSum":1.0,"x":4.2383,"y":0.5581,"imageUrl":null,"thumbnailUrl":null,"scrapedAt":null},{"id":"glazy_64114","name":"clear mat glaze MAC C8","source":"glazy","cone":8,"coneRaw":"8","surface":"unknown","transparency":null,"atmosphere":"unknown","ingredients":[],"umf":{"Na2O":0.2134,"K2O":0.0658,"MgO":0.0825,"CaO":0.6383,"Al2O3":0.4285,"Fe2O3":0.0016,"SiO2":3.1941},"SiO2_Al2O3_ratio":7.45,"R2O_RO_ratio":0.2792,"fluxSum":1.0,"x":3.1941,"y":0.4285,"imageUrl":null,"thumbnailUrl":null,"scrapedAt":null},{"id":"glazy_84894","name":"dipping clear","source":"glazy","cone":8,"coneRaw":"6-10","surface":"unknown","transparency":null,"atmosphere":"unknown","ingredients":[],"umf":{"Na2O":0.2549,"K2O":0.0496,"MgO":0.243,"CaO":0.4525,"Al2O3":0.3151,"B2O3":0.1885,"Fe2O3":0.0012,"SiO2":2.4747,"TiO2":0.0034},"SiO2_Al2O3_ratio":7.85,"R2O_RO_ratio":0.3045,"fluxSum":1.0,"x":2.4747,"y":0.3151,"imageUrl":null,"thumbnailUrl":null,"scrapedAt":null},{"id":"glazy_33721","name":"nr 44","source":"glazy","cone":8,"coneRaw":"6-10","surface":"satin","transparency":null,"atmosphere":"reduction","ingredients":[{"id":15349,"name":"Nepheline Syenite","percentage":77,"isAdditional":false},{"id":15400,"name":"Silica","percentage":7.4,"isAdditional":false},{"id":15135,"name":"Dolomite","percentage":5.3,"isAdditional":false},{"id":15457,"name":"Whiting","percentage":5.3,"isAdditional":false},{"id":15467,"name":"Zinc Oxide","percentage":5.3,"isAdditional":false},{"id":15108,"name":"Chrome Oxide","percentage":0.13,"isAdditional":true},{"id":15117,"name":"Cobalt Oxide","percentage":0.1,"isAdditional":true}],"umf":{"Na2O":0.3512,"K2O":0.1085,"MgO":0.0886,"CaO":0.2638,"ZnO":0.1879,"Al2O3":0.5076,"Fe2O3":0.0014,"SiO2":2.5994,"CoO":0.0036,"Cr2O3":0.0025},"SiO2_Al2O3_ratio":5.12,"R2O_RO_ratio":0.4597,"fluxSum":1.0,"x":2.5994,"y":0.5076,"imageUrl":null,"thumbnailUrl":null,"scrapedAt":null},{"id":"glazy_43765","name":"nr 44 (Copy)","source":"glazy","cone":8,"coneRaw":"6-10","surface":"satin","transparency":null,"atmosphere":"reduction","ingredients":[{"id":15349,"name":"Nepheline Syenite","percentage":73,"isAdditional":false},{"id":15400,"name":"Silica","percentage":7,"isAdditional":false},{"id":15135,"name":"Dolomite","percentage":5,"isAdditional":false},{"id":15457,"name":"Whiting","percentage":5,"isAdditional":false},{"id":15467,"name":"Zinc Oxide","percentage":5,"isAdditional":false},{"id":15393,"name":"Rutile","percentage":3,"isAdditional":true},{"id":15443,"name":"Titanium Dioxide","percentage":3,"isAdditional":true}],"umf":{"Na2O":0.3521,"K2O":0.1088,"MgO":0.0884,"CaO":0.2633,"ZnO":0.1874,"Al2O3":0.5089,"Fe2O3":0.0071,"SiO2":2.6051,"TiO2":0.2177},"SiO2_Al2O3_ratio":5.12,"R2O_RO_ratio":0.4609,"fluxSum":1.0,"x":2.6051,"y":0.5089,"imageUrl":null,"thumbnailUrl":null,"scrapedAt":null},{"id":"glazy_76832","name":"white transparent glaze testing","source":"glazy","cone":8,"coneRaw":"7-9","surface":"unknown","transparency":null,"atmosphere":"unknown","ingredients":[],"umf":{"Na2O":0.0442,"K2O":0.1546,"MgO":0.0964,"CaO":0.7047,"Al2O3":0.4013,"B2O3":0.3482,"Fe2O3":0.0033,"SiO2":3.2206},"SiO2_Al2O3_ratio":8.03,"R2O_RO_ratio":0.1988,"fluxSum":0.9999,"x":3.2206,"y":0.4013,"imageUrl":null,"thumbnailUrl":null,"scrapedAt":null},{"id":"glazy_115164","name":"5k5v Mushroom-colored silky matt","source":"glazy","cone":8.5,"coneRaw":"8-9","surface":"unknown","transparency":null,"atmosphere":"unknown","ingredients":[],"umf":{"K2O":0.1989,"CaO":0.1158,"BaO":0.2042,"ZnO":0.481,"Al2O3":0.3352,"Fe2O3":0.0072,"SiO2":1.4656,"TiO2":0.1305},"SiO2_Al2O3_ratio":4.37,"R2O_RO_ratio":0.1989,"fluxSum":0.9999,"x":1.4656,"y":0.3352,"imageUrl":null,"thumbnailUrl":null,"scrapedAt":null},{"id":"glazy_24811","name":"Albany Slip Glaze","source":"glazy","cone":8.5,"coneRaw":"7-10","surface":"gloss","transparency":"opaque","atmosphere":"unknown","ingredients":[{"id":15015,"name":"Albany slip","percentage":60,"isAdditional":false},{"id":15125,"name":"Cornwall Stone","percentage":25,"isAdditional":false},{"id":15457,"name":"Whiting","percentage":10,"isAdditional":false},{"id":15387,"name":"Red Iron Oxide","percentage":5,"isAdditional":false}],"umf":{"Na2O":0.0796,"K2O":0.1203,"MgO":0.1559,"CaO":0.6442,"Al2O3":0.4771,"Fe2O3":0.1877,"SiO2":3.3455,"TiO2":0.0132},"SiO2_Al2O3_ratio":7.01,"R2O_RO_ratio":0.1999,"fluxSum":1.0,"x":3.3455,"y":0.4771,"imageUrl":null,"thumbnailUrl":null,"scrapedAt":null},{"id":"glazy_115359","name":"Forfra med Li + Ba","source":"glazy","cone":8.5,"coneRaw":"7-10","surface":"unknown","transparency":"transparent","atmosphere":"unknown","ingredients":[],"umf":{"Li2O":0.2856,"Na2O":0.0214,"K2O":0.0021,"MgO":0.0273,"CaO":0.0911,"BaO":0.5725,"Al2O3":0.3081,"B2O3":0.0994,"Fe2O3":0.0028,"SiO2":2.4334,"TiO2":0.0003,"P2O5":0.0002},"SiO2_Al2O3_ratio":7.9,"R2O_RO_ratio":0.3091,"fluxSum":1.0,"x":2.4334,"y":0.3081,"imageUrl":null,"thumbnailUrl":null,"scrapedAt":null},{"id":"glazy_115362","name":"Forfra med Li + Ba (h\u00f8j)","source":"glazy","cone":8.5,"coneRaw":"7-10","surface":"unknown","transparency":"transparent","atmosphere":"unknown","ingredients":[],"umf":{"Li2O":0.2636,"Na2O":0.0245,"K2O":0.019,"MgO":0.031,"CaO":0.1014,"BaO":0.5604,"Al2O3":0.4968,"B2O3":0.1104,"Fe2O3":0.0074,"SiO2":3.4174,"TiO2":0.0004,"P2O5":0.0002},"SiO2_Al2O3_ratio":6.88,"R2O_RO_ratio":0.3071,"fluxSum":0.9999,"x":3.4174,"y":0.4968,"imageUrl":null,"thumbnailUrl":null,"scrapedAt":null},{"id":"glazy_115373","name":"Forfra med Li + Ca","source":"glazy","cone":8.5,"coneRaw":"7-10","surface":"unknown","transparency":"transparent","atmosphere":"unknown","ingredients":[],"umf":{"Li2O":0.2831,"Na2O":0.0212,"K2O":0.0021,"MgO":0.027,"CaO":0.6666,"Al2O3":0.3054,"B2O3":0.0985,"Fe2O3":0.0028,"SiO2":2.4649,"TiO2":0.0003,"P2O5":0.0002},"SiO2_Al2O3_ratio":8.07,"R2O_RO_ratio":0.3064,"fluxSum":1.0,"x":2.4649,"y":0.3054,"imageUrl":null,"thumbnailUrl":null,"scrapedAt":null},{"id":"glazy_90746","name":"John Post's Calcium Matte Blue Green","source":"glazy","cone":8.5,"coneRaw":"7-10","surface":"unknown","transparency":null,"atmosphere":"unknown","ingredients":[{"id":15349,"name":"Nepheline Syenite","percentage":32.5,"isAdditional":false},{"id":15298,"name":"Kentucky OM #4 Ball Clay","percentage":30.2,"isAdditional":false},{"id":15458,"name":"Wollastonite","percentage":16.3,"isAdditional":false},{"id":15400,"name":"Silica","percentage":10.4,"isAdditional":false},{"id":15169,"name":"Ferro Frit 3134","percentage":5.7,"isAdditional":false},{"id":15457,"name":"Whiting","percentage":4.9,"isAdditional":false},{"id":15443,"name":"Titanium Dioxide","percentage":3.5,"isAdditional":false},{"id":15120,"name":"Copper Carbonate","percentage":1.5,"isAdditional":false},{"id":15114,"name":"Cobalt Carbonate","percentage":0.5,"isAdditional":false}],"umf":{"Na2O":0.2073,"K2O":0.0636,"MgO":0.0127,"CaO":0.7164,"Al2O3":0.5269,"B2O3":0.0622,"Fe2O3":0.0076,"SiO2":3.209,"TiO2":0.1612,"CuO":0.0405,"CoO":0.014},"SiO2_Al2O3_ratio":6.09,"R2O_RO_ratio":0.2709,"fluxSum":1.0,"x":3.209,"y":0.5269,"imageUrl":null,"thumbnailUrl":null,"scrapedAt":null},{"id":"glazy_91410","name":"Longquan Celadon, Dayao (\u5927\u7a91/\u5927\u7aaf) Kiln 1","source":"glazy","cone":8.5,"coneRaw":"7-10","surface":"unknown","transparency":null,"atmosphere":"unknown","ingredients":[],"umf":{"K2O":0.2353,"MgO":0.0603,"CaO":0.7044,"Al2O3":0.5944,"Fe2O3":0.0264,"SiO2":4.4932,"P2O5":0.0066},"SiO2_Al2O3_ratio":7.56,"R2O_RO_ratio":0.2353,"fluxSum":1.0,"x":4.4932,"y":0.5944,"imageUrl":null,"thumbnailUrl":null,"scrapedAt":null},{"id":"glazy_91411","name":"Longquan Celadon, Dayao (\u5927\u7a91/\u5927\u7aaf) Kiln 2","source":"glazy","cone":8.5,"coneRaw":"7-10","surface":"unknown","transparency":null,"atmosphere":"unknown","ingredients":[],"umf":{"K2O":0.205,"MgO":0.073,"CaO":0.722,"Al2O3":0.6286,"Fe2O3":0.0186,"SiO2":4.4587,"P2O5":0.0067},"SiO2_Al2O3_ratio":7.09,"R2O_RO_ratio":0.205,"fluxSum":1.0,"x":4.4587,"y":0.6286,"imageUrl":null,"thumbnailUrl":null,"scrapedAt":null},{"id":"glazy_91404","name":"Longquan Celadon, Five Dynasties","source":"glazy","cone":8.5,"coneRaw":"7-10","surface":"unknown","transparency":null,"atmosphere":"unknown","ingredients":[],"umf":{"K2O":0.1253,"MgO":0.1349,"CaO":0.7398,"Al2O3":0.4311,"Fe2O3":0.0258,"SiO2":2.5493,"TiO2":0.0116},"SiO2_Al2O3_ratio":5.91,"R2O_RO_ratio":0.1253,"fluxSum":1.0,"x":2.5493,"y":0.4311,"imageUrl":null,"thumbnailUrl":null,"scrapedAt":null},{"id":"glazy_91403","name":"Longquan Celadon, Ming Dynasty","source":"glazy","cone":8.5,"coneRaw":"7-10","surface":"unknown","transparency":null,"atmosphere":"unknown","ingredients":[],"umf":{"Na2O":0.003,"K2O":0.4056,"MgO":0.1721,"CaO":0.4193,"Al2O3":0.5179,"Fe2O3":0.0276,"SiO2":4.25,"TiO2":0.006},"SiO2_Al2O3_ratio":8.21,"R2O_RO_ratio":0.4086,"fluxSum":1.0,"x":4.25,"y":0.5179,"imageUrl":null,"thumbnailUrl":null,"scrapedAt":null},{"id":"glazy_91408","name":"Longquan Celadon, Ming Dynasty 2","source":"glazy","cone":8.5,"coneRaw":"7-10","surface":"unknown","transparency":null,"atmosphere":"unknown","ingredients":[],"umf":{"K2O":0.4066,"MgO":0.1709,"CaO":0.4225,"Al2O3":0.5968,"Fe2O3":0.0249,"SiO2":4.2144,"TiO2":0.0105},"SiO2_Al2O3_ratio":7.06,"R2O_RO_ratio":0.4066,"fluxSum":1.0,"x":4.2144,"y":0.5968,"imageUrl":null,"thumbnailUrl":null,"scrapedAt":null},{"id":"glazy_91405","name":"Longquan Celadon, Nothern Song Dynasty","source":"glazy","cone":8.5,"coneRaw":"7-10","surface":"unknown","transparency":null,"atmosphere":"unknown","ingredients":[],"umf":{"K2O":0.1618,"MgO":0.0899,"CaO":0.7483,"Al2O3":0.5533,"Fe2O3":0.0219,"SiO2":3.3126,"TiO2":0.0046,"P2O5":0.0044},"SiO2_Al2O3_ratio":5.99,"R2O_RO_ratio":0.1618,"fluxSum":1.0,"x":3.3126,"y":0.5533,"imageUrl":null,"thumbnailUrl":null,"scrapedAt":null},{"id":"glazy_91399","name":"Longquan Celadon, Southern Song Dynasty 1","source":"glazy","cone":8.5,"coneRaw":"7-10","surface":"unknown","transparency":null,"atmosphere":"unknown","ingredients":[],"umf":{"K2O":0.2378,"MgO":0.1013,"CaO":0.6609,"Al2O3":0.4805,"Fe2O3":0.0166,"SiO2":3.5865},"SiO2_Al2O3_ratio":7.46,"R2O_RO_ratio":0.2378,"fluxSum":1.0,"x":3.5865,"y":0.4805,"imageUrl":null,"thumbnailUrl":null,"scrapedAt":null},{"id":"glazy_91400","name":"Longquan Celadon, Southern Song Dynasty 2","source":"glazy","cone":8.5,"coneRaw":"7-10","surface":"unknown","transparency":null,"atmosphere":"unknown","ingredients":[],"umf":{"K2O":0.2946,"MgO":0.0753,"CaO":0.63,"Al2O3":0.6683,"Fe2O3":0.0192,"SiO2":4.7434},"SiO2_Al2O3_ratio":7.1,"R2O_RO_ratio":0.2946,"fluxSum":0.9999,"x":4.7434,"y":0.6683,"imageUrl":null,"thumbnailUrl":null,"scrapedAt":null},{"id":"glazy_91406","name":"Longquan Celadon, Southern Song Dynasty 3","source":"glazy","cone":8.5,"coneRaw":"7-10","surface":"unknown","transparency":null,"atmosphere":"unknown","ingredients":[],"umf":{"K2O":0.2882,"CaO":0.7118,"Al2O3":0.6184,"Fe2O3":0.0138,"SiO2":4.7103,"P2O5":0.0042},"SiO2_Al2O3_ratio":7.62,"R2O_RO_ratio":0.2882,"fluxSum":1.0,"x":4.7103,"y":0.6184,"imageUrl":null,"thumbnailUrl":null,"scrapedAt":null},{"id":"glazy_91402","name":"Longquan Celadon, Yuan Dynasty","source":"glazy","cone":8.5,"coneRaw":"7-10","surface":"unknown","transparency":null,"atmosphere":"unknown","ingredients":[],"umf":{"K2O":0.3955,"MgO":0.0772,"CaO":0.5273,"Al2O3":0.7411,"Fe2O3":0.0282,"SiO2":4.7178,"TiO2":0.0119},"SiO2_Al2O3_ratio":6.37,"R2O_RO_ratio":0.3955,"fluxSum":1.0,"x":4.7178,"y":0.7411,"imageUrl":null,"thumbnailUrl":null,"scrapedAt":null},{"id":"glazy_91407","name":"Longquan Celadon, Yuan Dynasty 2","source":"glazy","cone":8.5,"coneRaw":"7-10","surface":"unknown","transparency":null,"atmosphere":"unknown","ingredients":[],"umf":{"K2O":0.4034,"MgO":0.0663,"CaO":0.5303,"Al2O3":0.7693,"Fe2O3":0.0349,"SiO2":4.9378,"TiO2":0.0122},"SiO2_Al2O3_ratio":6.42,"R2O_RO_ratio":0.4034,"fluxSum":1.0,"x":4.9378,"y":0.7693,"imageUrl":null,"thumbnailUrl":null,"scrapedAt":null},{"id":"glazy_43864","name":"M 3 No. 46","source":"glazy","cone":8.5,"coneRaw":"8-9","surface":"unknown","transparency":null,"atmosphere":"unknown","ingredients":[],"umf":{"Na2O":0.0477,"K2O":0.1024,"MgO":0.3652,"CaO":0.4848,"Al2O3":0.3922,"Fe2O3":0.0019,"SiO2":1.4796,"P2O5":0.033},"SiO2_Al2O3_ratio":3.77,"R2O_RO_ratio":0.1501,"fluxSum":1.0001,"x":1.4796,"y":0.3922,"imageUrl":null,"thumbnailUrl":null,"scrapedAt":null},{"id":"glazy_43862","name":"M1U2 No. 42","source":"glazy","cone":8.5,"coneRaw":"8-9","surface":"unknown","transparency":null,"atmosphere":"unknown","ingredients":[],"umf":{"K2O":0.2113,"MgO":0.2605,"CaO":0.2605,"ZnO":0.2676,"Al2O3":0.4003,"SiO2":1.7175,"TiO2":0.1637,"CoO":0.0366,"NiO":0.0292},"SiO2_Al2O3_ratio":4.29,"R2O_RO_ratio":0.2113,"fluxSum":0.9999,"x":1.7175,"y":0.4003,"imageUrl":null,"thumbnailUrl":null,"scrapedAt":null},{"id":"glazy_135724","name":"Mamo/Weiser","source":"glazy","cone":8.5,"coneRaw":"8-9","surface":"unknown","transparency":null,"atmosphere":"unknown","ingredients":[],"umf":{"Na2O":0.1453,"K2O":0.1418,"MgO":0.3513,"CaO":0.3616,"Al2O3":0.532,"Fe2O3":0.0043,"SiO2":2.5355,"TiO2":0.0002},"SiO2_Al2O3_ratio":4.77,"R2O_RO_ratio":0.2871,"fluxSum":1.0,"x":2.5355,"y":0.532,"imageUrl":null,"thumbnailUrl":null,"scrapedAt":null},{"id":"glazy_24187","name":"Matt white EC383","source":"glazy","cone":8.5,"coneRaw":"8-9","surface":"unknown","transparency":"opaque","atmosphere":"unknown","ingredients":[],"umf":{"Na2O":0.0063,"K2O":0.164,"MgO":0.2876,"CaO":0.5422,"Al2O3":0.1881,"Fe2O3":0.0028,"SiO2":2.3944},"SiO2_Al2O3_ratio":12.73,"R2O_RO_ratio":0.1703,"fluxSum":1.0001,"x":2.3944,"y":0.1881,"imageUrl":null,"thumbnailUrl":null,"scrapedAt":null},{"id":"glazy_106192","name":"NO. 20","source":"glazy","cone":8.5,"coneRaw":"8-9","surface":"unknown","transparency":null,"atmosphere":"unknown","ingredients":[],"umf":{"Na2O":0.0062,"K2O":0.1635,"MgO":0.2862,"CaO":0.544,"Al2O3":0.1875,"Fe2O3":0.0152,"SiO2":2.3868,"TiO2":0.226},"SiO2_Al2O3_ratio":12.73,"R2O_RO_ratio":0.1697,"fluxSum":0.9999,"x":2.3868,"y":0.1875,"imageUrl":null,"thumbnailUrl":null,"scrapedAt":null},{"id":"glazy_106190","name":"NO.18","source":"glazy","cone":8.5,"coneRaw":"8-9","surface":"unknown","transparency":null,"atmosphere":"unknown","ingredients":[],"umf":{"Na2O":0.0063,"K2O":0.1643,"MgO":0.2875,"CaO":0.542,"Al2O3":0.1883,"Fe2O3":0.0238,"SiO2":2.3976,"TiO2":0.2269},"SiO2_Al2O3_ratio":12.73,"R2O_RO_ratio":0.1706,"fluxSum":1.0001,"x":2.3976,"y":0.1883,"imageUrl":null,"thumbnailUrl":null,"scrapedAt":null},{"id":"glazy_132171","name":"NO.18 (Copy 2)","source":"glazy","cone":8.5,"coneRaw":"8-9","surface":"unknown","transparency":null,"atmosphere":"unknown","ingredients":[],"umf":{"Na2O":0.0912,"K2O":0.2181,"MgO":0.3458,"CaO":0.3449,"Al2O3":0.4162,"Fe2O3":0.0256,"SiO2":3.2432,"TiO2":0.2616},"SiO2_Al2O3_ratio":7.79,"R2O_RO_ratio":0.3093,"fluxSum":1.0,"x":3.2432,"y":0.4162,"imageUrl":null,"thumbnailUrl":null,"scrapedAt":null},{"id":"glazy_29622","name":"Pier Day Glo - Lime Jello","source":"glazy","cone":8.5,"coneRaw":"8-9","surface":"unknown","transparency":null,"atmosphere":"reduction","ingredients":[{"id":15400,"name":"Silica","percentage":33.1,"isAdditional":false},{"id":15062,"name":"Barium Carbonate","percentage":21.7,"isAdditional":false},{"id":15422,"name":"Spodumene","percentage":13.58,"isAdditional":false},{"id":15167,"name":"Ferro Frit 3110","percentage":11.31,"isAdditional":false},{"id":15268,"name":"Grolleg Kaolin","percentage":10.86,"isAdditional":false},{"id":15467,"name":"Zinc Oxide","percentage":6.78,"isAdditional":false},{"id":15171,"name":"Ferro Frit 3195","percentage":2.67,"isAdditional":false},{"id":15378,"name":"Praseodymium oxide","percentage":7.71,"isAdditional":true},{"id":15491,"name":"Veegum T","percentage":1.4,"isAdditional":true},{"id":15469,"name":"Zircopax","percentage":1.3,"isAdditional":true},{"id":15113,"name":"CMC Gum","percentage":0.4,"isAdditional":true},{"id":15120,"name":"Copper Carbonate","percentage":0.02,"isAdditional":true}],"umf":{"Li2O":0.1281,"Na2O":0.1071,"K2O":0.0177,"MgO":0.0028,"CaO":0.0644,"BaO":0.3868,"ZnO":0.2932,"Al2O3":0.2924,"B2O3":0.0456,"Fe2O3":0.0017,"SiO2":3.3199,"TiO2":0.0001,"ZrO2":0.025,"CuO":0.0006},"SiO2_Al2O3_ratio":11.35,"R2O_RO_ratio":0.2529,"fluxSum":1.0001,"x":3.3199,"y":0.2924,"imageUrl":null,"thumbnailUrl":null,"scrapedAt":null},{"id":"glazy_29621","name":"Pier Day Glo - Pink Lemonade","source":"glazy","cone":8.5,"coneRaw":"8-9","surface":"unknown","transparency":null,"atmosphere":"reduction","ingredients":[{"id":15400,"name":"Silica","percentage":33.1,"isAdditional":false},{"id":15062,"name":"Barium Carbonate","percentage":21.7,"isAdditional":false},{"id":15422,"name":"Spodumene","percentage":13.58,"isAdditional":false},{"id":15167,"name":"Ferro Frit 3110","percentage":11.31,"isAdditional":false},{"id":15268,"name":"Grolleg Kaolin","percentage":10.86,"isAdditional":false},{"id":15467,"name":"Zinc Oxide","percentage":6.78,"isAdditional":false},{"id":15171,"name":"Ferro Frit 3195","percentage":2.67,"isAdditional":false},{"id":29928,"name":"Erbium Oxide","percentage":8.74,"isAdditional":true},{"id":15491,"name":"Veegum T","percentage":1.4,"isAdditional":true},{"id":15469,"name":"Zircopax","percentage":1.3,"isAdditional":true},{"id":15113,"name":"CMC Gum","percentage":0.4,"isAdditional":true},{"id":15120,"name":"Copper Carbonate","percentage":0.02,"isAdditional":true}],"umf":{"Li2O":0.1281,"Na2O":0.1071,"K2O":0.0177,"MgO":0.0028,"CaO":0.0644,"BaO":0.3868,"ZnO":0.2932,"Al2O3":0.2924,"B2O3":0.0456,"Fe2O3":0.0017,"SiO2":3.3199,"TiO2":0.0001,"ZrO2":0.025,"CuO":0.0006},"SiO2_Al2O3_ratio":11.35,"R2O_RO_ratio":0.2529,"fluxSum":1.0001,"x":3.3199,"y":0.2924,"imageUrl":null,"thumbnailUrl":null,"scrapedAt":null},{"id":"glazy_36508","name":"Rhodes modified magnesia plus zinc","source":"glazy","cone":8.5,"coneRaw":"8-9","surface":"gloss","transparency":"translucent","atmosphere":"unknown","ingredients":[],"umf":{"Na2O":0.0388,"K2O":0.0846,"MgO":0.2535,"CaO":0.1992,"ZnO":0.424,"Al2O3":0.1568,"B2O3":0.1905,"Fe2O3":0.0012,"SiO2":1.8399,"TiO2":0.0013},"SiO2_Al2O3_ratio":11.73,"R2O_RO_ratio":0.1234,"fluxSum":1.0001,"x":1.8399,"y":0.1568,"imageUrl":null,"thumbnailUrl":null,"scrapedAt":null},{"id":"glazy_28104","name":"Richard Baxter Blue","source":"glazy","cone":8.5,"coneRaw":"8-9","surface":"unknown","transparency":null,"atmosphere":"unknown","ingredients":[],"umf":{"Li2O":0.0847,"Na2O":0.2366,"K2O":0.0744,"MgO":0.0083,"CaO":0.0205,"BaO":0.5756,"Al2O3":0.3982,"Fe2O3":0.0036,"SiO2":2.1341,"TiO2":0.0026},"SiO2_Al2O3_ratio":5.36,"R2O_RO_ratio":0.3957,"fluxSum":1.0001,"x":2.1341,"y":0.3982,"imageUrl":null,"thumbnailUrl":null,"scrapedAt":null},{"id":"glazy_22146","name":"Runny rutile","source":"glazy","cone":8.5,"coneRaw":"8-9","surface":"unknown","transparency":null,"atmosphere":"unknown","ingredients":[],"umf":{"Na2O":0.0439,"K2O":0.0963,"MgO":0.2596,"CaO":0.6002,"Al2O3":0.3515,"Fe2O3":0.0156,"SiO2":2.7569,"TiO2":0.2725},"SiO2_Al2O3_ratio":7.84,"R2O_RO_ratio":0.1402,"fluxSum":1.0,"x":2.7569,"y":0.3515,"imageUrl":null,"thumbnailUrl":null,"scrapedAt":null},{"id":"glazy_43871","name":"T1B8 No. 9","source":"glazy","cone":8.5,"coneRaw":"8-9","surface":"unknown","transparency":null,"atmosphere":"unknown","ingredients":[],"umf":{"K2O":0.3661,"CaO":0.4705,"Al2O3":0.4279,"SiO2":3.1024,"MnO":0.1634},"SiO2_Al2O3_ratio":7.25,"R2O_RO_ratio":0.4376,"fluxSum":0.8366,"x":3.1024,"y":0.4279,"imageUrl":null,"thumbnailUrl":null,"scrapedAt":null},{"id":"glazy_101480","name":"X-26 ^8-9 (TWU 1970's)","source":"glazy","cone":8.5,"coneRaw":"8-9","surface":"unknown","transparency":null,"atmosphere":"unknown","ingredients":[],"umf":{"Na2O":0.0786,"K2O":0.1731,"MgO":0.0014,"CaO":0.3589,"ZnO":0.3881,"Al2O3":0.4642,"Fe2O3":0.0036,"SiO2":2.3162,"TiO2":0.0025,"P2O5":0.001},"SiO2_Al2O3_ratio":4.99,"R2O_RO_ratio":0.2517,"fluxSum":1.0001,"x":2.3162,"y":0.4642,"imageUrl":null,"thumbnailUrl":null,"scrapedAt":null},{"id":"glazy_23897","name":"fionas best test glaze ver3","source":"glazy","cone":8.5,"coneRaw":"8-9","surface":"unknown","transparency":null,"atmosphere":"unknown","ingredients":[],"umf":{"Li2O":0.1118,"K2O":0.1718,"CaO":0.4815,"ZnO":0.235,"Al2O3":0.3335,"SiO2":2.6626,"P2O5":0.0245},"SiO2_Al2O3_ratio":7.98,"R2O_RO_ratio":0.2836,"fluxSum":1.0001,"x":2.6626,"y":0.3335,"imageUrl":null,"thumbnailUrl":null,"scrapedAt":null},{"id":"glazy_23991","name":"fionas best test glaze ver4","source":"glazy","cone":8.5,"coneRaw":"8-9","surface":"unknown","transparency":null,"atmosphere":"unknown","ingredients":[],"umf":{"Li2O":0.1118,"K2O":0.1718,"CaO":0.4815,"ZnO":0.235,"Al2O3":0.3335,"SiO2":2.7372,"TiO2":0.1711,"ZrO2":0.0745,"P2O5":0.0245},"SiO2_Al2O3_ratio":8.21,"R2O_RO_ratio":0.2836,"fluxSum":1.0001,"x":2.7372,"y":0.3335,"imageUrl":null,"thumbnailUrl":null,"scrapedAt":null},{"id":"glazy_66055","name":"melting porcelaine recipe (remis sur 100)","source":"glazy","cone":8.5,"coneRaw":"8-9","surface":"unknown","transparency":null,"atmosphere":"unknown","ingredients":[],"umf":{"Na2O":0.0222,"K2O":0.0156,"MgO":0.0552,"CaO":0.9071,"Al2O3":0.4034,"B2O3":0.029,"Fe2O3":0.0041,"SiO2":1.5743,"TiO2":0.0123,"P2O5":0.2034},"SiO2_Al2O3_ratio":3.9,"R2O_RO_ratio":0.0378,"fluxSum":1.0001,"x":1.5743,"y":0.4034,"imageUrl":null,"thumbnailUrl":null,"scrapedAt":null},{"id":"glazy_8671","name":"4321","source":"glazy","cone":9,"coneRaw":"9","surface":"gloss","transparency":null,"atmosphere":"oxidation","ingredients":[{"id":15888,"name":"FELDSPATH CUSTER (Orthose)","percentage":40,"isAdditional":false},{"id":15889,"name":"Quartz / Silice 325M","percentage":30,"isAdditional":false},{"id":15457,"name":"Whiting","percentage":20,"isAdditional":false},{"id":15890,"name":"KAOLIN (EPK)","percentage":10,"isAdditional":false}],"umf":{"Na2O":0.0751,"K2O":0.1483,"CaO":0.7765,"Al2O3":0.3997,"SiO2":3.9983},"SiO2_Al2O3_ratio":10.0,"R2O_RO_ratio":0.2234,"fluxSum":0.9999,"x":3.9983,"y":0.3997,"imageUrl":null,"thumbnailUrl":null,"scrapedAt":null},{"id":"glazy_101496","name":"A-100 Garzio-Baby Blue ^8 (TWU 1970's)","source":"glazy","cone":9,"coneRaw":"8-10","surface":"unknown","transparency":null,"atmosphere":"unknown","ingredients":[],"umf":{"Na2O":0.1994,"K2O":0.0834,"MgO":0.2569,"CaO":0.4602,"Al2O3":0.4932,"Fe2O3":0.0106,"SiO2":2.6955,"TiO2":0.1241,"P2O5":0.0007},"SiO2_Al2O3_ratio":5.47,"R2O_RO_ratio":0.2828,"fluxSum":0.9999,"x":2.6955,"y":0.4932,"imageUrl":null,"thumbnailUrl":null,"scrapedAt":null},{"id":"glazy_132909","name":"A: Marie and Daito","source":"glazy","cone":9,"coneRaw":"8-10","surface":"unknown","transparency":null,"atmosphere":"unknown","ingredients":[],"umf":{"Na2O":0.1812,"K2O":0.0591,"MgO":0.0599,"CaO":0.6999,"Al2O3":0.6003,"B2O3":0.2309,"Fe2O3":0.0051,"SiO2":2.0005,"TiO2":0.039,"P2O5":0.0017},"SiO2_Al2O3_ratio":3.33,"R2O_RO_ratio":0.2403,"fluxSum":1.0001,"x":2.0005,"y":0.6003,"imageUrl":null,"thumbnailUrl":null,"scrapedAt":null},{"id":"glazy_132923","name":"B: Marie and Daito","source":"glazy","cone":9,"coneRaw":"8-10","surface":"unknown","transparency":null,"atmosphere":"unknown","ingredients":[],"umf":{"Na2O":0.181,"K2O":0.059,"MgO":0.0571,"CaO":0.7029,"Al2O3":0.599,"B2O3":0.2316,"Fe2O3":0.0051,"SiO2":5.9983,"TiO2":0.0387,"P2O5":0.0017},"SiO2_Al2O3_ratio":10.01,"R2O_RO_ratio":0.24,"fluxSum":1.0,"x":5.9983,"y":0.599,"imageUrl":null,"thumbnailUrl":null,"scrapedAt":null},{"id":"glazy_5320","name":"Barnes 1.2","source":"glazy","cone":9,"coneRaw":"9","surface":"matte","transparency":null,"atmosphere":"reduction","ingredients":[{"id":15657,"name":"Custer Feldspar (1989)","percentage":47.56,"isAdditional":false},{"id":15137,"name":"EP Kaolin","percentage":20.72,"isAdditional":false},{"id":15135,"name":"Dolomite","percentage":14.85,"isAdditional":false},{"id":15457,"name":"Whiting","percentage":9.4,"isAdditional":false},{"id":15080,"name":"Bone Ash","percentage":7.46,"isAdditional":false},{"id":15442,"name":"Tin Oxide","percentage":4.5,"isAdditional":true},{"id":15072,"name":"Bentonite","percentage":2,"isAdditional":true}],"umf":{"Na2O":0.0591,"K2O":0.1292,"MgO":0.1994,"CaO":0.6124,"Al2O3":0.3903,"Fe2O3":0.0035,"SiO2":1.7472,"TiO2":0.0024,"SnO2":0.0724,"P2O5":0.0549},"SiO2_Al2O3_ratio":4.48,"R2O_RO_ratio":0.1883,"fluxSum":1.0001,"x":1.7472,"y":0.3903,"imageUrl":null,"thumbnailUrl":null,"scrapedAt":null},{"id":"glazy_132929","name":"C: Marie and Daito","source":"glazy","cone":9,"coneRaw":"8-10","surface":"unknown","transparency":null,"atmosphere":"unknown","ingredients":[],"umf":{"Na2O":0.1469,"K2O":0.0454,"MgO":0.0647,"CaO":0.743,"Al2O3":0.2123,"B2O3":0.2439,"Fe2O3":0.0006,"SiO2":2.1255,"TiO2":0.0428},"SiO2_Al2O3_ratio":10.01,"R2O_RO_ratio":0.1923,"fluxSum":1.0,"x":2.1255,"y":0.2123,"imageUrl":null,"thumbnailUrl":null,"scrapedAt":null},{"id":"glazy_135721","name":"Candy Red p\u00f5hi","source":"glazy","cone":9,"coneRaw":"8-10","surface":"unknown","transparency":null,"atmosphere":"unknown","ingredients":[],"umf":{"Na2O":0.2522,"K2O":0.1728,"MgO":0.0418,"CaO":0.5332,"Al2O3":0.4482,"B2O3":0.183,"Fe2O3":0.0038,"SiO2":3.4737,"TiO2":0.0006,"P2O5":0.0003},"SiO2_Al2O3_ratio":7.75,"R2O_RO_ratio":0.425,"fluxSum":1.0,"x":3.4737,"y":0.4482,"imageUrl":null,"thumbnailUrl":null,"scrapedAt":null},{"id":"glazy_136148","name":"Candy Red p\u00f5hi + lahjendajad","source":"glazy","cone":9,"coneRaw":"8-10","surface":"unknown","transparency":null,"atmosphere":"unknown","ingredients":[],"umf":{"Na2O":0.2511,"K2O":0.1755,"MgO":0.0429,"CaO":0.5305,"Al2O3":0.5115,"B2O3":0.1819,"Fe2O3":0.0046,"SiO2":3.9622,"TiO2":0.0007,"P2O5":0.0003},"SiO2_Al2O3_ratio":7.75,"R2O_RO_ratio":0.4266,"fluxSum":1.0,"x":3.9622,"y":0.5115,"imageUrl":null,"thumbnailUrl":null,"scrapedAt":null},{"id":"glazy_29966","name":"Celadon Diagrama 1 DDM - D 1/20 + CuO","source":"glazy","cone":9,"coneRaw":"9","surface":"unknown","transparency":null,"atmosphere":"unknown","ingredients":[],"umf":{"CaO":1.0,"Al2O3":0.567,"SiO2":3.5093,"CuO":0.0978},"SiO2_Al2O3_ratio":6.19,"R2O_RO_ratio":0.0,"fluxSum":1.0,"x":3.5093,"y":0.567,"imageUrl":null,"thumbnailUrl":null,"scrapedAt":null},{"id":"glazy_101476","name":"Cornwall Stone ^8  (TWU 1970's)","source":"glazy","cone":9,"coneRaw":"8-10","surface":"unknown","transparency":null,"atmosphere":"unknown","ingredients":[],"umf":{"Na2O":0.0733,"K2O":0.0643,"MgO":0.0061,"CaO":0.4541,"BaO":0.2016,"ZnO":0.2007,"Al2O3":0.4022,"Fe2O3":0.004,"SiO2":2.2635,"TiO2":0.005,"P2O5":0.0009},"SiO2_Al2O3_ratio":5.63,"R2O_RO_ratio":0.1376,"fluxSum":1.0001,"x":2.2635,"y":0.4022,"imageUrl":null,"thumbnailUrl":null,"scrapedAt":null},{"id":"glazy_55435","name":"Crumpled","source":"glazy","cone":9,"coneRaw":"9","surface":"unknown","transparency":null,"atmosphere":"reduction","ingredients":[{"id":15131,"name":"Custer Feldspar","percentage":45.95,"isAdditional":false},{"id":15058,"name":"Ball Clay","percentage":13.13,"isAdditional":false},{"id":15281,"name":"Iron oxide","percentage":13.13,"isAdditional":false},{"id":15400,"name":"Silica","percentage":10.94,"isAdditional":false},{"id":15433,"name":"Talc","percentage":9.85,"isAdditional":false},{"id":15457,"name":"Whiting","percentage":4.38,"isAdditional":false},{"id":15108,"name":"Chrome Oxide","percentage":1.31,"isAdditional":false},{"id":15336,"name":"Manganese Dioxide","percentage":1.31,"isAdditional":false}],"umf":{"Na2O":0.116,"K2O":0.2515,"MgO":0.3963,"CaO":0.2362,"Al2O3":0.547,"Fe2O3":0.3983,"SiO2":4.719,"TiO2":0.0083,"Cr2O3":0.0433},"SiO2_Al2O3_ratio":8.63,"R2O_RO_ratio":0.3675,"fluxSum":1.0,"x":4.719,"y":0.547,"imageUrl":null,"thumbnailUrl":null,"scrapedAt":null},{"id":"glazy_31100","name":"Crystalline Red","source":"glazy","cone":9,"coneRaw":"9","surface":"unknown","transparency":"opaque","atmosphere":"unknown","ingredients":[],"umf":{"K2O":0.2733,"MgO":0.1203,"CaO":0.6064,"Al2O3":0.4532,"Fe2O3":0.1629,"SiO2":2.159,"P2O5":0.1363},"SiO2_Al2O3_ratio":4.76,"R2O_RO_ratio":0.2733,"fluxSum":1.0,"x":2.159,"y":0.4532,"imageUrl":null,"thumbnailUrl":null,"scrapedAt":null},{"id":"glazy_29965","name":"D 1/20 = Diagrama 1 DDM Celadon","source":"glazy","cone":9,"coneRaw":"9","surface":"unknown","transparency":null,"atmosphere":"unknown","ingredients":[],"umf":{"CaO":1.0,"Al2O3":0.5669,"SiO2":3.509},"SiO2_Al2O3_ratio":6.19,"R2O_RO_ratio":0.0,"fluxSum":1.0,"x":3.509,"y":0.5669,"imageUrl":null,"thumbnailUrl":null,"scrapedAt":null},{"id":"glazy_33324","name":"D 25 + 0,04 Fe2O3","source":"glazy","cone":9,"coneRaw":"9","surface":"unknown","transparency":null,"atmosphere":"unknown","ingredients":[],"umf":{"Na2O":0.0872,"K2O":0.1912,"CaO":0.7216,"Al2O3":0.3812,"Fe2O3":0.0394,"SiO2":6.1789,"TiO2":0.0012},"SiO2_Al2O3_ratio":16.21,"R2O_RO_ratio":0.2784,"fluxSum":1.0,"x":6.1789,"y":0.3812,"imageUrl":null,"thumbnailUrl":null,"scrapedAt":null},{"id":"glazy_33735","name":"D 33/12 DDM","source":"glazy","cone":9,"coneRaw":"9","surface":"unknown","transparency":null,"atmosphere":"unknown","ingredients":[],"umf":{"Na2O":0.1175,"K2O":0.2575,"CaO":0.6249,"Al2O3":0.5852,"SiO2":5.9241,"TiO2":0.0017},"SiO2_Al2O3_ratio":10.12,"R2O_RO_ratio":0.375,"fluxSum":0.9999,"x":5.9241,"y":0.5852,"imageUrl":null,"thumbnailUrl":null,"scrapedAt":null},{"id":"glazy_124262","name":"Delta 2","source":"glazy","cone":9,"coneRaw":"8-10","surface":"unknown","transparency":null,"atmosphere":"unknown","ingredients":[],"umf":{"Na2O":0.0031,"K2O":0.3605,"MgO":0.2546,"CaO":0.3819,"Al2O3":0.4351,"Fe2O3":0.0014,"SiO2":3.2112,"P2O5":0.057},"SiO2_Al2O3_ratio":7.38,"R2O_RO_ratio":0.3636,"fluxSum":1.0001,"x":3.2112,"y":0.4351,"imageUrl":null,"thumbnailUrl":null,"scrapedAt":null},{"id":"glazy_124263","name":"Delta 8","source":"glazy","cone":9,"coneRaw":"8-10","surface":"unknown","transparency":null,"atmosphere":"unknown","ingredients":[],"umf":{"Na2O":0.0037,"K2O":0.3044,"MgO":0.2126,"CaO":0.4792,"Al2O3":0.3946,"Fe2O3":0.0017,"SiO2":4.1585},"SiO2_Al2O3_ratio":10.54,"R2O_RO_ratio":0.3081,"fluxSum":0.9999,"x":4.1585,"y":0.3946,"imageUrl":null,"thumbnailUrl":null,"scrapedAt":null},{"id":"glazy_56998","name":"Diagrama 6/3 KL","source":"glazy","cone":9,"coneRaw":"8-10","surface":"unknown","transparency":null,"atmosphere":"unknown","ingredients":[],"umf":{"MgO":0.4538,"CaO":0.5462,"Al2O3":0.3703,"Fe2O3":0.1552,"SiO2":1.822,"P2O5":0.1091},"SiO2_Al2O3_ratio":4.92,"R2O_RO_ratio":0.0,"fluxSum":1.0,"x":1.822,"y":0.3703,"imageUrl":null,"thumbnailUrl":null,"scrapedAt":null},{"id":"glazy_101486","name":"E-100 Gray ^8-10 (TWU 1970's)","source":"glazy","cone":9,"coneRaw":"8-10","surface":"gloss","transparency":null,"atmosphere":"unknown","ingredients":[],"umf":{"Na2O":0.1556,"K2O":0.0658,"MgO":0.0009,"CaO":0.7777,"Al2O3":0.4034,"Fe2O3":0.0023,"SiO2":3.8087,"TiO2":0.0018,"P2O5":0.0007},"SiO2_Al2O3_ratio":9.44,"R2O_RO_ratio":0.2214,"fluxSum":1.0,"x":3.8087,"y":0.4034,"imageUrl":null,"thumbnailUrl":null,"scrapedAt":null},{"id":"glazy_144611","name":"EPK crystal glaze Christina Rodes angepasst",
