Repository: ryanlack616/stull-atlas

# stull-atlas
R.T. Stull in 1912 the Stull graph, trying to understand and improve on with new tools

File: data/glazes/glazy-processed.json (part 39 of 55)
"source":"glazy","cone":9,"coneRaw":"9","surface":"unknown","transparency":null,"atmosphere":"unknown","ingredients":[],"umf":{"Na2O":0.2366,"K2O":0.0361,"CaO":0.107,"ZnO":0.6203,"Al2O3":0.2373,"B2O3":0.0362,"Fe2O3":0.0019,"SiO2":2.5726,"TiO2":0.003,"CuO":0.0166},"SiO2_Al2O3_ratio":10.84,"R2O_RO_ratio":0.2727,"fluxSum":1.0,"x":2.5726,"y":0.2373,"imageUrl":null,"thumbnailUrl":null,"scrapedAt":null},{"id":"glazy_24680","name":"Edouard's Feuilles d'automne","source":"glazy","cone":9,"coneRaw":"9","surface":"unknown","transparency":null,"atmosphere":"unknown","ingredients":[{"id":15131,"name":"Custer Feldspar","percentage":56.8,"isAdditional":false},{"id":15137,"name":"EP Kaolin","percentage":16,"isAdditional":false},{"id":15135,"name":"Dolomite","percentage":13.6,"isAdditional":false},{"id":15457,"name":"Whiting","percentage":10.6,"isAdditional":false},{"id":15467,"name":"Zinc Oxide","percentage":3,"isAdditional":false},{"id":15077,"name":"Black Iron Oxide","percentage":2,"isAdditional":true},{"id":15275,"name":"Ilmenite","percentage":2,"isAdditional":true},{"id":15393,"name":"Rutile","percentage":2,"isAdditional":true}],"umf":{"Na2O":0.0722,"K2O":0.1589,"MgO":0.1939,"CaO":0.4788,"ZnO":0.0962,"Al2O3":0.4,"Fe2O3":0.0277,"SiO2":2.0072,"TiO2":0.0952,"P2O5":0.0008},"SiO2_Al2O3_ratio":5.02,"R2O_RO_ratio":0.2311,"fluxSum":1.0,"x":2.0072,"y":0.4,"imageUrl":null,"thumbnailUrl":null,"scrapedAt":null},{"id":"glazy_124634","name":"Elke\u2019s Fake Shino","source":"glazy","cone":9,"coneRaw":"8-10","surface":"gloss","transparency":"translucent","atmosphere":"unknown","ingredients":[],"umf":{"Na2O":0.1554,"K2O":0.028,"MgO":0.0054,"CaO":0.5975,"ZnO":0.2138,"Al2O3":0.2621,"B2O3":0.1005,"Fe2O3":0.0401,"SiO2":3.3608,"TiO2":0.004,"SnO2":0.1497},"SiO2_Al2O3_ratio":12.82,"R2O_RO_ratio":0.1834,"fluxSum":1.0001,"x":3.3608,"y":0.2621,"imageUrl":null,"thumbnailUrl":null,"scrapedAt":null},{"id":"glazy_101488","name":"F-100 S3 Semi Matte ^8-10  (TWU 1970's)","source":"glazy","cone":9,"coneRaw":"8-10","surface":"unknown","transparency":null,"atmosphere":"unknown","ingredients":[],"umf":{"Na2O":0.0759,"K2O":0.1678,"MgO":0.0028,"CaO":0.7536,"Al2O3":0.6561,"Fe2O3":0.0277,"SiO2":3.4361,"TiO2":0.3964,"P2O5":0.002},"SiO2_Al2O3_ratio":5.24,"R2O_RO_ratio":0.2437,"fluxSum":1.0001,"x":3.4361,"y":0.6561,"imageUrl":null,"thumbnailUrl":null,"scrapedAt":null},{"id":"glazy_412","name":"Feuilles d'automne","source":"glazy","cone":9,"coneRaw":"8-10","surface":"unknown","transparency":"opaque","atmosphere":"unknown","ingredients":[{"name":"Custer Feldspar","percentage":56.8,"isAdditional":false},{"name":"EP Kaolin","percentage":16,"isAdditional":false},{"name":"Dolomite","percentage":13.6,"isAdditional":false},{"name":"Whiting","percentage":10.6,"isAdditional":false},{"name":"Zinc Oxide","percentage":3,"isAdditional":false},{"name":"Black Iron Oxide","percentage":2,"isAdditional":true},{"name":"Ilmenite","percentage":2,"isAdditional":true},{"name":"Rutile","percentage":2,"isAdditional":true}],"umf":{"Na2O":0.0722,"K2O":0.1589,"MgO":0.1939,"CaO":0.4788,"ZnO":0.0962,"Al2O3":0.4,"Fe2O3":0.0277,"SiO2":2.0072,"TiO2":0.0952,"P2O5":0.0008},"SiO2_Al2O3_ratio":5.02,"R2O_RO_ratio":0.2311,"fluxSum":1.0,"x":2.0072,"y":0.4,"imageUrl":null,"thumbnailUrl":null,"scrapedAt":null},{"id":"glazy_114867","name":"Frederic Allen Herbst Oribe (derived) (low Al/Si)","source":"glazy","cone":9,"coneRaw":"9","surface":"unknown","transparency":null,"atmosphere":"unknown","ingredients":[],"umf":{"Na2O":0.0952,"K2O":0.1753,"MgO":0.1239,"CaO":0.3065,"BaO":0.2991,"Al2O3":0.2221,"B2O3":0.112,"Fe2O3":0.0584,"SiO2":1.7694,"TiO2":0.0109,"P2O5":0.0621,"CuO":0.0683},"SiO2_Al2O3_ratio":7.97,"R2O_RO_ratio":0.2705,"fluxSum":1.0,"x":1.7694,"y":0.2221,"imageUrl":null,"thumbnailUrl":null,"scrapedAt":null},{"id":"glazy_101484","name":"Grotel I ^8-9  (TWU 1970's)","source":"glazy","cone":9,"coneRaw":"8-10","surface":"gloss","transparency":"opaque","atmosphere":"unknown","ingredients":[],"umf":{"Na2O":0.0419,"K2O":0.0901,"MgO":0.003,"CaO":0.6157,"ZnO":0.2494,"Al2O3":0.235,"Fe2O3":0.0031,"SiO2":2.3379,"TiO2":0.0051,"SnO2":0.1347},"SiO2_Al2O3_ratio":9.95,"R2O_RO_ratio":0.132,"fluxSum":1.0001,"x":2.3379,"y":0.235,"imageUrl":null,"thumbnailUrl":null,"scrapedAt":null},{"id":"glazy_65836","name":"Harding Oilspot (kali mix) cover","source":"glazy","cone":9,"coneRaw":"8-10","surface":"unknown","transparency":null,"atmosphere":"unknown","ingredients":[],"umf":{"Na2O":0.0704,"K2O":0.1757,"CaO":0.3452,"BaO":0.2032,"ZnO":0.2054,"Al2O3":0.5089,"Fe2O3":0.0007,"SiO2":2.9682,"TiO2":0.0001,"ZrO2":0.2827},"SiO2_Al2O3_ratio":5.83,"R2O_RO_ratio":0.2461,"fluxSum":0.9999,"x":2.9682,"y":0.5089,"imageUrl":null,"thumbnailUrl":null,"scrapedAt":null},{"id":"glazy_135717","name":"Hennesy seladoni p\u00f5hi","source":"glazy","cone":9,"coneRaw":"8-10","surface":"unknown","transparency":null,"atmosphere":"unknown","ingredients":[],"umf":{"Na2O":0.1332,"K2O":0.1261,"MgO":0.076,"CaO":0.6648,"Al2O3":0.4126,"Fe2O3":0.0031,"SiO2":3.672,"TiO2":0.0001},"SiO2_Al2O3_ratio":8.9,"R2O_RO_ratio":0.2593,"fluxSum":1.0001,"x":3.672,"y":0.4126,"imageUrl":null,"thumbnailUrl":null,"scrapedAt":null},{"id":"glazy_61601","name":"Home made cone 9 / Feldespato K Crecer","source":"glazy","cone":9,"coneRaw":"9","surface":"unknown","transparency":null,"atmosphere":"unknown","ingredients":[],"umf":{"Na2O":0.0778,"K2O":0.2253,"MgO":0.0059,"CaO":0.6909,"Al2O3":0.9006,"Fe2O3":0.0108,"SiO2":9.004,"TiO2":0.0077},"SiO2_Al2O3_ratio":10.0,"R2O_RO_ratio":0.3031,"fluxSum":0.9999,"x":9.004,"y":0.9006,"imageUrl":null,"thumbnailUrl":null,"scrapedAt":null},{"id":"glazy_54796","name":"Home made cone 9/ Feldespato K Dp","source":"glazy","cone":9,"coneRaw":"9","surface":"unknown","transparency":null,"atmosphere":"unknown","ingredients":[],"umf":{"Na2O":0.1002,"K2O":0.2047,"MgO":0.0044,"CaO":0.6907,"Al2O3":0.9004,"Fe2O3":0.0113,"SiO2":9.0006,"TiO2":0.0062},"SiO2_Al2O3_ratio":10.0,"R2O_RO_ratio":0.3049,"fluxSum":1.0,"x":9.0006,"y":0.9004,"imageUrl":null,"thumbnailUrl":null,"scrapedAt":null},{"id":"glazy_18035","name":"Irvine Chun","source":"glazy","cone":9,"coneRaw":"8-10","surface":"unknown","transparency":null,"atmosphere":"reduction","ingredients":[{"id":15249,"name":"G-200 Feldspar","percentage":39.7,"isAdditional":false},{"id":15400,"name":"Silica","percentage":34.2,"isAdditional":false},{"id":15457,"name":"Whiting","percentage":16.6,"isAdditional":false},{"id":15331,"name":"Magnesium carbonate","percentage":4.5,"isAdditional":false},{"id":15467,"name":"Zinc Oxide","percentage":2.3,"isAdditional":false},{"id":15268,"name":"Grolleg Kaolin","percentage":2.1,"isAdditional":false},{"id":15080,"name":"Bone Ash","percentage":0.6,"isAdditional":false},{"id":15442,"name":"Tin Oxide","percentage":2,"isAdditional":true}],"umf":{"Na2O":0.0612,"K2O":0.1412,"MgO":0.1657,"CaO":0.5452,"ZnO":0.0867,"Al2O3":0.2448,"Fe2O3":0.0009,"SiO2":3.144,"SnO2":0.0407,"P2O5":0.0055},"SiO2_Al2O3_ratio":12.84,"R2O_RO_ratio":0.2024,"fluxSum":1.0,"x":3.144,"y":0.2448,"imageUrl":null,"thumbnailUrl":null,"scrapedAt":null},{"id":"glazy_5357","name":"Johnston's 446","source":"glazy","cone":9,"coneRaw":"9","surface":"unknown","transparency":null,"atmosphere":"reduction","ingredients":[{"id":15657,"name":"Custer Feldspar (1989)","percentage":54.35,"isAdditional":false},{"id":15058,"name":"Ball Clay","percentage":22.83,"isAdditional":false},{"id":15433,"name":"Talc","percentage":8.15,"isAdditional":false},{"id":15457,"name":"Whiting","percentage":8.15,"isAdditional":false},{"id":15137,"name":"EP Kaolin","percentage":6.52,"isAdditional":false},{"id":15252,"name":"Gerstley Borate","percentage":54.35,"isAdditional":true}],"umf":{"Na2O":0.1225,"K2O":0.1253,"MgO":0.2204,"CaO":0.5318,"Al2O3":0.3456,"B2O3":0.4063,"Fe2O3":0.0061,"SiO2":2.1646,"TiO2":0.0075,"P2O5":0.001},"SiO2_Al2O3_ratio":6.26,"R2O_RO_ratio":0.2478,"fluxSum":1.0,"x":2.1646,"y":0.3456,"imageUrl":null,"thumbnailUrl":null,"scrapedAt":null},{"id":"glazy_5432","name":"Kay Nine","source":"glazy","cone":9,"coneRaw":"9","surface":"unknown","transparency":null,"atmosphere":"reduction","ingredients":[{"id":15302,"name":"Kingman Feldspar","percentage":57.38,"isAdditional":false},{"id":15135,"name":"Dolomite","percentage":9.7,"isAdditional":false},{"id":15058,"name":"Ball Clay","percentage":8.44,"isAdditional":false},{"id":15062,"name":"Barium Carbonate","percentage":5.49,"isAdditional":false},{"id":15137,"name":"EP Kaolin","percentage":5.49,"isAdditional":false},{"id":15400,"name":"Silica","percentage":4.64,"isAdditional":false},{"id":15457,"name":"Whiting","percentage":4.64,"isAdditional":false},{"id":15393,"name":"Rutile","percentage":4.22,"isAdditional":false}],"umf":{"Na2O":0.0938,"K2O":0.2623,"MgO":0.1891,"CaO":0.3565,"BaO":0.0983,"Al2O3":0.5169,"Fe2O3":0.0135,"SiO2":2.9489,"TiO2":0.1728,"P2O5":0.0004},"SiO2_Al2O3_ratio":5.7,"R2O_RO_ratio":0.3561,"fluxSum":1.0,"x":2.9489,"y":0.5169,"imageUrl":null,"thumbnailUrl":null,"scrapedAt":null},{"id":"glazy_101501","name":"Laird ^8-10  (TWU 1970's)","source":"glazy","cone":9,"coneRaw":"8-10","surface":"unknown","transparency":null,"atmosphere":"unknown","ingredients":[],"umf":{"Na2O":0.0938,"K2O":0.1604,"MgO":0.0065,"CaO":0.6289,"ZnO":0.1104,"Al2O3":0.4431,"Fe2O3":0.0053,"SiO2":2.6929,"TiO2":0.1589},"SiO2_Al2O3_ratio":6.08,"R2O_RO_ratio":0.2542,"fluxSum":1.0,"x":2.6929,"y":0.4431,"imageUrl":null,"thumbnailUrl":null,"scrapedAt":null},{"id":"glazy_129595","name":"Lavender 2/Revision","source":"glazy","cone":9,"coneRaw":"9","surface":"unknown","transparency":"opaque","atmosphere":"unknown","ingredients":[],"umf":{"Na2O":0.0168,"K2O":0.1344,"MgO":0.4368,"CaO":0.412,"Al2O3":0.2039,"B2O3":0.1004,"Fe2O3":0.0007,"SiO2":2.4433,"TiO2":0.0003,"SnO2":0.1345,"P2O5":0.0002,"CoO":0.0106},"SiO2_Al2O3_ratio":11.98,"R2O_RO_ratio":0.1512,"fluxSum":1.0,"x":2.4433,"y":0.2039,"imageUrl":null,"thumbnailUrl":null,"scrapedAt":null},{"id":"glazy_132177","name":"Linda Bloomfield grey transparent 2 my materials no colour","source":"glazy","cone":9,"coneRaw":"9","surface":"unknown","transparency":null,"atmosphere":"unknown","ingredients":[],"umf":{"Na2O":0.0869,"K2O":0.214,"MgO":0.0027,"CaO":0.6964,"Al2O3":0.4901,"Fe2O3":0.0028,"SiO2":3.7863,"TiO2":0.0007},"SiO2_Al2O3_ratio":7.73,"R2O_RO_ratio":0.3009,"fluxSum":1.0,"x":3.7863,"y":0.4901,"imageUrl":null,"thumbnailUrl":null,"scrapedAt":null},{"id":"glazy_101492","name":"M-B6 ^8  (TWU 1970's)","source":"glazy","cone":9,"coneRaw":"8-10","surface":"unknown","transparency":null,"atmosphere":"unknown","ingredients":[],"umf":{"Na2O":0.0632,"K2O":0.1397,"MgO":0.002,"CaO":0.5813,"BaO":0.2136,"Al2O3":0.5062,"Fe2O3":0.0046,"SiO2":2.6693,"TiO2":0.0038,"SnO2":0.1278,"P2O5":0.0015,"CuO":0.0587},"SiO2_Al2O3_ratio":5.27,"R2O_RO_ratio":0.2029,"fluxSum":0.9998,"x":2.6693,"y":0.5062,"imageUrl":null,"thumbnailUrl":null,"scrapedAt":null},{"id":"glazy_5374","name":"Mauve Glaze","source":"glazy","cone":9,"coneRaw":"9","surface":"unknown","transparency":null,"atmosphere":"reduction","ingredients":[{"id":15349,"name":"Nepheline Syenite","percentage":45,"isAdditional":false},{"id":15062,"name":"Barium Carbonate","percentage":20,"isAdditional":false},{"id":15400,"name":"Silica","percentage":12,"isAdditional":false},{"id":15298,"name":"Kentucky OM #4 Ball Clay","percentage":10,"isAdditional":false},{"id":15135,"name":"Dolomite","percentage":8,"isAdditional":false},{"id":15457,"name":"Whiting","percentage":5,"isAdditional":false},{"id":15336,"name":"Manganese Dioxide","percentage":3,"isAdditional":true}],"umf":{"Na2O":0.2099,"K2O":0.0675,"MgO":0.1336,"CaO":0.292,"BaO":0.2969,"Al2O3":0.3815,"Fe2O3":0.0028,"SiO2":2.1868,"TiO2":0.0044},"SiO2_Al2O3_ratio":5.73,"R2O_RO_ratio":0.2774,"fluxSum":0.9999,"x":2.1868,"y":0.3815,"imageUrl":null,"thumbnailUrl":null,"scrapedAt":null},{"id":"glazy_5377","name":"Mung Dynasty Mung","source":"glazy","cone":9,"coneRaw":"9","surface":"unknown","transparency":null,"atmosphere":"reduction","ingredients":[{"id":15349,"name":"Nepheline Syenite","percentage":36.03,"isAdditional":false},{"id":15400,"name":"Silica","percentage":33.89,"isAdditional":false},{"id":15135,"name":"Dolomite","percentage":11.68,"isAdditional":false},{"id":15457,"name":"Whiting","percentage":7.79,"isAdditional":false},{"id":15062,"name":"Barium Carbonate","percentage":6.13,"isAdditional":false},{"id":15058,"name":"Ball Clay","percentage":2.04,"isAdditional":false},{"id":15387,"name":"Red Iron Oxide","percentage":1.95,"isAdditional":false},{"id":15108,"name":"Chrome Oxide","percentage":0.49,"isAdditional":false}],"umf":{"Na2O":0.1804,"K2O":0.0562,"MgO":0.2039,"CaO":0.4614,"BaO":0.0981,"Al2O3":0.276,"Fe2O3":0.0378,"SiO2":2.9955,"TiO2":0.0008,"Cr2O3":0.0102},"SiO2_Al2O3_ratio":10.85,"R2O_RO_ratio":0.2366,"fluxSum":1.0,"x":2.9955,"y":0.276,"imageUrl":null,"thumbnailUrl":null,"scrapedAt":null},{"id":"glazy_5378","name":"Nafziger's Gold Glaze","source":"glazy","cone":9,"coneRaw":"9","surface":"unknown","transparency":null,"atmosphere":"reduction","ingredients":[{"id":15657,"name":"Custer Feldspar (1989)","percentage":48.9,"isAdditional":false},{"id":15058,"name":"Ball Clay","percentage":25.3,"isAdditional":false},{"id":15135,"name":"Dolomite","percentage":22.5,"isAdditional":false},{"id":15457,"name":"Whiting","percentage":3.3,"isAdditional":false},{"id":15393,"name":"Rutile","percentage":8,"isAdditional":true},{"id":15080,"name":"Bone Ash","percentage":2,"isAdditional":true}],"umf":{"Na2O":0.0661,"K2O":0.146,"MgO":0.3225,"CaO":0.4655,"Al2O3":0.3779,"Fe2O3":0.0171,"SiO2":2.0968,"TiO2":0.2424,"P2O5":0.0155},"SiO2_Al2O3_ratio":5.55,"R2O_RO_ratio":0.2121,"fluxSum":1.0001,"x":2.0968,"y":0.3779,"imageUrl":null,"thumbnailUrl":null,"scrapedAt":null},{"id":"glazy_140053","name":"Nickel Pink","source":"glazy","cone":9,"coneRaw":"8-10","surface":"matte","transparency":null,"atmosphere":"unknown","ingredients":[],"umf":{"Na2O":0.0353,"K2O":0.0775,"CaO":0.0039,"BaO":0.4483,"ZnO":0.435,"Al2O3":0.1654,"Fe2O3":0.0005,"SiO2":1.1404,"NiO":0.0444},"SiO2_Al2O3_ratio":6.89,"R2O_RO_ratio":0.1128,"fluxSum":1.0,"x":1.1404,"y":0.1654,"imageUrl":null,"thumbnailUrl":null,"scrapedAt":null},{"id":"glazy_5380","name":"Nickel red test","source":"glazy","cone":9,"coneRaw":"9","surface":"gloss","transparency":null,"atmosphere":"reduction","ingredients":[{"id":15349,"name":"Nepheline Syenite","percentage":38.89,"isAdditional":false},{"id":15431,"name":"Strontium Carbonate","percentage":33.33,"isAdditional":false},{"id":15467,"name":"Zinc Oxide","percentage":16.67,"isAdditional":false},{"id":15094,"name":"Calcined Kaolin","percentage":5.56,"isAdditional":false},{"id":15400,"name":"Silica","percentage":5.56,"isAdditional":false},{"id":15352,"name":"Black Nickel Oxide","percentage":1.67,"isAdditional":true}],"umf":{"Na2O":0.119,"K2O":0.0367,"MgO":0.0019,"CaO":0.0094,"SrO":0.4368,"ZnO":0.3962,"Al2O3":0.2203,"Fe2O3":0.0005,"SiO2":1.0359,"NiO":0.0433},"SiO2_Al2O3_ratio":4.7,"R2O_RO_ratio":0.1557,"fluxSum":1.0,"x":1.0359,"y":0.2203,"imageUrl":null,"thumbnailUrl":null,"scrapedAt":null},{"id":"glazy_3711","name":"Ostman R626","source":"glazy","cone":9,"coneRaw":"9","surface":"unknown","transparency":"opaque","atmosphere":"oxidation","ingredients":[{"id":15371,"name":"Potash Feldspar","percentage":38.6,"isAdditional":false},{"id":15400,"name":"Silica","percentage":22.9,"isAdditional":false},{"id":15058,"name":"Ball Clay","percentage":8.6,"isAdditional":false},{"id":15062,"name":"Barium Carbonate","percentage":8.6,"isAdditional":false},{"id":15275,"name":"Ilmenite","percentage":7.1,"isAdditional":false},{"id":15457,"name":"Whiting","percentage":5.7,"isAdditional":false},{"id":15467,"name":"Zinc Oxide","percentage":5.7,"isAdditional":false},{"id":15433,"name":"Talc","percentage":2.8,"isAdditional":false}],"umf":{"Na2O":0.0021,"K2O":0.2652,"MgO":0.0861,"CaO":0.2173,"BaO":0.1646,"ZnO":0.2647,"Al2O3":0.3419,"Fe2O3":0.0021,"SiO2":3.4443,"TiO2":0.181},"SiO2_Al2O3_ratio":10.07,"R2O_RO_ratio":0.2673,"fluxSum":1.0,"x":3.4443,"y":0.3419,"imageUrl":null,"thumbnailUrl":null,"scrapedAt":null},{"id":"glazy_104969","name":"Overcast","source":"glazy","cone":9,"coneRaw":"9","surface":"matte","transparency":"opaque","atmosphere":"unknown","ingredients":[],"umf":{"Na2O":0.0533,"K2O":0.1722,"MgO":0.0159,"CaO":0.7586,"Al2O3":0.5107,"Fe2O3":0.0052,"SiO2":2.6171,"TiO2":0.0992,"CoO":0.0028},"SiO2_Al2O3_ratio":5.12,"R2O_RO_ratio":0.2255,"fluxSum":1.0,"x":2.6171,"y":0.5107,"imageUrl":null,"thumbnailUrl":null,"scrapedAt":null},{"id":"glazy_104970","name":"Overcast but Fine","source":"glazy","cone":9,"coneRaw":"9","surface":"matte","transparency":"opaque","atmosphere":"unknown","ingredients":[],"umf":{"Na2O":0.1003,"K2O":0.1416,"MgO":0.0106,"CaO":0.7475,"Al2O3":0.506,"B2O3":0.1545,"Fe2O3":0.0043,"SiO2":2.6168,"TiO2":0.1033,"CoO":0.0028},"SiO2_Al2O3_ratio":5.17,"R2O_RO_ratio":0.2419,"fluxSum":1.0,"x":2.6168,"y":0.506,"imageUrl":null,"thumbnailUrl":null,"scrapedAt":null},{"id":"glazy_74951","name":"Pete's HG Clear","source":"glazy","cone":9,"coneRaw":"6-12","surface":"unknown","transparency":null,"atmosphere":"reduction","ingredients":[{"id":15400,"name":"Silica","percentage":25,"isAdditional":false},{"id":15268,"name":"Grolleg Kaolin","percentage":23,"isAdditional":false},{"id":15168,"name":"Ferro Frit 3124","percentage":18,"isAdditional":false},{"id":15305,"name":"Kona F-4 feldspar","percentage":15,"isAdditional":false},{"id":15458,"name":"Wollastonite","percentage":13,"isAdditional":false},{"id":15433,"name":"Talc","percentage":6,"isAdditional":false}],"umf":{"Na2O":0.1356,"K2O":0.0521,"MgO":0.1896,"CaO":0.6226,"Al2O3":0.498,"B2O3":0.1368,"Fe2O3":0.004,"SiO2":4.2538,"TiO2":0.0003},"SiO2_Al2O3_ratio":8.54,"R2O_RO_ratio":0.1877,"fluxSum":0.9999,"x":4.2538,"y":0.498,"imageUrl":null,"thumbnailUrl":null,"scrapedAt":null},{"id":"glazy_23924","name":"Peter C's Rutile Blue","source":"glazy","cone":9,"coneRaw":"9","surface":"gloss","transparency":"opaque","atmosphere":"reduction","ingredients":[{"id":15371,"name":"Potash Feldspar","percentage":30,"isAdditional":false},{"id":15400,"name":"Silica","percentage":26,"isAdditional":false},{"id":15288,"name":"Kaolin","percentage":17,"isAdditional":false},{"id":15135,"name":"Dolomite","percentage":16,"isAdditional":false},{"id":15457,"name":"Whiting","percentage":11,"isAdditional":false},{"id":15393,"name":"Rutile","percentage":8,"isAdditional":true}],"umf":{"K2O":0.1595,"MgO":0.2574,"CaO":0.5831,"Al2O3":0.358,"Fe2O3":0.0147,"SiO2":2.6337,"TiO2":0.2668},"SiO2_Al2O3_ratio":7.36,"R2O_RO_ratio":0.1595,"fluxSum":1.0,"x":2.6337,"y":0.358,"imageUrl":null,"thumbnailUrl":null,"scrapedAt":null},{"id":"glazy_30320","name":"Pier Day Glo - Grape Candy","source":"glazy","cone":9,"coneRaw":"8-10","surface":"unknown","transparency":null,"atmosphere":"reduction","ingredients":[{"id":15400,"name":"Silica","percentage":33.1,"isAdditional":false},{"id":15062,"name":"Barium Carbonate","percentage":21.7,"isAdditional":false},{"id":15422,"name":"Spodumene","percentage":13.58,"isAdditional":false},{"id":15167,"name":"Ferro Frit 3110","percentage":11.31,"isAdditional":false},{"id":15268,"name":"Grolleg Kaolin","percentage":10.86,"isAdditional":false},{"id":15467,"name":"Zinc Oxide","percentage":6.78,"isAdditional":false},{"id":15171,"name":"Ferro Frit 3195","percentage":2.67,"isAdditional":false},{"id":29926,"name":"Neodymium Oxide","percentage":6.5,"isAdditional":true},{"id":15491,"name":"Veegum T","percentage":1.4,"isAdditional":true},{"id":15469,"name":"Zircopax","percentage":1.3,"isAdditional":true},{"id":15113,"name":"CMC Gum","percentage":0.4,"isAdditional":true},{"id":15120,"name":"Copper Carbonate","percentage":0.02,"isAdditional":true}],"umf":{"Li2O":0.1281,"Na2O":0.1071,"K2O":0.0177,"MgO":0.0028,"CaO":0.0644,"BaO":0.3868,"ZnO":0.2932,"Al2O3":0.2924,"B2O3":0.0456,"Fe2O3":0.0017,"SiO2":3.3199,"TiO2":0.0001,"ZrO2":0.025,"CuO":0.0006},"SiO2_Al2O3_ratio":11.35,"R2O_RO_ratio":0.2529,"fluxSum":1.0001,"x":3.3199,"y":0.2924,"imageUrl":null,"thumbnailUrl":null,"scrapedAt":null},{"id":"glazy_23030","name":"Pumpkin","source":"glazy","cone":9,"coneRaw":"9","surface":"unknown","transparency":null,"atmosphere":"reduction","ingredients":[{"id":15131,"name":"Custer Feldspar","percentage":51.17,"isAdditional":false},{"id":15137,"name":"EP Kaolin","percentage":24.27,"isAdditional":false},{"id":15457,"name":"Whiting","percentage":20.68,"isAdditional":false},{"id":15433,"name":"Talc","percentage":3.88,"isAdditional":false},{"id":15387,"name":"Red Iron Oxide","percentage":3.88,"isAdditional":true},{"id":15393,"name":"Rutile","percentage":3.88,"isAdditional":true},{"id":15080,"name":"Bone Ash","percentage":2.91,"isAdditional":true},{"id":15072,"name":"Bentonite","percentage":1.94,"isAdditional":true}],"umf":{"K2O":0.1522,"CaO":0.8478,"Al2O3":0.4865,"Fe2O3":0.0605,"SiO2":1.5803,"CoO":0.0285},"SiO2_Al2O3_ratio":3.25,"R2O_RO_ratio":0.1522,"fluxSum":1.0,"x":1.5803,"y":0.4865,"imageUrl":null,"thumbnailUrl":null,"scrapedAt":null},{"id":"glazy_135723","name":"P\u00f5ldpao p\u00f5higlasuur 11","source":"glazy","cone":9,"coneRaw":"8-10","surface":"unknown","transparency":null,"atmosphere":"unknown","ingredients":[],"umf":{"Na2O":0.1044,"K2O":0.1024,"MgO":0.1322,"CaO":0.661,"Al2O3":0.3915,"Fe2O3":0.0032,"SiO2":3.6794,"TiO2":0.0002},"SiO2_Al2O3_ratio":9.4,"R2O_RO_ratio":0.2068,"fluxSum":1.0,"x":3.6794,"y":0.3915,"imageUrl":null,"thumbnailUrl":null,"scrapedAt":null},{"id":"glazy_136065","name":"P\u00f5ldpao p\u00f5higlasuur 11 (Copy)","source":"glazy","cone":9,"coneRaw":"8-10","surface":"unknown","transparency":null,"atmosphere":"unknown","ingredients":[],"umf":{"Na2O":0.096,"K2O":0.095,"MgO":0.1224,"CaO":0.6866,"Al2O3":0.368,"B2O3":0.1193,"Fe2O3":0.003,"SiO2":3.4332,"TiO2":0.0002},"SiO2_Al2O3_ratio":9.33,"R2O_RO_ratio":0.191,"fluxSum":1.0,"x":3.4332,"y":0.368,"imageUrl":null,"thumbnailUrl":null,"scrapedAt":null},{"id":"glazy_101495","name":"R101 Gray-Green ^8  (TWU 1970's)","source":"glazy","cone":9,"coneRaw":"8-10","surface":"unknown","transparency":null,"atmosphere":"unknown","ingredients":[],"umf":{"Na2O":0.0625,"K2O":0.0866,"MgO":0.5933,"CaO":0.2577,"Al2O3":0.1856,"B2O3":0.1389,"Fe2O3":0.0027,"SiO2":2.9661,"TiO2":0.0031,"P2O5":0.0003,"CuO":0.0694,"NiO":0.0383},"SiO2_Al2O3_ratio":15.98,"R2O_RO_ratio":0.1491,"fluxSum":1.0001,"x":2.9661,"y":0.1856,"imageUrl":null,"thumbnailUrl":null,"scrapedAt":null},{"id":"glazy_9052","name":"ROSE FLUO","source":"glazy","cone":9,"coneRaw":"9","surface":"gloss","transparency":null,"atmosphere":"oxidation","ingredients":[{"id":15131,"name":"Custer Feldspar","percentage":40,"isAdditional":false},{"id":15889,"name":"Quartz / Silice 325M","percentage":30,"isAdditional":false},{"id":15457,"name":"Whiting","percentage":20,"isAdditional":false},{"id":15890,"name":"KAOLIN (EPK)","percentage":10,"isAdditional":false},{"id":15442,"name":"Tin Oxide","percentage":8,"isAdditional":true},{"id":15108,"name":"Chrome Oxide","percentage":0.4,"isAdditional":true}],"umf":{"Na2O":0.0733,"K2O":0.1608,"CaO":0.7659,"Al2O3":0.39,"Fe2O3":0.0009,"SiO2":3.889,"SnO2":0.201,"Cr2O3":0.01},"SiO2_Al2O3_ratio":9.97,"R2O_RO_ratio":0.2341,"fluxSum":1.0,"x":3.889,"y":0.39,"imageUrl":null,"thumbnailUrl":null,"scrapedAt":null},{"id":"glazy_135720","name":"Sam's Satin seladoni p\u00f5hi","source":"glazy","cone":9,"coneRaw":"8-10","surface":"unknown","transparency":null,"atmosphere":"unknown","ingredients":[],"umf":{"Na2O":0.1132,"K2O":0.1008,"MgO":0.1029,"CaO":0.6191,"BaO":0.0639,"Al2O3":0.2278,"Fe2O3":0.0011,"SiO2":3.1998},"SiO2_Al2O3_ratio":14.05,"R2O_RO_ratio":0.214,"fluxSum":0.9999,"x":3.1998,"y":0.2278,"imageUrl":null,"thumbnailUrl":null,"scrapedAt":null},{"id":"glazy_5396","name":"Scatchard's Oatmeal Matte","source":"glazy","cone":9,"coneRaw":"9","surface":"matte","transparency":null,"atmosphere":"reduction","ingredients":[{"id":15305,"name":"Kona F-4 feldspar","percentage":47.67,"isAdditional":false},{"id":15135,"name":"Dolomite","percentage":29.07,"isAdditional":false},{"id":15058,"name":"Ball Clay","percentage":11.63,"isAdditional":false},{"id":15258,"name":"Goldart","percentage":11.63,"isAdditional":false}],"umf":{"Na2O":0.1301,"K2O":0.0667,"MgO":0.3861,"CaO":0.4171,"Al2O3":0.3678,"Fe2O3":0.0045,"SiO2":1.8048,"TiO2":0.0098},"SiO2_Al2O3_ratio":4.91,"R2O_RO_ratio":0.1968,"fluxSum":1.0,"x":1.8048,"y":0.3678,"imageUrl":null,"thumbnailUrl":null,"scrapedAt":null},{"id":"glazy_5400","name":"Shirley's Glaze More Dolomite","source":"glazy","cone":9,"coneRaw":"9","surface":"unknown","transparency":null,"atmosphere":"unknown","ingredients":[{"name":"Dolomite","percentage":21.7,"isAdditional":false},{"name":"EP Kaolin","percentage":21.7,"isAdditional":false},{"name":"Nepheline Syenite","percentage":21.7,"isAdditional":false},{"name":"Custer Feldspar (1989)","percentage":21.7,"isAdditional":false},{"name":"Silica","percentage":13.2,"isAdditional":false}],"umf":{"Na2O":0.1401,"K2O":0.1095,"MgO":0.3698,"CaO":0.3806,"Al2O3":0.5159,"Fe2O3":0.0036,"SiO2":2.6461,"TiO2":0.0032,"P2O5":0.0012},"SiO2_Al2O3_ratio":5.13,"R2O_RO_ratio":0.2496,"fluxSum":1.0,"x":2.6461,"y":0.5159,"imageUrl":null,"thumbnailUrl":null,"scrapedAt":null},{"id":"glazy_5401","name":"Shirley's Glaze Rutile","source":"glazy","cone":9,"coneRaw":"9","surface":"unknown","transparency":null,"atmosphere":"oxidation","ingredients":[{"id":15137,"name":"EP Kaolin","percentage":21.7,"isAdditional":false},{"id":15349,"name":"Nepheline Syenite","percentage":21.7,"isAdditional":false},{"id":15457,"name":"Whiting","percentage":21.7,"isAdditional":false},{"id":15657,"name":"Custer Feldspar (1989)","percentage":21.7,"isAdditional":false},{"id":15400,"name":"Silica","percentage":13.2,"isAdditional":false},{"id":15393,"name":"Rutile","percentage":2,"isAdditional":true}],"umf":{"Na2O":0.1488,"K2O":0.1163,"MgO":0.0036,"CaO":0.7312,"Al2O3":0.5479,"Fe2O3":0.0079,"SiO2":2.8103,"TiO2":0.0778,"P2O5":0.0013},"SiO2_Al2O3_ratio":5.13,"R2O_RO_ratio":0.2651,"fluxSum":0.9999,"x":2.8103,"y":0.5479,"imageUrl":null,"thumbnailUrl":null,"scrapedAt":null},{"id":"glazy_5402","name":"Shirley's Glaze Titanium","source":"glazy","cone":9,"coneRaw":"9","surface":"unknown","transparency":null,"atmosphere":"oxidation","ingredients":[{"id":15137,"name":"EP Kaolin","percentage":21.7,"isAdditional":false},{"id":15349,"name":"Nepheline Syenite","percentage":21.7,"isAdditional":false},{"id":15457,"name":"Whiting","percentage":21.7,"isAdditional":false},{"id":15657,"name":"Custer Feldspar (1989)","percentage":21.7,"isAdditional":false},{"id":15400,"name":"Silica","percentage":13.2,"isAdditional":false},{"id":15443,"name":"Titanium Dioxide","percentage":2,"isAdditional":true}],"umf":{"Na2O":0.1488,"K2O":0.1163,"MgO":0.0036,"CaO":0.7312,"Al2O3":0.5479,"Fe2O3":0.0039,"SiO2":2.8103,"TiO2":0.086,"P2O5":0.0013},"SiO2_Al2O3_ratio":5.13,"R2O_RO_ratio":0.2651,"fluxSum":0.9999,"x":2.8103,"y":0.5479,"imageUrl":null,"thumbnailUrl":null,"scrapedAt":null},{"id":"glazy_22301","name":"Silver Grey","source":"glazy","cone":9,"coneRaw":"9","surface":"satin","transparency":"opaque","atmosphere":"unknown","ingredients":[],"umf":{"K2O":0.1551,"MgO":0.4344,"CaO":0.3141,"ZnO":0.0964,"Al2O3":0.3099,"SiO2":2.5155,"CoO":0.0033,"NiO":0.007},"SiO2_Al2O3_ratio":8.12,"R2O_RO_ratio":0.1551,"fluxSum":1.0,"x":2.5155,"y":0.3099,"imageUrl":null,"thumbnailUrl":null,"scrapedAt":null},{"id":"glazy_104505","name":"Spotlight","source":"glazy","cone":9,"coneRaw":"9","surface":"gloss","transparency":"opaque","atmosphere":"unknown","ingredients":[],"umf":{"Na2O":0.0565,"K2O":0.1775,"MgO":0.0179,"CaO":0.7481,"Al2O3":0.2799,"Fe2O3":0.0106,"SiO2":2.636,"TiO2":0.2888},"SiO2_Al2O3_ratio":9.42,"R2O_RO_ratio":0.234,"fluxSum":1.0,"x":2.636,"y":0.2799,"imageUrl":null,"thumbnailUrl":null,"scrapedAt":null},{"id":"glazy_103678","name":"Storm Clouds","source":"glazy","cone":9,"coneRaw":"9","surface":"matte","transparency":"opaque","atmosphere":"unknown","ingredients":[],"umf":{"Na2O":0.0503,"K2O":0.1656,"MgO":0.0141,"CaO":0.77,"Al2O3":0.5257,"Fe2O3":0.0023,"SiO2":2.6087,"TiO2":0.0898,"CoO":0.0041,"NiO":0.0145},"SiO2_Al2O3_ratio":4.96,"R2O_RO_ratio":0.2159,"fluxSum":1.0,"x":2.6087,"y":0.5257,"imageUrl":null,"thumbnailUrl":null,"scrapedAt":null},{"id":"glazy_145025","name":"Storm Clouds (Copy 3) (Copy)","source":"glazy","cone":9,"coneRaw":"9","surface":"matte","transparency":"opaque","atmosphere":"unknown","ingredients":[],"umf":{"Na2O":0.087,"K2O":0.2163,"MgO":0.0031,"CaO":0.6936,"Al2O3":0.5184,"Fe2O3":0.0077,"SiO2":2.5463,"TiO2":0.0838,"CoO":0.0039,"NiO":0.0137},"SiO2_Al2O3_ratio":4.91,"R2O_RO_ratio":0.3033,"fluxSum":1.0,"x":2.5463,"y":0.5184,"imageUrl":null,"thumbnailUrl":null,"scrapedAt":null},{"id":"glazy_136046","name":"T3425K","source":"glazy","cone":9,"coneRaw":"8-10","surface":"unknown","transparency":null,"atmosphere":"unknown","ingredients":[],"umf":{"Na2O":0.1009,"K2O":0.1098,"MgO":0.0091,"CaO":0.7801,"Al2O3":0.5023,"Fe2O3":0.0068,"SiO2":2.4736,"TiO2":0.0156},"SiO2_Al2O3_ratio":4.92,"R2O_RO_ratio":0.2107,"fluxSum":0.9999,"x":2.4736,"y":0.5023,"imageUrl":null,"thumbnailUrl":null,"scrapedAt":null},{"id":"glazy_769","name":"Tan Mag Semi-Gloss","source":"glazy","cone":9,"coneRaw":"8-10","surface":"unknown","transparency":"opaque","atmosphere":"reduction","ingredients":[{"id":15131,"name":"Custer Feldspar","percentage":56.8,"isAdditional":false},{"id":15137,"name":"EP Kaolin","percentage":16,"isAdditional":false},{"id":15135,"name":"Dolomite","percentage":13.6,"isAdditional":false},{"id":15457,"name":"Whiting","percentage":10.6,"isAdditional":false},{"id":15467,"name":"Zinc Oxide","percentage":3,"isAdditional":false},{"id":15331,"name":"Magnesium carbonate","percentage":1,"isAdditional":false},{"id":15393,"name":"Rutile","percentage":4,"isAdditional":true}],"umf":{"Na2O":0.07,"K2O":0.1541,"MgO":0.2181,"CaO":0.4645,"ZnO":0.0933,"Al2O3":0.388,"Fe2O3":0.0091,"SiO2":1.9469,"TiO2":0.116,"P2O5":0.0007},"SiO2_Al2O3_ratio":5.02,"R2O_RO_ratio":0.2241,"fluxSum":1.0,"x":1.9469,"y":0.388,"imageUrl":null,"thumbnailUrl":null,"scrapedAt":null},{"id":"glazy_23836","name":"Tan Yellow","source":"glazy","cone":9,"coneRaw":"9","surface":"unknown","transparency":"transparent","atmosphere":"unknown","ingredients":[],"umf":{"K2O":0.1876,"CaO":0.8124,"Al2O3":0.4926,"Fe2O3":0.012,"SiO2":3.7937,"TiO2":0.2179},"SiO2_Al2O3_ratio":7.7,"R2O_RO_ratio":0.1876,"fluxSum":1.0,"x":3.7937,"y":0.4926,"imageUrl":null,"thumbnailUrl":null,"scrapedAt":null},{"id":"glazy_20314","name":"Titanium base glaze","source":"glazy","cone":9,"coneRaw":"9","surface":"matte","transparency":null,"atmosphere":"oxidation","ingredients":[{"id":15131,"name":"Custer Feldspar","percentage":30,"isAdditional":false},{"id":15400,"name":"Silica","percentage":26,"isAdditional":false},{"id":15137,"name":"EP Kaolin","percentage":17,"isAdditional":false},{"id":15135,"name":"Dolomite","percentage":16,"isAdditional":false},{"id":15457,"name":"Whiting","percentage":11,"isAdditional":false},{"id":15393,"name":"Rutile","percentage":4,"isAdditional":true},{"id":15443,"name":"Titanium Dioxide","percentage":4,"isAdditional":true}],"umf":{"Na2O":0.0441,"K2O":0.0973,"MgO":0.2619,"CaO":0.5968,"Al2O3":0.3365,"Fe2O3":0.0104,"SiO2":2.7088,"TiO2":0.2875,"P2O5":0.0009},"SiO2_Al2O3_ratio":8.05,"R2O_RO_ratio":0.1414,"fluxSum":1.0001,"x":2.7088,"y":0.3365,"imageUrl":null,"thumbnailUrl":null,"scrapedAt":null},{"id":"glazy_26636","name":"Tom Turner's Carbide Red","source":"glazy","cone":9,"coneRaw":"9","surface":"unknown","transparency":null,"atmosphere":"unknown","ingredients":[],"umf":{"Na2O":0.0986,"K2O":0.1437,"MgO":0.0902,"CaO":0.5493,"BaO":0.0374,"ZnO":0.0809,"Al2O3":0.2496,"B2O3":0.005,"Fe2O3":0.0021,"SiO2":2.6106,"TiO2":0.0002,"SnO2":0.0168,"P2O5":0.0001,"CuO":0.0103},"SiO2_Al2O3_ratio":10.46,"R2O_RO_ratio":0.2423,"fluxSum":1.0001,"x":2.6106,"y":0.2496,"imageUrl":null,"thumbnailUrl":null,"scrapedAt":null},{"id":"glazy_5413","name":"Toshiko Orange","source":"glazy","cone":9,"coneRaw":"9","surface":"unknown","transparency":null,"atmosphere":"reduction","ingredients":[{"id":15349,"name":"Nepheline Syenite","percentage":24.84,"isAdditional":false},{"id":15393,"name":"Rutile","percentage":19.88,"isAdditional":false},{"id":15400,"name":"Silica","percentage":18.63,"isAdditional":false},{"id":15457,"name":"Whiting","percentage":18.63,"isAdditional":false},{"id":15137,"name":"EP Kaolin","percentage":9.32,"isAdditional":false},{"id":15467,"name":"Zinc Oxide","percentage":4.35,"isAdditional":false},{"id":15442,"name":"Tin Oxide","percentage":3.11,"isAdditional":false},{"id":15072,"name":"Bentonite","percentage":1.24,"isAdditional":false}],"umf":{"Na2O":0.1344,"K2O":0.0424,"MgO":0.005,"CaO":0.6386,"ZnO":0.1796,"Al2O3":0.3138,"Fe2O3":0.0443,"SiO2":2.1652,"TiO2":0.7545,"SnO2":0.0694,"P2O5":0.0006},"SiO2_Al2O3_ratio":6.9,"R2O_RO_ratio":0.1768,"fluxSum":1.0,"x":2.1652,"y":0.3138,"imageUrl":null,"thumbnailUrl":null,"scrapedAt":null},{"id":"glazy_45343","name":"Triaxial Glaze Test","source":"glazy","cone":9,"coneRaw":"9","surface":"unknown","transparency":null,"atmosphere":"unknown","ingredients":[],"umf":{"Na2O":0.1626,"K2O":0.0502,"MgO":0.0026,"CaO":0.7846,"Al2O3":0.235,"Fe2O3":0.0006,"SiO2":2.323},"SiO2_Al2O3_ratio":9.89,"R2O_RO_ratio":0.2128,"fluxSum":1.0,"x":2.323,"y":0.235,"imageUrl":null,"thumbnailUrl":null,"scrapedAt":null},{"id":"glazy_30878","name":"V.C. Good Color Stony Matt","source":"glazy","cone":9,"coneRaw":"9","surface":"unknown","transparency":null,"atmosphere":"reduction","ingredients":[{"id":16050,"name":"Neph Sye A270","percentage":23,"isAdditional":false},{"id":15400,"name":"Silica","percentage":18,"isAdditional":false},{"id":15323,"name":"Lithium Carbonate","percentage":16,"isAdditional":false},{"id":15608,"name":"Amtalc-C98 Talc","percentage":13,"isAdditional":false},{"id":15062,"name":"Barium Carbonate","percentage":10,"isAdditional":false},{"id":15137,"name":"EP Kaolin","percentage":8,"isAdditional":false},{"id":15252,"name":"Gerstley Borate","percentage":6,"isAdditional":false},{"id":15458,"name":"Wollastonite","percentage":6,"isAdditional":false},{"id":15080,"name":"Bone Ash","percentage":4,"isAdditional":true},{"id":15393,"name":"Rutile","percentage":4,"isAdditional":true},{"id":15465,"name":"Yellow Ochre","percentage":4,"isAdditional":true}],"umf":{"Li2O":0.3986,"Na2O":0.0778,"K2O":0.0234,"MgO":0.1841,"CaO":0.2236,"BaO":0.0926,"Al2O3":0.1669,"B2O3":0.0422,"Fe2O3":0.0165,"SiO2":1.483,"TiO2":0.0835,"P2O5":0.0222},"SiO2_Al2O3_ratio":8.89,"R2O_RO_ratio":0.4998,"fluxSum":1.0001,"x":1.483,"y":0.1669,"imageUrl":null,"thumbnailUrl":null,"scrapedAt":null},{"id":"glazy_30893","name":"V.C. L.P. Matt","source":"glazy","cone":9,"coneRaw":"9","surface":"unknown","transparency":null,"atmosphere":"reduction","ingredients":[{"id":15470,"name":"Minspar 200","percentage":30,"isAdditional":false},{"id":15135,"name":"Dolomite","percentage":20,"isAdditional":false},{"id":15062,"name":"Barium Carbonate","percentage":15,"isAdditional":false},{"id":15137,"name":"EP Kaolin","percentage":15,"isAdditional":false},{"id":15094,"name":"Calcined Kaolin","percentage":10,"isAdditional":false},{"id":15400,"name":"Silica","percentage":10,"isAdditional":false},{"id":15114,"name":"Cobalt Carbonate","percentage":1,"isAdditional":true},{"id":15261,"name":"Granular manganese","percentage":0.5,"isAdditional":true}],"umf":{"Na2O":0.0913,"K2O":0.0393,"MgO":0.3137,"CaO":0.3372,"BaO":0.2185,"Al2O3":0.4447,"Fe2O3":0.0024,"SiO2":2.055,"TiO2":0.0021,"P2O5":0.0008,"CoO":0.0242},"SiO2_Al2O3_ratio":4.62,"R2O_RO_ratio":0.1306,"fluxSum":1.0,"x":2.055,"y":0.4447,"imageUrl":null,"thumbnailUrl":null,"scrapedAt":null},{"id":"glazy_149009","name":"XD red","source":"glazy","cone":9,"coneRaw":"8-10","surface":"unknown","transparency":null,"atmosphere":"unknown","ingredients":[],"umf":{"Na2O":0.0853,"K2O":0.2156,"MgO":0.0079,"CaO":0.6283,"ZnO":0.063,"Al2O3":0.5021,"Fe2O3":0.0035,"SiO2":2.7964,"TiO2":0.0026,"SnO2":0.0213,"P2O5":0.001,"CuO":0.0104},"SiO2_Al2O3_ratio":5.57,"R2O_RO_ratio":0.3009,"fluxSum":1.0001,"x":2.7964,"y":0.5021,"imageUrl":null,"thumbnailUrl":null,"scrapedAt":null},{"id":"glazy_52698","name":"YCA Shiny Black","source":"glazy","cone":9,"coneRaw":"9","surface":"gloss","transparency":"opaque","atmosphere":"unknown","ingredients":[],"umf":{"Na2O":0.1072,"K2O":0.2612,"MgO":0.007,"CaO":0.6247,"Al2O3":0.5286,"Fe2O3":0.0377,"SiO2":3.0577,"TiO2":0.0015,"P2O5":0.0056,"CoO":0.049,"Cr2O3":0.0384},"SiO2_Al2O3_ratio":5.78,"R2O_RO_ratio":0.3684,"fluxSum":1.0001,"x":3.0577,"y":0.5286,"imageUrl":null,"thumbnailUrl":null,"scrapedAt":null},{"id":"glazy_23832","name":"Yellow Cream","source":"glazy","cone":9,"coneRaw":"9","surface":"unknown","transparency":"transparent","atmosphere":"unknown","ingredients":[],"umf":{"K2O":0.1732,"MgO":0.0009,"CaO":0.8259,"Al2O3":0.4578,"B2O3":0.1326,"Fe2O3":0.0057,"SiO2":3.4834,"TiO2":0.104},"SiO2_Al2O3_ratio":7.61,"R2O_RO_ratio":0.1732,"fluxSum":1.0,"x":3.4834,"y":0.4578,"imageUrl":null,"thumbnailUrl":null,"scrapedAt":null},{"id":"glazy_51490","name":"base 640","source":"glazy","cone":9,"coneRaw":"8-10","surface":"gloss","transparency":"transparent","atmosphere":"oxidation","ingredients":[{"id":51408,"name":"Pegmatita prodesco","percentage":75,"isAdditional":false},{"id":51493,"name":"Creta prodesco","percentage":18,"isAdditional":false},{"id":15400,"name":"Silica","percentage":5,"isAdditional":false},{"id":15467,"name":"Zinc Oxide","percentage":2,"isAdditional":false}],"umf":{"Na2O":0.2121,"K2O":0.0598,"MgO":0.0042,"CaO":0.6419,"ZnO":0.082,"Al2O3":0.3343,"Fe2O3":0.0001,"SiO2":3.4656},"SiO2_Al2O3_ratio":10.37,"R2O_RO_ratio":0.2719,"fluxSum":1.0,"x":3.4656,"y":0.3343,"imageUrl":null,"thumbnailUrl":null,"scrapedAt":null},{"id":"glazy_51496","name":"ecru surprise","source":"glazy","cone":9,"coneRaw":"8-10","surface":"unknown","transparency":"opaque","atmosphere":"oxidation","ingredients":[{"id":51408,"name":"Pegmatita prodesco","percentage":85,"isAdditional":false},{"id":51493,"name":"Creta prodesco","percentage":15,"isAdditional":false},{"id":51407,"name":"ARENA DE RUTILO prodesco","percentage":8,"isAdditional":true},{"id":15336,"name":"Manganese Dioxide","percentage":1.4,"isAdditional":true}],"umf":{"Na2O":0.2795,"K2O":0.0788,"MgO":0.004,"CaO":0.6376,"Al2O3":0.442,"Fe2O3":0.0016,"SiO2":4.2134,"TiO2":0.3698,"ZrO2":0.0017},"SiO2_Al2O3_ratio":9.53,"R2O_RO_ratio":0.3583,"fluxSum":0.9999,"x":4.2134,"y":0.442,"imageUrl":null,"thumbnailUrl":null,"scrapedAt":null},{"id":"glazy_51495","name":"floating green-blue","source":"glazy","cone":9,"coneRaw":"8-10","surface":"unknown","transparency":"opaque","atmosphere":"oxidation","ingredients":[{"id":51408,"name":"Pegmatita prodesco","percentage":85,"isAdditional":false},{"id":51493,"name":"Creta prodesco","percentage":15,"isAdditional":false},{"id":51407,"name":"ARENA DE RUTILO prodesco","percentage":5,"isAdditional":true},{"id":15122,"name":"Black Copper Oxide","percentage":2,"isAdditional":true}],"umf":{"Na2O":0.2795,"K2O":0.0788,"MgO":0.004,"CaO":0.6376,"Al2O3":0.4414,"Fe2O3":0.001,"SiO2":4.2089,"TiO2":0.2311,"ZrO2":0.0011,"CuO":0.0976},"SiO2_Al2O3_ratio":9.54,"R2O_RO_ratio":0.3583,"fluxSum":0.9999,"x":4.2089,"y":0.4414,"imageUrl":null,"thumbnailUrl":null,"scrapedAt":null},{"id":"glazy_50214","name":"#36 Base Glaze","source":"glazy","cone":9.5,"coneRaw":"8-11","surface":"unknown","transparency":"opaque","atmosphere":"unknown","ingredients":[],"umf":{"Na2O":0.0306,"K2O":0.0273,"MgO":0.3305,"CaO":0.6116,"Al2O3":0.2297,"Fe2O3":0.0025,"SiO2":1.4748,"TiO2":0.0029,"P2O5":0.0007},"SiO2_Al2O3_ratio":6.42,"R2O_RO_ratio":0.0579,"fluxSum":1.0,"x":1.4748,"y":0.2297,"imageUrl":null,"thumbnailUrl":null,"scrapedAt":null},{"id":"glazy_101472","name":"AT #18 (TWU 1970's)","source":"glazy","cone":9.5,"coneRaw":"9-10","surface":"unknown","transparency":null,"atmosphere":"unknown","ingredients":[],"umf":{"Na2O":0.6316,"K2O":0.2604,"CaO":0.108,"Al2O3":0.31,"Fe2O3":0.001,"SiO2":3.2132,"CuO":0.0847},"SiO2_Al2O3_ratio":10.37,"R2O_RO_ratio":0.892,"fluxSum":1.0,"x":3.2132,"y":0.31,"imageUrl":null,"thumbnailUrl":null,"scrapedAt":null},{"id":"glazy_144118",
