Repository: ryanlack616/stull-atlas

# stull-atlas
R.T. Stull in 1912 the Stull graph, trying to understand and improve on with new tools

File: data/glazes/glazy-processed.json (part 40 of 55)
"name":"Alkaline celadon","source":"glazy","cone":9.5,"coneRaw":"9-10","surface":"unknown","transparency":null,"atmosphere":"unknown","ingredients":[],"umf":{"Na2O":0.098,"K2O":0.2345,"MgO":0.0991,"CaO":0.3837,"ZnO":0.1841,"Al2O3":0.3506,"Fe2O3":0.0153,"SiO2":3.6783,"TiO2":0.0001,"MnO":0.0007},"SiO2_Al2O3_ratio":10.49,"R2O_RO_ratio":0.3327,"fluxSum":0.9994,"x":3.6783,"y":0.3506,"imageUrl":null,"thumbnailUrl":null,"scrapedAt":null},{"id":"glazy_66236","name":"Best Barium Blue (kali mix)","source":"glazy","cone":9.5,"coneRaw":"9-10","surface":"unknown","transparency":null,"atmosphere":"unknown","ingredients":[],"umf":{"Na2O":0.177,"K2O":0.1575,"MgO":0.0063,"CaO":0.019,"BaO":0.6402,"Al2O3":0.4083,"Fe2O3":0.0032,"SiO2":2.3222,"TiO2":0.0017,"CuO":0.0808},"SiO2_Al2O3_ratio":5.69,"R2O_RO_ratio":0.3345,"fluxSum":1.0,"x":2.3222,"y":0.4083,"imageUrl":null,"thumbnailUrl":null,"scrapedAt":null},{"id":"glazy_12332","name":"Blue Green Satin Matte High Fire Glaze Base","source":"glazy","cone":9.5,"coneRaw":"9-10","surface":"unknown","transparency":null,"atmosphere":"unknown","ingredients":[],"umf":{"Na2O":0.0219,"K2O":0.2218,"MgO":0.0019,"CaO":0.7543,"Al2O3":0.5334,"Fe2O3":0.0044,"SiO2":3.0909,"TiO2":0.0035,"P2O5":0.0014,"CoO":0.0289},"SiO2_Al2O3_ratio":5.79,"R2O_RO_ratio":0.2437,"fluxSum":0.9999,"x":3.0909,"y":0.5334,"imageUrl":null,"thumbnailUrl":null,"scrapedAt":null},{"id":"glazy_101477","name":"Blue Porcelain ^9-10  (TWU 1970's)","source":"glazy","cone":9.5,"coneRaw":"9-10","surface":"unknown","transparency":null,"atmosphere":"unknown","ingredients":[],"umf":{"Na2O":0.1793,"K2O":0.153,"MgO":0.002,"CaO":0.6657,"Al2O3":0.2477,"B2O3":0.2154,"Fe2O3":0.0018,"SiO2":4.0707,"SnO2":0.0545,"CuO":0.0166},"SiO2_Al2O3_ratio":16.43,"R2O_RO_ratio":0.3323,"fluxSum":1.0,"x":4.0707,"y":0.2477,"imageUrl":null,"thumbnailUrl":null,"scrapedAt":null},{"id":"glazy_129477","name":"Bruised Peach my materials cone 9","source":"glazy","cone":9.5,"coneRaw":"9-10","surface":"unknown","transparency":null,"atmosphere":"unknown","ingredients":[],"umf":{"Na2O":0.0887,"K2O":0.2221,"MgO":0.1212,"CaO":0.2698,"ZnO":0.2983,"Al2O3":0.6207,"Fe2O3":0.0238,"SiO2":4.4261,"TiO2":0.3342,"P2O5":0.0483},"SiO2_Al2O3_ratio":7.13,"R2O_RO_ratio":0.3108,"fluxSum":1.0001,"x":4.4261,"y":0.6207,"imageUrl":null,"thumbnailUrl":null,"scrapedAt":null},{"id":"glazy_129510","name":"Bruised Peach my materials cone 9 0 Si","source":"glazy","cone":9.5,"coneRaw":"9-10","surface":"unknown","transparency":null,"atmosphere":"unknown","ingredients":[],"umf":{"Na2O":0.0867,"K2O":0.2188,"MgO":0.1218,"CaO":0.272,"ZnO":0.3007,"Al2O3":0.6162,"Fe2O3":0.0191,"SiO2":2.6802,"TiO2":0.2519,"P2O5":0.0487},"SiO2_Al2O3_ratio":4.35,"R2O_RO_ratio":0.3055,"fluxSum":1.0,"x":2.6802,"y":0.6162,"imageUrl":null,"thumbnailUrl":null,"scrapedAt":null},{"id":"glazy_129516","name":"Bruised Peach my materials cone 9 25% clay  (Copy)","source":"glazy","cone":9.5,"coneRaw":"9-10","surface":"unknown","transparency":null,"atmosphere":"unknown","ingredients":[],"umf":{"Na2O":0.087,"K2O":0.2219,"MgO":0.1221,"CaO":0.2708,"ZnO":0.2982,"Al2O3":0.6721,"Fe2O3":0.0253,"SiO2":4.5172,"TiO2":0.3444,"P2O5":0.0483},"SiO2_Al2O3_ratio":6.72,"R2O_RO_ratio":0.3089,"fluxSum":1.0,"x":4.5172,"y":0.6721,"imageUrl":null,"thumbnailUrl":null,"scrapedAt":null},{"id":"glazy_129505","name":"Bruised Peach my materials cone 9 40% Si","source":"glazy","cone":9.5,"coneRaw":"9-10","surface":"unknown","transparency":null,"atmosphere":"unknown","ingredients":[],"umf":{"Na2O":0.089,"K2O":0.2217,"MgO":0.1218,"CaO":0.27,"ZnO":0.2975,"Al2O3":0.6214,"Fe2O3":0.0288,"SiO2":6.2534,"TiO2":0.42,"P2O5":0.0484},"SiO2_Al2O3_ratio":10.06,"R2O_RO_ratio":0.3107,"fluxSum":1.0,"x":6.2534,"y":0.6214,"imageUrl":null,"thumbnailUrl":null,"scrapedAt":null},{"id":"glazy_129512","name":"Bruised Peach my materials cone 9 5% clay (Copy)","source":"glazy","cone":9.5,"coneRaw":"9-10","surface":"unknown","transparency":null,"atmosphere":"unknown","ingredients":[],"umf":{"Na2O":0.0886,"K2O":0.2062,"MgO":0.1207,"CaO":0.2772,"ZnO":0.3073,"Al2O3":0.3726,"Fe2O3":0.0173,"SiO2":3.9339,"TiO2":0.2833,"P2O5":0.0498},"SiO2_Al2O3_ratio":10.56,"R2O_RO_ratio":0.2948,"fluxSum":1.0,"x":3.9339,"y":0.3726,"imageUrl":null,"thumbnailUrl":null,"scrapedAt":null},{"id":"glazy_129484","name":"Bruised Peach my materials cone 9 all Ba","source":"glazy","cone":9.5,"coneRaw":"9-10","surface":"unknown","transparency":null,"atmosphere":"unknown","ingredients":[],"umf":{"Na2O":0.0885,"K2O":0.2209,"MgO":0.0069,"CaO":0.1625,"BaO":0.5212,"Al2O3":0.6172,"Fe2O3":0.0264,"SiO2":4.3641,"TiO2":0.3798,"P2O5":0.048},"SiO2_Al2O3_ratio":7.07,"R2O_RO_ratio":0.3094,"fluxSum":1.0,"x":4.3641,"y":0.6172,"imageUrl":null,"thumbnailUrl":null,"scrapedAt":null},{"id":"glazy_129481","name":"Bruised Peach my materials cone 9 all Ca","source":"glazy","cone":9.5,"coneRaw":"9-10","surface":"unknown","transparency":null,"atmosphere":"unknown","ingredients":[],"umf":{"Na2O":0.0876,"K2O":0.2194,"MgO":0.0066,"CaO":0.6863,"Al2O3":0.6132,"Fe2O3":0.0241,"SiO2":4.3584,"TiO2":0.3394,"P2O5":0.0476},"SiO2_Al2O3_ratio":7.11,"R2O_RO_ratio":0.307,"fluxSum":0.9999,"x":4.3584,"y":0.6132,"imageUrl":null,"thumbnailUrl":null,"scrapedAt":null},{"id":"glazy_129495","name":"Bruised Peach my materials cone 9 all Li","source":"glazy","cone":9.5,"coneRaw":"9-10","surface":"unknown","transparency":null,"atmosphere":"unknown","ingredients":[],"umf":{"Li2O":0.2761,"Na2O":0.005,"K2O":0.0288,"MgO":0.1212,"CaO":0.27,"ZnO":0.2988,"Al2O3":0.6162,"Fe2O3":0.0232,"SiO2":4.3936,"TiO2":0.3194,"P2O5":0.0483},"SiO2_Al2O3_ratio":7.13,"R2O_RO_ratio":0.3099,"fluxSum":0.9999,"x":4.3936,"y":0.6162,"imageUrl":null,"thumbnailUrl":null,"scrapedAt":null},{"id":"glazy_129482","name":"Bruised Peach my materials cone 9 all Mg","source":"glazy","cone":9.5,"coneRaw":"9-10","surface":"unknown","transparency":null,"atmosphere":"unknown","ingredients":[],"umf":{"Na2O":0.0885,"K2O":0.2181,"MgO":0.4521,"CaO":0.2414,"Al2O3":0.6118,"Fe2O3":0.0219,"SiO2":4.3506,"TiO2":0.3155,"P2O5":0.0485},"SiO2_Al2O3_ratio":7.11,"R2O_RO_ratio":0.3066,"fluxSum":1.0001,"x":4.3506,"y":0.6118,"imageUrl":null,"thumbnailUrl":null,"scrapedAt":null},{"id":"glazy_129496","name":"Bruised Peach my materials cone 9 all Na","source":"glazy","cone":9.5,"coneRaw":"9-10","surface":"unknown","transparency":null,"atmosphere":"unknown","ingredients":[],"umf":{"Na2O":0.2263,"K2O":0.0757,"MgO":0.1224,"CaO":0.2732,"ZnO":0.3023,"Al2O3":0.6202,"Fe2O3":0.0237,"SiO2":4.4502,"TiO2":0.3312,"P2O5":0.0489},"SiO2_Al2O3_ratio":7.18,"R2O_RO_ratio":0.302,"fluxSum":0.9999,"x":4.4502,"y":0.6202,"imageUrl":null,"thumbnailUrl":null,"scrapedAt":null},{"id":"glazy_129483","name":"Bruised Peach my materials cone 9 all Sr","source":"glazy","cone":9.5,"coneRaw":"9-10","surface":"unknown","transparency":null,"atmosphere":"unknown","ingredients":[],"umf":{"Na2O":0.0896,"K2O":0.2229,"MgO":0.0066,"CaO":0.1647,"SrO":0.5162,"Al2O3":0.6096,"Fe2O3":0.0251,"SiO2":4.3908,"TiO2":0.3595,"P2O5":0.0487},"SiO2_Al2O3_ratio":7.2,"R2O_RO_ratio":0.3125,"fluxSum":1.0,"x":4.3908,"y":0.6096,"imageUrl":null,"thumbnailUrl":null,"scrapedAt":null},{"id":"glazy_129480","name":"Bruised Peach my materials cone 9 all zinc","source":"glazy","cone":9.5,"coneRaw":"9-10","surface":"unknown","transparency":null,"atmosphere":"unknown","ingredients":[],"umf":{"Na2O":0.0867,"K2O":0.2172,"MgO":0.0065,"CaO":0.1597,"ZnO":0.5299,"Al2O3":0.6071,"Fe2O3":0.0234,"SiO2":4.3155,"TiO2":0.3292,"P2O5":0.0472},"SiO2_Al2O3_ratio":7.11,"R2O_RO_ratio":0.3039,"fluxSum":1.0,"x":4.3155,"y":0.6071,"imageUrl":null,"thumbnailUrl":null,"scrapedAt":null},{"id":"glazy_101468","name":"CR-28a ^9 (TWU 1970's)","source":"glazy","cone":9.5,"coneRaw":"9-10","surface":"gloss","transparency":null,"atmosphere":"unknown","ingredients":[],"umf":{"Na2O":0.4791,"K2O":0.1005,"MgO":0.0382,"CaO":0.3822,"Al2O3":0.4478,"B2O3":0.1652,"Fe2O3":0.002,"SiO2":3.2924,"TiO2":0.0005,"SnO2":0.0232,"P2O5":0.0003,"CuO":0.0057},"SiO2_Al2O3_ratio":7.35,"R2O_RO_ratio":0.5796,"fluxSum":1.0,"x":3.2924,"y":0.4478,"imageUrl":null,"thumbnailUrl":null,"scrapedAt":null},{"id":"glazy_142941","name":"Ca/Sr celadon","source":"glazy","cone":9.5,"coneRaw":"9-10","surface":"unknown","transparency":null,"atmosphere":"unknown","ingredients":[],"umf":{"Na2O":0.0739,"K2O":0.174,"MgO":0.0235,"CaO":0.2942,"SrO":0.2547,"ZnO":0.1792,"Al2O3":0.2648,"Fe2O3":0.0149,"SiO2":3.5445,"SnO2":0.0215,"MnO":0.0005},"SiO2_Al2O3_ratio":13.39,"R2O_RO_ratio":0.248,"fluxSum":0.9995,"x":3.5445,"y":0.2648,"imageUrl":null,"thumbnailUrl":null,"scrapedAt":null},{"id":"glazy_5329","name":"Caramel Glaze","source":"glazy","cone":9.5,"coneRaw":"9-10","surface":"unknown","transparency":null,"atmosphere":"reduction","ingredients":[{"id":15249,"name":"G-200 Feldspar","percentage":41,"isAdditional":false},{"id":15400,"name":"Silica","percentage":20,"isAdditional":false},{"id":15433,"name":"Talc","percentage":15,"isAdditional":false},{"id":15252,"name":"Gerstley Borate","percentage":12,"isAdditional":false},{"id":15135,"name":"Dolomite","percentage":7,"isAdditional":false},{"id":15288,"name":"Kaolin","percentage":5,"isAdditional":false},{"id":15336,"name":"Manganese Dioxide","percentage":2,"isAdditional":true},{"id":15275,"name":"Ilmenite","percentage":1.5,"isAdditional":true}],"umf":{"Na2O":0.0861,"K2O":0.1447,"MgO":0.5095,"CaO":0.2597,"Al2O3":0.2902,"B2O3":0.1404,"Fe2O3":0.0016,"SiO2":3.0808,"TiO2":0.0305,"P2O5":0.0003},"SiO2_Al2O3_ratio":10.62,"R2O_RO_ratio":0.2308,"fluxSum":1.0,"x":3.0808,"y":0.2902,"imageUrl":null,"thumbnailUrl":null,"scrapedAt":null},{"id":"glazy_75821","name":"Celadon CKG","source":"glazy","cone":9.5,"coneRaw":"9-10","surface":"unknown","transparency":null,"atmosphere":"unknown","ingredients":[],"umf":{"K2O":0.418,"CaO":0.582,"Al2O3":0.4181,"Fe2O3":0.0173,"SiO2":2.5081},"SiO2_Al2O3_ratio":6.0,"R2O_RO_ratio":0.418,"fluxSum":1.0,"x":2.5081,"y":0.4181,"imageUrl":null,"thumbnailUrl":null,"scrapedAt":null},{"id":"glazy_2849","name":"Chrome Brown","source":"glazy","cone":9.5,"coneRaw":"9-10","surface":"unknown","transparency":null,"atmosphere":"reduction","ingredients":[{"id":15125,"name":"Cornwall Stone","percentage":50,"isAdditional":false},{"id":15135,"name":"Dolomite","percentage":25,"isAdditional":false},{"id":15288,"name":"Kaolin","percentage":15,"isAdditional":false},{"id":15400,"name":"Silica","percentage":10,"isAdditional":false},{"id":15393,"name":"Rutile","percentage":4,"isAdditional":true},{"id":15108,"name":"Chrome Oxide","percentage":2.75,"isAdditional":true},{"id":15072,"name":"Bentonite","percentage":1,"isAdditional":true}],"umf":{"Na2O":0.0796,"K2O":0.0674,"MgO":0.4058,"CaO":0.4472,"Al2O3":0.4148,"Fe2O3":0.0097,"SiO2":2.6684,"TiO2":0.1352,"Cr2O3":0.0532},"SiO2_Al2O3_ratio":6.43,"R2O_RO_ratio":0.147,"fluxSum":1.0,"x":2.6684,"y":0.4148,"imageUrl":null,"thumbnailUrl":null,"scrapedAt":null},{"id":"glazy_107707","name":"Chunky White","source":"glazy","cone":9.5,"coneRaw":"9-10","surface":"unknown","transparency":null,"atmosphere":"unknown","ingredients":[],"umf":{"Na2O":0.0684,"K2O":0.1831,"MgO":0.2519,"CaO":0.4966,"Al2O3":0.4601,"Fe2O3":0.0009,"SiO2":3.7825},"SiO2_Al2O3_ratio":8.22,"R2O_RO_ratio":0.2515,"fluxSum":1.0,"x":3.7825,"y":0.4601,"imageUrl":null,"thumbnailUrl":null,"scrapedAt":null},{"id":"glazy_12333","name":"Clear High Fire Glaze Base","source":"glazy","cone":9.5,"coneRaw":"9-10","surface":"gloss","transparency":"transparent","atmosphere":"unknown","ingredients":[],"umf":{"Na2O":0.0298,"K2O":0.2214,"MgO":0.0108,"CaO":0.738,"Al2O3":0.3954,"Fe2O3":0.0065,"SiO2":3.868,"TiO2":0.0073},"SiO2_Al2O3_ratio":9.78,"R2O_RO_ratio":0.2512,"fluxSum":1.0,"x":3.868,"y":0.3954,"imageUrl":null,"thumbnailUrl":null,"scrapedAt":null},{"id":"glazy_112444","name":"Crystal Matt","source":"glazy","cone":9.5,"coneRaw":"9-10","surface":"matte","transparency":null,"atmosphere":"oxidation","ingredients":[{"id":15142,"name":"Feldspar","percentage":37.9,"isAdditional":false},{"id":15400,"name":"Silica","percentage":29.5,"isAdditional":false},{"id":15135,"name":"Dolomite","percentage":23.2,"isAdditional":false},{"id":15457,"name":"Whiting","percentage":9.5,"isAdditional":false},{"id":15137,"name":"EP Kaolin","percentage":5,"isAdditional":false},{"id":15072,"name":"Bentonite","percentage":2,"isAdditional":true}],"umf":{"Na2O":0.0604,"K2O":0.1335,"MgO":0.002,"CaO":0.8041,"Al2O3":0.4932,"Fe2O3":0.0045,"SiO2":2.0389,"TiO2":0.1812,"P2O5":0.0014,"CoO":0.0357},"SiO2_Al2O3_ratio":4.13,"R2O_RO_ratio":0.1939,"fluxSum":1.0,"x":2.0389,"y":0.4932,"imageUrl":null,"thumbnailUrl":null,"scrapedAt":null},{"id":"glazy_8714","name":"Cushing's Satin","source":"glazy","cone":9.5,"coneRaw":"9-10","surface":"satin","transparency":"opaque","atmosphere":"reduction","ingredients":[{"id":15125,"name":"Cornwall Stone","percentage":20,"isAdditional":false},{"id":15400,"name":"Silica","percentage":20,"isAdditional":false},{"id":15407,"name":"Soda Feldspar","percentage":20,"isAdditional":false},{"id":15135,"name":"Dolomite","percentage":15,"isAdditional":false},{"id":15433,"name":"Talc","percentage":13,"isAdditional":false},{"id":15298,"name":"Kentucky OM #4 Ball Clay","percentage":10,"isAdditional":false},{"id":15457,"name":"Whiting","percentage":2,"isAdditional":false},{"id":15114,"name":"Cobalt Carbonate","percentage":3,"isAdditional":true},{"id":15387,"name":"Red Iron Oxide","percentage":3,"isAdditional":true},{"id":15336,"name":"Manganese Dioxide","percentage":2,"isAdditional":true},{"id":15108,"name":"Chrome Oxide","percentage":1,"isAdditional":true}],"umf":{"Na2O":0.1392,"K2O":0.0288,"MgO":0.5254,"CaO":0.3066,"Al2O3":0.2755,"Fe2O3":0.053,"SiO2":2.927,"TiO2":0.0053,"CoO":0.0712,"Cr2O3":0.0186},"SiO2_Al2O3_ratio":10.62,"R2O_RO_ratio":0.168,"fluxSum":1.0,"x":2.927,"y":0.2755,"imageUrl":null,"thumbnailUrl":null,"scrapedAt":null},{"id":"glazy_131737","name":"Dark blue (spanish materials)","source":"glazy","cone":9.5,"coneRaw":"9-10","surface":"unknown","transparency":null,"atmosphere":"unknown","ingredients":[],"umf":{"Na2O":0.1054,"K2O":0.131,"MgO":0.0092,"CaO":0.5371,"ZnO":0.2173,"Al2O3":0.3295,"Fe2O3":0.0039,"SiO2":3.3598,"TiO2":0.0909,"ZrO2":0.0003,"CuO":0.1262,"CoO":0.0562},"SiO2_Al2O3_ratio":10.2,"R2O_RO_ratio":0.2364,"fluxSum":1.0,"x":3.3598,"y":0.3295,"imageUrl":null,"thumbnailUrl":null,"scrapedAt":null},{"id":"glazy_26343","name":"Deep iron red","source":"glazy","cone":9.5,"coneRaw":"9-10","surface":"unknown","transparency":null,"atmosphere":"oxidation","ingredients":[{"id":15502,"name":"Custer - new","percentage":36,"isAdditional":false},{"id":15400,"name":"Silica","percentage":20.5,"isAdditional":false},{"id":15137,"name":"EP Kaolin","percentage":18.5,"isAdditional":false},{"id":15594,"name":"Tricalcium Phosphate, Synthetic Bone Ash","percentage":13.5,"isAdditional":false},{"id":15387,"name":"Red Iron Oxide","percentage":11.7,"isAdditional":false},{"id":15608,"name":"Amtalc-C98 Talc","percentage":11.5,"isAdditional":false}],"umf":{"Na2O":0.0745,"K2O":0.1091,"MgO":0.3102,"CaO":0.5062,"Al2O3":0.4429,"Fe2O3":0.2585,"SiO2":3.7051,"TiO2":0.0037,"P2O5":0.1591},"SiO2_Al2O3_ratio":8.37,"R2O_RO_ratio":0.1836,"fluxSum":1.0,"x":3.7051,"y":0.4429,"imageUrl":null,"thumbnailUrl":null,"scrapedAt":null},{"id":"glazy_7479","name":"Delhi Blue Jade Green Glaze","source":"glazy","cone":9.5,"coneRaw":"9-10","surface":"gloss","transparency":null,"atmosphere":"unknown","ingredients":[],"umf":{"K2O":0.3567,"CaO":0.3986,"ZnO":0.2448,"Al2O3":0.4352,"Fe2O3":0.0402,"SiO2":3.617,"CuO":0.0547},"SiO2_Al2O3_ratio":8.31,"R2O_RO_ratio":0.3567,"fluxSum":1.0001,"x":3.617,"y":0.4352,"imageUrl":null,"thumbnailUrl":null,"scrapedAt":null},{"id":"glazy_71118","name":"Denim","source":"glazy","cone":9.5,"coneRaw":"9-10","surface":"unknown","transparency":"opaque","atmosphere":"oxidation","ingredients":[{"id":15371,"name":"Potash Feldspar","percentage":40,"isAdditional":false},{"id":15288,"name":"Kaolin","percentage":25,"isAdditional":false},{"id":15457,"name":"Whiting","percentage":20,"isAdditional":false},{"id":15400,"name":"Silica","percentage":15,"isAdditional":false},{"id":15114,"name":"Cobalt Carbonate","percentage":2,"isAdditional":true},{"id":15122,"name":"Black Copper Oxide","percentage":1,"isAdditional":true},{"id":15352,"name":"Black Nickel Oxide","percentage":1,"isAdditional":true}],"umf":{"K2O":0.2642,"CaO":0.7358,"Al2O3":0.6269,"SiO2":3.227,"CuO":0.0462,"CoO":0.0618,"NiO":0.0492},"SiO2_Al2O3_ratio":5.15,"R2O_RO_ratio":0.2642,"fluxSum":1.0,"x":3.227,"y":0.6269,"imageUrl":null,"thumbnailUrl":null,"scrapedAt":null},{"id":"glazy_29957","name":"Diagrama 20 - D20/1 DD Montmollin","source":"glazy","cone":9.5,"coneRaw":"9-10","surface":"unknown","transparency":null,"atmosphere":"unknown","ingredients":[],"umf":{"Na2O":0.0658,"K2O":0.1442,"MgO":0.2069,"CaO":0.5832,"Al2O3":0.3237,"SiO2":2.5648,"TiO2":0.0009},"SiO2_Al2O3_ratio":7.92,"R2O_RO_ratio":0.21,"fluxSum":1.0001,"x":2.5648,"y":0.3237,"imageUrl":null,"thumbnailUrl":null,"scrapedAt":null},{"id":"glazy_29964","name":"Diagrama 39 DDM","source":"glazy","cone":9.5,"coneRaw":"9-10","surface":"unknown","transparency":null,"atmosphere":"unknown","ingredients":[],"umf":{"Na2O":0.2995,"K2O":0.2259,"MgO":0.4746,"Al2O3":0.7223,"Fe2O3":0.0016,"SiO2":3.746},"SiO2_Al2O3_ratio":5.19,"R2O_RO_ratio":0.5254,"fluxSum":1.0,"x":3.746,"y":0.7223,"imageUrl":null,"thumbnailUrl":null,"scrapedAt":null},{"id":"glazy_28157","name":"EC 410 \\clotted blood\\\"\"","source":"glazy","cone":9.5,"coneRaw":"8-11","surface":"unknown","transparency":null,"atmosphere":"reduction","ingredients":[{"id":15400,"name":"Silica","percentage":35,"isAdditional":false},{"id":15407,"name":"Soda Feldspar","percentage":35,"isAdditional":false},{"id":15457,"name":"Whiting","percentage":15,"isAdditional":false},{"id":15252,"name":"Gerstley Borate","percentage":10,"isAdditional":false},{"id":15288,"name":"Kaolin","percentage":5,"isAdditional":false},{"id":15442,"name":"Tin Oxide","percentage":1,"isAdditional":true},{"id":15120,"name":"Copper Carbonate","percentage":0.5,"isAdditional":true},{"id":15401,"name":"Silicon carbide","percentage":0.5,"isAdditional":true}],"umf":{"Na2O":0.2742,"K2O":0.0016,"MgO":0.0325,"CaO":0.6917,"Al2O3":0.3275,"B2O3":0.1442,"Fe2O3":0.0009,"SiO2":3.9215,"TiO2":0.0005,"SnO2":0.0249,"P2O5":0.0003,"CuO":0.0152},"SiO2_Al2O3_ratio":11.97,"R2O_RO_ratio":0.2758,"fluxSum":1.0,"x":3.9215,"y":0.3275,"imageUrl":null,"thumbnailUrl":null,"scrapedAt":null},{"id":"glazy_112436","name":"Fake Ash glaze with rivulets","source":"glazy","cone":9.5,"coneRaw":"9-10","surface":"unknown","transparency":null,"atmosphere":"unknown","ingredients":[],"umf":{"Li2O":0.0628,"Na2O":0.1331,"K2O":0.0395,"MgO":0.0165,"CaO":0.7481,"Al2O3":0.274,"B2O3":0.0617,"Fe2O3":0.1093,"SiO2":1.4502,"TiO2":0.1268,"P2O5":0.0544},"SiO2_Al2O3_ratio":5.29,"R2O_RO_ratio":0.2354,"fluxSum":1.0,"x":1.4502,"y":0.274,"imageUrl":null,"thumbnailUrl":null,"scrapedAt":null},{"id":"glazy_120042","name":"Fake Kunzite Gloss","source":"glazy","cone":9.5,"coneRaw":"9-10","surface":"unknown","transparency":null,"atmosphere":"unknown","ingredients":[],"umf":{"Li2O":0.3091,"MgO":0.0117,"CaO":0.5769,"BaO":0.1022,"Al2O3":0.31,"SiO2":2.8234},"SiO2_Al2O3_ratio":9.11,"R2O_RO_ratio":0.3091,"fluxSum":0.9999,"x":2.8234,"y":0.31,"imageUrl":null,"thumbnailUrl":null,"scrapedAt":null},{"id":"glazy_12334","name":"Ferguson Yellow High Fire Glaze Base","source":"glazy","cone":9.5,"coneRaw":"9-10","surface":"unknown","transparency":null,"atmosphere":"unknown","ingredients":[],"umf":{"Na2O":0.1251,"K2O":0.0583,"MgO":0.1962,"CaO":0.6204,"Al2O3":0.4134,"Fe2O3":0.019,"SiO2":1.669,"TiO2":0.0025,"SnO2":0.0723,"P2O5":0.053},"SiO2_Al2O3_ratio":4.04,"R2O_RO_ratio":0.1834,"fluxSum":1.0,"x":1.669,"y":0.4134,"imageUrl":null,"thumbnailUrl":null,"scrapedAt":null},{"id":"glazy_5347","name":"Foster's Glaze #6","source":"glazy","cone":9.5,"coneRaw":"9-10","surface":"satin","transparency":null,"atmosphere":"reduction","ingredients":[{"id":15371,"name":"Potash Feldspar","percentage":35,"isAdditional":false},{"id":15058,"name":"Ball Clay","percentage":30,"isAdditional":false},{"id":15457,"name":"Whiting","percentage":20,"isAdditional":false},{"id":15400,"name":"Silica","percentage":15,"isAdditional":false}],"umf":{"Na2O":0.0071,"K2O":0.2421,"MgO":0.0081,"CaO":0.7427,"Al2O3":0.5027,"Fe2O3":0.007,"SiO2":3.3943,"TiO2":0.0138},"SiO2_Al2O3_ratio":6.75,"R2O_RO_ratio":0.2492,"fluxSum":1.0,"x":3.3943,"y":0.5027,"imageUrl":null,"thumbnailUrl":null,"scrapedAt":null},{"id":"glazy_101473","name":"G-100 ^9-10  (TWU 1970's)","source":"glazy","cone":9.5,"coneRaw":"9-10","surface":"unknown","transparency":null,"atmosphere":"unknown","ingredients":[],"umf":{"Na2O":0.0305,"K2O":0.0135,"MgO":0.1875,"CaO":0.7685,"Al2O3":0.1488,"Fe2O3":0.0028,"SiO2":0.6625,"TiO2":0.0271,"P2O5":0.0005},"SiO2_Al2O3_ratio":4.45,"R2O_RO_ratio":0.044,"fluxSum":1.0,"x":0.6625,"y":0.1488,"imageUrl":null,"thumbnailUrl":null,"scrapedAt":null},{"id":"glazy_12335","name":"Hayden's Red High Fire Glaze Base","source":"glazy","cone":9.5,"coneRaw":"9-10","surface":"gloss","transparency":null,"atmosphere":"unknown","ingredients":[],"umf":{"Na2O":0.0571,"K2O":0.1239,"MgO":0.2011,"CaO":0.618,"Al2O3":0.4045,"Fe2O3":0.0726,"SiO2":1.7615,"TiO2":0.0027,"SnO2":0.0766,"P2O5":0.056},"SiO2_Al2O3_ratio":4.35,"R2O_RO_ratio":0.181,"fluxSum":1.0001,"x":1.7615,"y":0.4045,"imageUrl":null,"thumbnailUrl":null,"scrapedAt":null},{"id":"glazy_7278","name":"Holmsglen TAFE Clear","source":"glazy","cone":9.5,"coneRaw":"9-10","surface":"gloss","transparency":"transparent","atmosphere":"unknown","ingredients":[],"umf":{"Na2O":0.0026,"K2O":0.1943,"MgO":0.1374,"CaO":0.6657,"Al2O3":0.3797,"Fe2O3":0.0036,"SiO2":3.4599,"TiO2":0.0058,"P2O5":0.0005},"SiO2_Al2O3_ratio":9.11,"R2O_RO_ratio":0.1969,"fluxSum":1.0,"x":3.4599,"y":0.3797,"imageUrl":null,"thumbnailUrl":null,"scrapedAt":null},{"id":"glazy_12336","name":"Homegrown Blue High Fire Glaze Base","source":"glazy","cone":9.5,"coneRaw":"9-10","surface":"gloss","transparency":null,"atmosphere":"unknown","ingredients":[],"umf":{"Li2O":0.015,"Na2O":0.0263,"K2O":0.2149,"MgO":0.1032,"CaO":0.3517,"ZnO":0.2889,"Al2O3":0.3727,"Fe2O3":0.0048,"SiO2":2.6598,"TiO2":0.0059,"SnO2":0.0967,"P2O5":0.0001},"SiO2_Al2O3_ratio":7.14,"R2O_RO_ratio":0.2562,"fluxSum":1.0,"x":2.6598,"y":0.3727,"imageUrl":null,"thumbnailUrl":null,"scrapedAt":null},{"id":"glazy_50219","name":"Honey Luster","source":"glazy","cone":9.5,"coneRaw":"8-11","surface":"unknown","transparency":"opaque","atmosphere":"reduction","ingredients":[{"id":15131,"name":"Custer Feldspar","percentage":40.9,"isAdditional":false},{"id":15400,"name":"Silica","percentage":19.1,"isAdditional":false},{"id":15433,"name":"Talc","percentage":14,"isAdditional":false},{"id":15252,"name":"Gerstley Borate","percentage":11.5,"isAdditional":false},{"id":15135,"name":"Dolomite","percentage":7.3,"isAdditional":false},{"id":15058,"name":"Ball Clay","percentage":7.2,"isAdditional":false},{"id":15336,"name":"Manganese Dioxide","percentage":8,"isAdditional":true}],"umf":{"Na2O":0.0878,"K2O":0.1415,"MgO":0.5104,"CaO":0.2603,"Al2O3":0.276,"B2O3":0.1404,"Fe2O3":0.0032,"SiO2":3.2706,"TiO2":0.0033,"P2O5":0.0003},"SiO2_Al2O3_ratio":11.85,"R2O_RO_ratio":0.2293,"fluxSum":1.0,"x":3.2706,"y":0.276,"imageUrl":null,"thumbnailUrl":null,"scrapedAt":null},{"id":"glazy_146822","name":"Ice floe celadon Sr  Zn","source":"glazy","cone":9.5,"coneRaw":"9-10","surface":"unknown","transparency":null,"atmosphere":"unknown","ingredients":[],"umf":{"Na2O":0.0743,"K2O":0.1794,"MgO":0.0123,"CaO":0.0061,"SrO":0.5246,"ZnO":0.2033,"Al2O3":0.3491,"Fe2O3":0.0145,"SiO2":3.41,"TiO2":0.0001},"SiO2_Al2O3_ratio":9.77,"R2O_RO_ratio":0.2537,"fluxSum":1.0,"x":3.41,"y":0.3491,"imageUrl":null,"thumbnailUrl":null,"scrapedAt":null},{"id":"glazy_146821","name":"Ice floe celadon Sr no Zn","source":"glazy","cone":9.5,"coneRaw":"9-10","surface":"unknown","transparency":null,"atmosphere":"unknown","ingredients":[],"umf":{"Na2O":0.0744,"K2O":0.1792,"MgO":0.0125,"CaO":0.0062,"SrO":0.7277,"Al2O3":0.3497,"Fe2O3":0.015,"SiO2":3.4104,"TiO2":0.0001},"SiO2_Al2O3_ratio":9.75,"R2O_RO_ratio":0.2536,"fluxSum":1.0,"x":3.4104,"y":0.3497,"imageUrl":null,"thumbnailUrl":null,"scrapedAt":null},{"id":"glazy_69687","name":"Jesse Hull","source":"glazy","cone":9.5,"coneRaw":"9-10","surface":"unknown","transparency":null,"atmosphere":"unknown","ingredients":[],"umf":{"Li2O":0.0006,"Na2O":0.2674,"K2O":0.0241,"MgO":0.0088,"CaO":0.1251,"ZnO":0.5741,"Al2O3":0.0847,"B2O3":0.0388,"SiO2":2.0242,"CuO":0.0706},"SiO2_Al2O3_ratio":23.9,"R2O_RO_ratio":0.2921,"fluxSum":1.0001,"x":2.0242,"y":0.0847,"imageUrl":null,"thumbnailUrl":null,"scrapedAt":null},{"id":"glazy_96794","name":"John Post's B17","source":"glazy","cone":9.5,"coneRaw":"9-10","surface":"unknown","transparency":null,"atmosphere":"reduction","ingredients":[{"id":15131,"name":"Custer Feldspar","percentage":53.3,"isAdditional":false},{"id":15457,"name":"Whiting","percentage":19.4,"isAdditional":false},{"id":15137,"name":"EP Kaolin","percentage":19.2,"isAdditional":false},{"id":15400,"name":"Silica","percentage":8.1,"isAdditional":false},{"id":15443,"name":"Titanium Dioxide","percentage":5,"isAdditional":true},{"id":15387,"name":"Red Iron Oxide","percentage":4.5,"isAdditional":true},{"id":15393,"name":"Rutile","percentage":3.5,"isAdditional":true}],"umf":{"Na2O":0.0924,"K2O":0.2036,"MgO":0.0018,"CaO":0.7022,"Al2O3":0.5659,"Fe2O3":0.1073,"SiO2":3.1582,"TiO2":0.3659,"P2O5":0.0013},"SiO2_Al2O3_ratio":5.58,"R2O_RO_ratio":0.296,"fluxSum":1.0,"x":3.1582,"y":0.5659,"imageUrl":null,"thumbnailUrl":null,"scrapedAt":null},{"id":"glazy_119276","name":"John Post's B17-A6","source":"glazy","cone":9.5,"coneRaw":"9-10","surface":"unknown","transparency":"opaque","atmosphere":"unknown","ingredients":[],"umf":{"Na2O":0.0813,"K2O":0.1793,"MgO":0.002,"CaO":0.7374,"Al2O3":0.5644,"Fe2O3":0.0048,"SiO2":3.081,"TiO2":0.2245,"P2O5":0.0014,"Cr2O3":0.0464},"SiO2_Al2O3_ratio":5.46,"R2O_RO_ratio":0.2606,"fluxSum":1.0,"x":3.081,"y":0.5644,"imageUrl":null,"thumbnailUrl":null,"scrapedAt":null},{"id":"glazy_116662","name":"John Post's Black","source":"glazy","cone":9.5,"coneRaw":"9-10","surface":"unknown","transparency":null,"atmosphere":"reduction","ingredients":[{"id":15131,"name":"Custer Feldspar","percentage":53.3,"isAdditional":false},{"id":15457,"name":"Whiting","percentage":19.4,"isAdditional":false},{"id":15137,"name":"EP Kaolin","percentage":19.2,"isAdditional":false},{"id":15400,"name":"Silica","percentage":8.1,"isAdditional":false},{"id":15443,"name":"Titanium Dioxide","percentage":5,"isAdditional":true},{"id":15482,"name":"Mason 6600 black stain","percentage":5,"isAdditional":true},{"id":15108,"name":"Chrome Oxide","percentage":1,"isAdditional":true}],"umf":{"Na2O":0.0924,"K2O":0.2036,"MgO":0.0018,"CaO":0.7022,"Al2O3":0.5659,"Fe2O3":0.0044,"SiO2":3.1582,"TiO2":0.2258,"P2O5":0.0013,"Cr2O3":0.0234},"SiO2_Al2O3_ratio":5.58,"R2O_RO_ratio":0.296,"fluxSum":1.0,"x":3.1582,"y":0.5659,"imageUrl":null,"thumbnailUrl":null,"scrapedAt":null},{"id":"glazy_112279","name":"John Post's CaBa Blue","source":"glazy","cone":9.5,"coneRaw":"9-10","surface":"unknown","transparency":null,"atmosphere":"reduction","ingredients":[{"id":15349,"name":"Nepheline Syenite","percentage":35,"isAdditional":false},{"id":15400,"name":"Silica","percentage":20.2,"isAdditional":false},{"id":15137,"name":"EP Kaolin","percentage":18.1,"isAdditional":false},{"id":15062,"name":"Barium Carbonate","percentage":17.9,"isAdditional":false},{"id":15457,"name":"Whiting","percentage":8.9,"isAdditional":false},{"id":15443,"name":"Titanium Dioxide","percentage":5,"isAdditional":true},{"id":15114,"name":"Cobalt Carbonate","percentage":2,"isAdditional":true}],"umf":{"Na2O":0.2142,"K2O":0.0685,"MgO":0.0051,"CaO":0.3625,"BaO":0.3497,"Al2O3":0.5642,"Fe2O3":0.0042,"SiO2":3.1914,"TiO2":0.2448,"P2O5":0.0013,"CoO":0.0648},"SiO2_Al2O3_ratio":5.66,"R2O_RO_ratio":0.2827,"fluxSum":1.0,"x":3.1914,"y":0.5642,"imageUrl":null,"thumbnailUrl":null,"scrapedAt":null},{"id":"glazy_112284","name":"John Post's CaBa Desert Green","source":"glazy","cone":9.5,"coneRaw":"9-10","surface":"unknown","transparency":null,"atmosphere":"reduction","ingredients":[{"id":15349,"name":"Nepheline Syenite","percentage":35,"isAdditional":false},{"id":15400,"name":"Silica","percentage":20.2,"isAdditional":false},{"id":15137,"name":"EP Kaolin","percentage":18.1,"isAdditional":false},{"id":15062,"name":"Barium Carbonate","percentage":17.9,"isAdditional":false},{"id":15457,"name":"Whiting","percentage":8.9,"isAdditional":false},{"id":15443,"name":"Titanium Dioxide","percentage":5,"isAdditional":true},{"id":15108,"name":"Chrome Oxide","percentage":2,"isAdditional":true}],"umf":{"Na2O":0.2142,"K2O":0.0685,"MgO":0.0051,"CaO":0.3625,"BaO":0.3497,"Al2O3":0.5642,"Fe2O3":0.0042,"SiO2":3.1914,"TiO2":0.2448,"P2O5":0.0013,"Cr2O3":0.0507},"SiO2_Al2O3_ratio":5.66,"R2O_RO_ratio":0.2827,"fluxSum":1.0,"x":3.1914,"y":0.5642,"imageUrl":null,"thumbnailUrl":null,"scrapedAt":null},{"id":"glazy_112430","name":"John Post's CaSr Blue","source":"glazy","cone":9.5,"coneRaw":"9-10","surface":"unknown","transparency":null,"atmosphere":"reduction","ingredients":[{"id":15349,"name":"Nepheline Syenite","percentage":36.6,"isAdditional":false},{"id":15400,"name":"Silica","percentage":21.1,"isAdditional":false},{"id":15137,"name":"EP Kaolin","percentage":19,"isAdditional":false},{"id":15431,"name":"Strontium Carbonate","percentage":14,"isAdditional":false},{"id":15457,"name":"Whiting","percentage":9.3,"isAdditional":false},{"id":15443,"name":"Titanium Dioxide","percentage":5,"isAdditional":true},{"id":15114,"name":"Cobalt Carbonate","percentage":2,"isAdditional":true}],"umf":{"Na2O":0.2142,"K2O":0.0685,"MgO":0.0052,"CaO":0.3623,"SrO":0.3498,"Al2O3":0.5653,"Fe2O3":0.0042,"SiO2":3.1923,"TiO2":0.2342,"P2O5":0.0013,"CoO":0.062},"SiO2_Al2O3_ratio":5.65,"R2O_RO_ratio":0.2827,"fluxSum":1.0,"x":3.1923,"y":0.5653,"imageUrl":null,"thumbnailUrl":null,"scrapedAt":null},{"id":"glazy_112429","name":"John Post's CaSr Desert Green","source":"glazy","cone":9.5,"coneRaw":"9-10","surface":"matte","transparency":null,"atmosphere":"unknown","ingredients":[{"id":15349,"name":"Nepheline Syenite","percentage":36.6,"isAdditional":false},{"id":15400,"name":"Silica","percentage":21.1,"isAdditional":false},{"id":15137,"name":"EP Kaolin","percentage":19,"isAdditional":false},{"id":15431,"name":"Strontium Carbonate","percentage":14,"isAdditional":false},{"id":15457,"name":"Whiting","percentage":9.3,"isAdditional":false},{"id":15443,"name":"Titanium Dioxide","percentage":5,"isAdditional":true},{"id":15108,"name":"Chrome Oxide","percentage":2,"isAdditional":true}],"umf":{"Na2O":0.2142,"K2O":0.0685,"MgO":0.0052,"CaO":0.3623,"SrO":0.3498,"Al2O3":0.5653,"Fe2O3":0.0042,"SiO2":3.1923,"TiO2":0.2342,"P2O5":0.0013,"Cr2O3":0.0485},"SiO2_Al2O3_ratio":5.65,"R2O_RO_ratio":0.2827,"fluxSum":1.0,"x":3.1923,"y":0.5653,"imageUrl":null,"thumbnailUrl":null,"scrapedAt":null},{"id":"glazy_119215","name":"John Post's Copper Red","source":"glazy","cone":9.5,"coneRaw":"9-10","surface":"gloss","transparency":null,"atmosphere":"unknown","ingredients":[],"umf":{"Na2O":0.096,"K2O":0.2019,"MgO":0.0052,"CaO":0.0125,"BaO":0.6844,"Al2O3":0.4232,"Fe2O3":0.0044,"SiO2":4.2787,"TiO2":0.2026,"SnO2":0.0305,"P2O5":0.0005,"CuO":0.0372},"SiO2_Al2O3_ratio":10.11,"R2O_RO_ratio":0.2979,"fluxSum":1.0,"x":4.2787,"y":0.4232,"imageUrl":null,"thumbnailUrl":null,"scrapedAt":null},{"id":"glazy_113183","name":"John Post's Pumpkin #23","source":"glazy","cone":9.5,"coneRaw":"9-10","surface":"gloss","transparency":null,"atmosphere":"reduction","ingredients":[{"id":15131,"name":"Custer Feldspar","percentage":38,"isAdditional":false},{"id":15400,"name":"Silica","percentage":21,"isAdditional":false},{"id":15137,"name":"EP Kaolin","percentage":12,"isAdditional":false},{"id":15349,"name":"Nepheline Syenite","percentage":11,"isAdditional":false},{"id":15457,"name":"Whiting","percentage":8,"isAdditional":false},{"id":15252,"name":"Gerstley Borate","percentage":6,"isAdditional":false},{"id":15135,"name":"Dolomite","percentage":4,"isAdditional":false},{"id":15387,"name":"Red Iron Oxide","percentage":5,"isAdditional":true},{"id":15443,"name":"Titanium Dioxide","percentage":3.5,"isAdditional":true}],"umf":{"Na2O":0.1658,"K2O":0.1933,"MgO":0.1147,"CaO":0.5262,"Al2O3":0.5542,"B2O3":0.0962,"Fe2O3":0.1282,"SiO2":4.1654,"TiO2":0.1852,"P2O5":0.0011},"SiO2_Al2O3_ratio":7.52,"R2O_RO_ratio":0.3591,"fluxSum":1.0,"x":4.1654,"y":0.5542,"imageUrl":null,"thumbnailUrl":null,"scrapedAt":null},{"id":"glazy_112441","name":"John Post's Sky Blue","source":"glazy","cone":9.5,"coneRaw":"9-10","surface":"unknown","transparency":null,"atmosphere":"reduction","ingredients":[{"id":15249,"name":"G-200 Feldspar","percentage":52,"isAdditional":false},{"id":15400,"name":"Silica","percentage":24,"isAdditional":false},{"id":15457,"name":"Whiting","percentage":19,"isAdditional":false},{"id":15137,"name":"EP Kaolin","percentage":5.4,"isAdditional":false},{"id":15443,"name":"Titanium Dioxide","percentage":5,"isAdditional":true},{"id":15072,"name":"Bentonite","percentage":2,"isAdditional":true},{"id":15114,"name":"Cobalt Carbonate","percentage":2,"isAdditional":true}],"umf":{"Na2O":0.0945,"K2O":0.2094,"MgO":0.0062,"CaO":0.6898,"Al2O3":0.412,"Fe2O3":0.0034,"SiO2":3.6062,"TiO2":0.219,"P2O5":0.0003,"CoO":0.0586},"SiO2_Al2O3_ratio":8.75,"R2O_RO_ratio":0.3039,"fluxSum":0.9999,"x":3.6062,"y":0.412,"imageUrl":null,"thumbnailUrl":null,"scrapedAt":null},{"id":"glazy_5358","name":"Johnston's ABT Glaze","source":"glazy","cone":9.5,"coneRaw":"9-10","surface":"matte","transparency":null,"atmosphere":"reduction","ingredients":[{"id":15657,"name":"Custer Feldspar (1989)","percentage":45.45,"isAdditional":false},{"id":15137,"name":"EP Kaolin","percentage":27.27,"isAdditional":false},{"id":15457,"name":"Whiting","percentage":22.73,"isAdditional":false},{"id":15400,"name":"Silica","percentage":4.55,"isAdditional":false}],"umf":{"Na2O":0.0736,"K2O":0.1672,"MgO":0.0023,"CaO":0.7568,"Al2O3":0.582,"Fe2O3":0.0043,"SiO2":2.6323,"TiO2":0.0043,"P2O5":0.0016},"SiO2_Al2O3_ratio":4.52,"R2O_RO_ratio":0.2408,"fluxSum":0.9999,"x":2.6323,"y":0.582,"imageUrl":null,"thumbnailUrl":null,"scrapedAt":null},{"id":"glazy_101467","name":"KCC #3 ^9-10 (TWU 1970's)","source":"glazy","cone":9.5,"coneRaw":"9-10","surface":"gloss","transparency":null,"atmosphere":"unknown","ingredients":[],"umf":{"Na2O":0.0734,"K2O":0.4368,"MgO":0.06,"CaO":0.4298,"Al2O3":0.4792,"Fe2O3":0.0212,"SiO2":3.5114,"TiO2":0.0025,"P2O5":0.0341},"SiO2_Al2O3_ratio":7.33,"R2O_RO_ratio":0.5102,"fluxSum":1.0,"x":3.5114,"y":0.4792,"imageUrl":null,"thumbnailUrl":null,"scrapedAt":null},{"id":"glazy_12337","name":"Kaki High Fire Glaze Base","source":"glazy","cone":9.5,"coneRaw":"9-10","surface":"gloss","transparency":null,"atmosphere":"unknown","ingredients":[],"umf":{"Na2O":0.0817,"K2O":0.1765,"MgO":0.1586,"CaO":0.5832,"Al2O3":0.3605,"Fe2O3":0.2171,"SiO2":3.5096,"TiO2":0.0013,"P2O5":0.1009},"SiO2_Al2O3_ratio":9.74,"R2O_RO_ratio":0.2582,"fluxSum":1.0,"x":3.5096,"y":0.3605,"imageUrl":null,"thumbnailUrl":null,"scrapedAt":null},{"id":"glazy_483","name":"Ken's Great Glaze","source":"glazy","cone":9.5,"coneRaw":"9-10","surface":"gloss","transparency":"opaque","atmosphere":"reduction","ingredients":[{"id":15371,"name":"Potash Feldspar","percentage":65,"isAdditional":false},{"id":15058,"name":"Ball Clay","percentage":13,"isAdditional":false},{"id":15457,"name":"Whiting","percentage":11,"isAdditional":false},{"id":15467,"name":"Zinc Oxide","percentage":10,"isAdditional":false},{"id":15062,"name":"Barium Carbonate","percentage":1,"isAdditional":false},{"id":15387,"name":"Red Iron Oxide","percentage":3,"isAdditional":true},{"id":15393,"name":"Rutile","percentage":2.5,"isAdditional":true},{"id":15072,"name":"Bentonite","percentage":2,"isAdditional":true},{"id":15120,"name":"Copper Carbonate","percentage":0.4,"isAdditional":true}],"umf":{"Na2O":0.005,"K2O":0.3275,"MgO":0.0054,"CaO":0.3078,"BaO":0.014,"ZnO":0.3403,"Al2O3":0.4228,"Fe2O3":0.0572,"SiO2":2.3493,"TiO2":0.0825,"CuO":0.009},"SiO2_Al2O3_ratio":5.56,"R2O_RO_ratio":0.3325,"fluxSum":1.0,"x":2.3493,"y":0.4228,"imageUrl":null,"thumbnailUrl":null,"scrapedAt":null},{"id":"glazy_66653","name":"Krypmartin 64","source":"glazy","cone":9.5,"coneRaw":"9-10","surface":"unknown","transparency":null,"atmosphere":"unknown","ingredients":[],"umf":{"Na2O":0.0333,"K2O":0.0624,"MgO":0.8548,"CaO":0.0495,"Al2O3":0.1946,"B2O3":0.0509,"Fe2O3":0.0006,"SiO2":1.0193,"TiO2":0.0002,"P2O5":0.0001},"SiO2_Al2O3_ratio":5.24,"R2O_RO_ratio":0.0957,"fluxSum":1.0,"x":1.0193,"y":0.1946,"imageUrl":null,"thumbnailUrl":null,"scrapedAt":null},{"id":"glazy_136844","name":"LB01","source":"glazy","cone":9.5,"coneRaw":"9-10","surface":"unknown","transparency":null,"atmosphere":"unknown","ingredients":[],"umf":{"Li2O":0.1365,"Na2O":0.0573,"K2O":0.1242,"MgO":0.3009,"CaO":0.3811,"Al2O3":0.2703,"Fe2O3":0.0027,"SiO2":2.348,"TiO2":0.0001,"P2O5":0.1121,"CoO":0.0631},"SiO2_Al2O3_ratio":8.69,"R2O_RO_ratio":0.318,"fluxSum":1.0,"x":2.348,"y":0.2703,"imageUrl":null,"thumbnailUrl":null,"scrapedAt":null},{"id":"glazy_30891","name":"Lanman \\Fake\\\" Wood Ash\"","source":"glazy","cone":9.5,"coneRaw":"9-10","surface":"gloss","transparency":"opaque","atmosphere":"reduction","ingredients":[{"id":15457,"name":"Whiting","percentage":30,"isAdditional":false},{"id":15400,"name":"Silica","percentage":19,"isAdditional":false},{"id":15298,"name":"Kentucky OM #4 Ball Clay","percentage":18,"isAdditional":false},{"id":15131,"name":"Custer Feldspar","percentage":15,"isAdditional":false},{"id":15062,"name":"Barium Carbonate","percentage":9,"isAdditional":false},{"id":15135,"name":"Dolomite","percentage":9,"isAdditional":false},{"id":15387,"name":"Red Iron Oxide","percentage":4,"isAdditional":true}],"umf":{"Na2O":0.0172,"K2O":0.0377,"MgO":0.1072,"CaO":0.7416,"BaO":0.0964,"Al2O3":0.157,"Fe2O3":0.0531,"SiO2":1.3795,"TiO2":0.0057},"SiO2_Al2O3_ratio":8.79,"R2O_RO_ratio":0.0549,"fluxSum":1.0001,"x":1.3795,"y":0.157,"imageUrl":null,"thumbnailUrl":null,"scrapedAt":null},{"id":"glazy_8347","name":"Loose Clear","source":"glazy","cone":9.5,"coneRaw":"8-11","surface":"unknown","transparency":null,"atmosphere":"unknown","ingredients":[],"umf":{"Na2O":0.0943,"K2O":0.1345,"MgO":0.1658,"CaO":0.6044,"Al2O3":0.3858,"Fe2O3":0.0053,"SiO2":3.9552,"TiO2":0.002,"P2O5":0.0007,"MnO":0.001},"SiO2_Al2O3_ratio":10.25,"R2O_RO_ratio":0.229,"fluxSum":0.999,"x":3.9552,"y":0.3858,"imageUrl":null,"thumbnailUrl":null,"scrapedAt":null},{"id":"glazy_18378","name":"Loose Clear (Copy)","source":"glazy","cone":9.5,"coneRaw":"8-11","surface":"unknown","transparency":null,"atmosphere":"oxidation","ingredients":[{"id":15502,"name":"Custer - new","percentage":45,"isAdditional":false},{"id":15607,"name":"Vansil W-30 Wollastonite","percentage":20,"isAdditional":false},{"id":15400,"name":"Silica","percentage":15,"isAdditional":false},{"id":15137,"name":"EP Kaolin","percentage":10,"isAdditional":false},{"id":15608,"name":"Amtalc-C98 Talc","percentage":5,"isAdditional":false}],"umf":{"Na2O":0.0943,"K2O":0.1345,"MgO":0.1658,"CaO":0.6044,"Al2O3":0.3858,"Fe2O3":0.0053,"SiO2":3.9552,"TiO2":0.002,"P2O5":0.0007,"MnO":0.001},"SiO2_Al2O3_ratio":10.25,"R2O_RO_ratio":0.229,"fluxSum":0.999,"x":3.9552,"y":0.3858,"imageUrl":null,"thumbnailUrl":null,"scrapedAt":null},{"id":"glazy_12338","name":"MGO Satin White High Fire Glaze Base","source":"glazy","cone":9.5,"coneRaw":"9-10","surface":"satin","transparency":null,"atmosphere":"unknown","ingredients":[],"umf":{"Na2O":0.1,"K2O":0.0427,"MgO":0.4704,"CaO":0.3869,"Al2O3":0.3632,"Fe2O3":0.0038,"SiO2":2.0706,"TiO2":0.0024,"SnO2":0.0642,"P2O5":0.0009},"SiO2_Al2O3_ratio":5.7,"R2O_RO_ratio":0.1427,"fluxSum":1.0,"x":2.0706,"y":0.3632,"imageUrl":null,"thumbnailUrl":null,"scrapedAt":null},{"id":"glazy_30902","name":"Mamo Tan Matt","source":"glazy","cone":9.5,"coneRaw":"9-10","surface":"matte","transparency":null,"atmosphere":"reduction","ingredients":[{"id":15131,"name":"Custer Feldspar","percentage":25,
