Repository: ryanlack616/stull-atlas

# stull-atlas
R.T. Stull in 1912 the Stull graph, trying to understand and improve on with new tools

File: data/glazes/glazy-processed.json (part 41 of 55)
"isAdditional":false},{"id":15470,"name":"Minspar 200","percentage":25,"isAdditional":false},{"id":15135,"name":"Dolomite","percentage":20,"isAdditional":false},{"id":15094,"name":"Calcined Kaolin","percentage":15,"isAdditional":false},{"id":15137,"name":"EP Kaolin","percentage":10,"isAdditional":false},{"id":15457,"name":"Whiting","percentage":5,"isAdditional":false},{"id":15393,"name":"Rutile","percentage":3,"isAdditional":true},{"id":15260,"name":"Granular ilmenite","percentage":2,"isAdditional":true}],"umf":{"Na2O":0.1094,"K2O":0.1073,"MgO":0.3092,"CaO":0.4741,"Al2O3":0.5431,"Fe2O3":0.0073,"SiO2":2.2211,"TiO2":0.1347,"P2O5":0.0005},"SiO2_Al2O3_ratio":4.09,"R2O_RO_ratio":0.2167,"fluxSum":1.0,"x":2.2211,"y":0.5431,"imageUrl":null,"thumbnailUrl":null,"scrapedAt":null},{"id":"glazy_103793","name":"Mamo Tan Matt Alt (EPK/G Ilm)","source":"glazy","cone":9.5,"coneRaw":"9-10","surface":"matte","transparency":null,"atmosphere":"unknown","ingredients":[],"umf":{"Na2O":0.1109,"K2O":0.1087,"MgO":0.3078,"CaO":0.4725,"Al2O3":0.5345,"Fe2O3":0.0084,"SiO2":2.2049,"TiO2":0.1391,"P2O5":0.0005},"SiO2_Al2O3_ratio":4.13,"R2O_RO_ratio":0.2196,"fluxSum":0.9999,"x":2.2049,"y":0.5345,"imageUrl":null,"thumbnailUrl":null,"scrapedAt":null},{"id":"glazy_133811","name":"Matte Turquoise-Black","source":"glazy","cone":9.5,"coneRaw":"9-10","surface":"unknown","transparency":null,"atmosphere":"unknown","ingredients":[],"umf":{"Na2O":0.0653,"K2O":0.1686,"MgO":0.3012,"CaO":0.4649,"Al2O3":0.6685,"Fe2O3":0.1462,"SiO2":4.7114,"TiO2":0.0224,"ZrO2":0.2247,"CuO":0.0417},"SiO2_Al2O3_ratio":7.05,"R2O_RO_ratio":0.2339,"fluxSum":1.0,"x":4.7114,"y":0.6685,"imageUrl":null,"thumbnailUrl":null,"scrapedAt":null},{"id":"glazy_522","name":"Michelle's","source":"glazy","cone":9.5,"coneRaw":"9-10","surface":"unknown","transparency":"opaque","atmosphere":"reduction","ingredients":[{"id":15305,"name":"Kona F-4 feldspar","percentage":48,"isAdditional":false},{"id":15062,"name":"Barium Carbonate","percentage":35.7,"isAdditional":false},{"id":15137,"name":"EP Kaolin","percentage":11.2,"isAdditional":false},{"id":15400,"name":"Silica","percentage":5.1,"isAdditional":false},{"id":15072,"name":"Bentonite","percentage":2,"isAdditional":true},{"id":15108,"name":"Chrome Oxide","percentage":2,"isAdditional":true}],"umf":{"Na2O":0.1963,"K2O":0.0903,"MgO":0.0068,"CaO":0.055,"BaO":0.6516,"Al2O3":0.4943,"Fe2O3":0.0039,"SiO2":2.6053,"TiO2":0.0019,"P2O5":0.0007,"Cr2O3":0.0474},"SiO2_Al2O3_ratio":5.27,"R2O_RO_ratio":0.2866,"fluxSum":1.0,"x":2.6053,"y":0.4943,"imageUrl":null,"thumbnailUrl":null,"scrapedAt":null},{"id":"glazy_8894","name":"Monica's Seafoam","source":"glazy","cone":9.5,"coneRaw":"9-10","surface":"gloss","transparency":"translucent","atmosphere":"reduction","ingredients":[{"id":15131,"name":"Custer Feldspar","percentage":41.22,"isAdditional":false},{"id":15135,"name":"Dolomite","percentage":21.97,"isAdditional":false},{"id":15400,"name":"Silica","percentage":17.59,"isAdditional":false},{"id":15298,"name":"Kentucky OM #4 Ball Clay","percentage":7.02,"isAdditional":false},{"id":15457,"name":"Whiting","percentage":4.81,"isAdditional":false},{"id":15137,"name":"EP Kaolin","percentage":3,"isAdditional":false},{"id":15442,"name":"Tin Oxide","percentage":2.63,"isAdditional":false},{"id":15467,"name":"Zinc Oxide","percentage":1.76,"isAdditional":false},{"id":15120,"name":"Copper Carbonate","percentage":1.6,"isAdditional":true},{"id":15260,"name":"Granular ilmenite","percentage":0.88,"isAdditional":true}],"umf":{"Na2O":0.0539,"K2O":0.1183,"MgO":0.3188,"CaO":0.4515,"ZnO":0.0574,"Al2O3":0.2624,"Fe2O3":0.0023,"SiO2":2.2547,"TiO2":0.0186,"SnO2":0.0463,"P2O5":0.0001,"CuO":0.0344},"SiO2_Al2O3_ratio":8.59,"R2O_RO_ratio":0.1722,"fluxSum":0.9999,"x":2.2547,"y":0.2624,"imageUrl":null,"thumbnailUrl":null,"scrapedAt":null},{"id":"glazy_530","name":"Murrow Variation","source":"glazy","cone":9.5,"coneRaw":"9-10","surface":"unknown","transparency":null,"atmosphere":"unknown","ingredients":[{"id":15349,"name":"Nepheline Syenite","percentage":57.35,"isAdditional":false},{"id":15288,"name":"Kaolin","percentage":26.03,"isAdditional":false},{"id":15319,"name":"Lepidolite","percentage":15.62,"isAdditional":false},{"id":15406,"name":"Soda Ash","percentage":1,"isAdditional":false}],"umf":{"Li2O":0.0965,"Na2O":0.6049,"K2O":0.2461,"MgO":0.0087,"CaO":0.0438,"Al2O3":1.6851,"Fe2O3":0.0022,"SiO2":5.567},"SiO2_Al2O3_ratio":3.3,"R2O_RO_ratio":0.9475,"fluxSum":1.0,"x":5.567,"y":1.6851,"imageUrl":null,"thumbnailUrl":null,"scrapedAt":null},{"id":"glazy_12352","name":"Narnia Closet Mystery Crystal High Fire Glaze Base","source":"glazy","cone":9.5,"coneRaw":"9-10","surface":"unknown","transparency":null,"atmosphere":"unknown","ingredients":[],"umf":{"Na2O":0.0757,"K2O":0.1078,"MgO":0.3534,"CaO":0.4631,"Al2O3":0.2873,"B2O3":0.1558,"Fe2O3":0.0044,"SiO2":2.4032,"TiO2":0.0086,"P2O5":0.0003,"CoO":0.0183},"SiO2_Al2O3_ratio":8.36,"R2O_RO_ratio":0.1835,"fluxSum":1.0,"x":2.4032,"y":0.2873,"imageUrl":null,"thumbnailUrl":null,"scrapedAt":null},{"id":"glazy_133488","name":"New Recipe 1","source":"glazy","cone":9.5,"coneRaw":"9-10","surface":"unknown","transparency":null,"atmosphere":"unknown","ingredients":[{"id":89979,"name":"KALE 9406","percentage":100,"isAdditional":false},{"id":84740,"name":"Bo Glaze Kaolin","percentage":5,"isAdditional":false},{"id":89982,"name":"FLOTE ALB\u0130T","percentage":5,"isAdditional":false},{"id":15120,"name":"Copper Carbonate","percentage":3,"isAdditional":false},{"id":15467,"name":"Zinc Oxide","percentage":3,"isAdditional":false},{"id":15122,"name":"Black Copper Oxide","percentage":1,"isAdditional":false}],"umf":{"Na2O":0.0658,"K2O":0.0779,"MgO":0.1014,"CaO":0.5572,"BaO":0.1977,"Al2O3":0.1732,"Fe2O3":0.022,"SiO2":2.1511,"TiO2":0.0012,"P2O5":0.0175,"CuO":0.1889},"SiO2_Al2O3_ratio":12.42,"R2O_RO_ratio":0.1437,"fluxSum":1.0,"x":2.1511,"y":0.1732,"imageUrl":null,"thumbnailUrl":null,"scrapedAt":null},{"id":"glazy_12339","name":"O'Riley's White High Fire Glaze","source":"glazy","cone":9.5,"coneRaw":"9-10","surface":"unknown","transparency":null,"atmosphere":"unknown","ingredients":[],"umf":{"Na2O":0.0829,"K2O":0.1584,"MgO":0.1305,"CaO":0.3933,"SrO":0.0177,"ZnO":0.2173,"Al2O3":0.3314,"Fe2O3":0.0035,"SiO2":2.5308,"TiO2":0.0008,"ZrO2":0.0733,"P2O5":0.0003},"SiO2_Al2O3_ratio":7.64,"R2O_RO_ratio":0.2413,"fluxSum":1.0001,"x":2.5308,"y":0.3314,"imageUrl":null,"thumbnailUrl":null,"scrapedAt":null},{"id":"glazy_8713","name":"OU Missouri Straw Yellow","source":"glazy","cone":9.5,"coneRaw":"9-10","surface":"satin","transparency":"opaque","atmosphere":"reduction","ingredients":[{"id":15125,"name":"Cornwall Stone","percentage":52,"isAdditional":false},{"id":15137,"name":"EP Kaolin","percentage":20.5,"isAdditional":false},{"id":15135,"name":"Dolomite","percentage":11.7,"isAdditional":false},{"id":15331,"name":"Magnesium carbonate","percentage":6.3,"isAdditional":false},{"id":15457,"name":"Whiting","percentage":6.3,"isAdditional":false},{"id":15080,"name":"Bone Ash","percentage":3.2,"isAdditional":false},{"id":15393,"name":"Rutile","percentage":5,"isAdditional":true},{"id":15387,"name":"Red Iron Oxide","percentage":2,"isAdditional":true}],"umf":{"Na2O":0.0756,"K2O":0.0664,"MgO":0.3812,"CaO":0.4769,"Al2O3":0.4292,"Fe2O3":0.045,"SiO2":2.1531,"TiO2":0.158,"P2O5":0.0269},"SiO2_Al2O3_ratio":5.02,"R2O_RO_ratio":0.142,"fluxSum":1.0001,"x":2.1531,"y":0.4292,"imageUrl":null,"thumbnailUrl":null,"scrapedAt":null},{"id":"glazy_66656","name":"Old Mate","source":"glazy","cone":9.5,"coneRaw":"9-10","surface":"unknown","transparency":null,"atmosphere":"unknown","ingredients":[],"umf":{"Na2O":0.2862,"K2O":0.0117,"MgO":0.0191,"CaO":0.6831,"Al2O3":0.3852,"B2O3":0.2513,"Fe2O3":0.0006,"SiO2":3.483,"TiO2":0.0003,"SnO2":0.122,"P2O5":0.0002},"SiO2_Al2O3_ratio":9.04,"R2O_RO_ratio":0.2979,"fluxSum":1.0001,"x":3.483,"y":0.3852,"imageUrl":null,"thumbnailUrl":null,"scrapedAt":null},{"id":"glazy_12341","name":"Panama Red High Fire Glaze Base","source":"glazy","cone":9.5,"coneRaw":"9-10","surface":"gloss","transparency":null,"atmosphere":"reduction","ingredients":[{"id":15131,"name":"Custer Feldspar","percentage":50.22,"isAdditional":false},{"id":15400,"name":"Silica","percentage":18.04,"isAdditional":false},{"id":15252,"name":"Gerstley Borate","percentage":11.77,"isAdditional":false},{"id":15135,"name":"Dolomite","percentage":9.07,"isAdditional":false},{"id":15431,"name":"Strontium Carbonate","percentage":4.86,"isAdditional":false},{"id":15137,"name":"EP Kaolin","percentage":3.02,"isAdditional":false},{"id":15457,"name":"Whiting","percentage":3.02,"isAdditional":false},{"id":15442,"name":"Tin Oxide","percentage":3.02,"isAdditional":true},{"id":15467,"name":"Zinc Oxide","percentage":3.02,"isAdditional":true},{"id":15120,"name":"Copper Carbonate","percentage":1.99,"isAdditional":true}],"umf":{"Na2O":0.0944,"K2O":0.1593,"MgO":0.1761,"CaO":0.3634,"SrO":0.0973,"ZnO":0.1096,"Al2O3":0.2835,"B2O3":0.1338,"Fe2O3":0.0022,"SiO2":2.7318,"TiO2":0.0009,"SnO2":0.0592,"P2O5":0.0004,"CuO":0.0476},"SiO2_Al2O3_ratio":9.64,"R2O_RO_ratio":0.2537,"fluxSum":1.0001,"x":2.7318,"y":0.2835,"imageUrl":null,"thumbnailUrl":null,"scrapedAt":null},{"id":"glazy_12342","name":"Paprika High Fire Glaze Base","source":"glazy","cone":9.5,"coneRaw":"9-10","surface":"gloss","transparency":null,"atmosphere":"unknown","ingredients":[],"umf":{"Li2O":0.1275,"Na2O":0.0291,"K2O":0.123,"MgO":0.2877,"CaO":0.4325,"Al2O3":0.546,"Fe2O3":0.004,"SiO2":2.0481,"TiO2":0.0034,"SnO2":0.0827,"P2O5":0.0019,"MnO":0.0001},"SiO2_Al2O3_ratio":3.75,"R2O_RO_ratio":0.2797,"fluxSum":0.9998,"x":2.0481,"y":0.546,"imageUrl":null,"thumbnailUrl":null,"scrapedAt":null},{"id":"glazy_66229","name":"Persimmon 2 (kali mix)","source":"glazy","cone":9.5,"coneRaw":"9-10","surface":"unknown","transparency":null,"atmosphere":"unknown","ingredients":[],"umf":{"Na2O":0.1033,"K2O":0.2165,"MgO":0.2014,"CaO":0.4789,"Al2O3":0.4244,"B2O3":0.1014,"Fe2O3":0.1806,"SiO2":3.8871,"TiO2":0.0004,"P2O5":0.1126},"SiO2_Al2O3_ratio":9.16,"R2O_RO_ratio":0.3198,"fluxSum":1.0001,"x":3.8871,"y":0.4244,"imageUrl":null,"thumbnailUrl":null,"scrapedAt":null},{"id":"glazy_5390","name":"Phyllis' Glaze #5","source":"glazy","cone":9.5,"coneRaw":"9-10","surface":"unknown","transparency":null,"atmosphere":"reduction","ingredients":[{"id":15371,"name":"Potash Feldspar","percentage":50,"isAdditional":false},{"id":15058,"name":"Ball Clay","percentage":30,"isAdditional":false},{"id":15457,"name":"Whiting","percentage":20,"isAdditional":false}],"umf":{"Na2O":0.0064,"K2O":0.3105,"MgO":0.0074,"CaO":0.6757,"Al2O3":0.5476,"Fe2O3":0.0064,"SiO2":2.7932,"TiO2":0.0126},"SiO2_Al2O3_ratio":5.1,"R2O_RO_ratio":0.3169,"fluxSum":1.0,"x":2.7932,"y":0.5476,"imageUrl":null,"thumbnailUrl":null,"scrapedAt":null},{"id":"glazy_101469","name":"R-100 Soons #6 White ^9-10 (TWU 1970's)","source":"glazy","cone":9.5,"coneRaw":"9-10","surface":"unknown","transparency":null,"atmosphere":"unknown","ingredients":[],"umf":{"Na2O":0.0629,"K2O":0.0871,"MgO":0.5939,"CaO":0.2561,"Al2O3":0.1868,"B2O3":0.1398,"Fe2O3":0.0028,"SiO2":2.9854,"TiO2":0.0031,"P2O5":0.0003},"SiO2_Al2O3_ratio":15.98,"R2O_RO_ratio":0.15,"fluxSum":1.0,"x":2.9854,"y":0.1868,"imageUrl":null,"thumbnailUrl":null,"scrapedAt":null},{"id":"glazy_53634","name":"RGH Titanium Crystal Test 3","source":"glazy","cone":9.5,"coneRaw":"9-10","surface":"unknown","transparency":null,"atmosphere":"unknown","ingredients":[],"umf":{"Li2O":0.1726,"Na2O":0.0465,"K2O":0.0937,"MgO":0.0105,"CaO":0.4891,"SrO":0.1876,"Al2O3":0.4545,"B2O3":0.0236,"Fe2O3":0.0043,"SiO2":2.334,"TiO2":0.2086},"SiO2_Al2O3_ratio":5.14,"R2O_RO_ratio":0.3128,"fluxSum":1.0,"x":2.334,"y":0.4545,"imageUrl":null,"thumbnailUrl":null,"scrapedAt":null},{"id":"glazy_6858","name":"Reader's Digest Blue Celadon ^9-10 Glaze","source":"glazy","cone":9.5,"coneRaw":"9-10","surface":"unknown","transparency":"translucent","atmosphere":"unknown","ingredients":[],"umf":{"Na2O":0.0002,"K2O":0.3843,"MgO":0.0004,"CaO":0.2624,"BaO":0.3528,"Al2O3":0.4456,"Fe2O3":0.0535,"SiO2":3.8706,"TiO2":0.0008,"P2O5":0.0003},"SiO2_Al2O3_ratio":8.69,"R2O_RO_ratio":0.3845,"fluxSum":1.0001,"x":3.8706,"y":0.4456,"imageUrl":null,"thumbnailUrl":null,"scrapedAt":null},{"id":"glazy_6856","name":"Reader's Digest Clear ^9-10 Glaze","source":"glazy","cone":9.5,"coneRaw":"9-10","surface":"gloss","transparency":"transparent","atmosphere":"unknown","ingredients":[],"umf":{"Na2O":0.317,"K2O":0.0014,"MgO":0.001,"CaO":0.6806,"Al2O3":0.4547,"Fe2O3":0.0018,"SiO2":3.9445,"TiO2":0.0018,"P2O5":0.0007},"SiO2_Al2O3_ratio":8.67,"R2O_RO_ratio":0.3184,"fluxSum":1.0,"x":3.9445,"y":0.4547,"imageUrl":null,"thumbnailUrl":null,"scrapedAt":null},{"id":"glazy_6853","name":"Reader's Digest Grassy Celadon ^9-10","source":"glazy","cone":9.5,"coneRaw":"9-10","surface":"unknown","transparency":"translucent","atmosphere":"unknown","ingredients":[],"umf":{"Na2O":0.3202,"K2O":0.0043,"MgO":0.0033,"CaO":0.6723,"Al2O3":0.4268,"Fe2O3":0.027,"SiO2":4.4023,"TiO2":0.0056},"SiO2_Al2O3_ratio":10.31,"R2O_RO_ratio":0.3245,"fluxSum":1.0001,"x":4.4023,"y":0.4268,"imageUrl":null,"thumbnailUrl":null,"scrapedAt":null},{"id":"glazy_6857","name":"Reader's Digest Green Celadon ^9-10 Glaze","source":"glazy","cone":9.5,"coneRaw":"9-10","surface":"unknown","transparency":null,"atmosphere":"unknown","ingredients":[],"umf":{"Na2O":0.317,"K2O":0.0014,"MgO":0.001,"CaO":0.6806,"Al2O3":0.4547,"Fe2O3":0.0252,"SiO2":3.9445,"TiO2":0.0018,"P2O5":0.0007},"SiO2_Al2O3_ratio":8.67,"R2O_RO_ratio":0.3184,"fluxSum":1.0,"x":3.9445,"y":0.4547,"imageUrl":null,"thumbnailUrl":null,"scrapedAt":null},{"id":"glazy_6855","name":"Reader's Digest Lung Chun Green ^9-10 Glaze","source":"glazy","cone":9.5,"coneRaw":"9-10","surface":"unknown","transparency":null,"atmosphere":"unknown","ingredients":[],"umf":{"Na2O":0.2381,"K2O":0.0012,"MgO":0.2912,"CaO":0.4696,"Al2O3":0.3551,"Fe2O3":0.0439,"SiO2":3.7444,"TiO2":0.0015,"P2O5":0.0006},"SiO2_Al2O3_ratio":10.54,"R2O_RO_ratio":0.2393,"fluxSum":1.0001,"x":3.7444,"y":0.3551,"imageUrl":null,"thumbnailUrl":null,"scrapedAt":null},{"id":"glazy_6854","name":"Reader's Digest Mottled Blue ^9-10 Glaze","source":"glazy","cone":9.5,"coneRaw":"9-10","surface":"unknown","transparency":null,"atmosphere":"unknown","ingredients":[],"umf":{"Na2O":0.2952,"K2O":0.0017,"MgO":0.1952,"CaO":0.3613,"BaO":0.0748,"ZnO":0.0718,"Al2O3":0.3196,"B2O3":0.119,"Fe2O3":0.0139,"SiO2":3.2994,"TiO2":0.2293,"SnO2":0.0593,"P2O5":0.0004,"CuO":0.0139},"SiO2_Al2O3_ratio":10.32,"R2O_RO_ratio":0.2969,"fluxSum":1.0,"x":3.2994,"y":0.3196,"imageUrl":null,"thumbnailUrl":null,"scrapedAt":null},{"id":"glazy_90972","name":"Red Purple - based on Pete Pinnell's Red","source":"glazy","cone":9.5,"coneRaw":"9-10","surface":"unknown","transparency":null,"atmosphere":"unknown","ingredients":[],"umf":{"Na2O":0.1531,"K2O":0.2794,"MgO":0.0348,"CaO":0.5327,"Al2O3":0.4527,"B2O3":0.1389,"Fe2O3":0.0041,"SiO2":3.4226,"TiO2":0.0005,"SnO2":0.0235,"P2O5":0.0003,"CuO":0.0114,"CoO":0.0149},"SiO2_Al2O3_ratio":7.56,"R2O_RO_ratio":0.4325,"fluxSum":1.0,"x":3.4226,"y":0.4527,"imageUrl":null,"thumbnailUrl":null,"scrapedAt":null},{"id":"glazy_12343","name":"Rutile Blue High Fire Glaze Base","source":"glazy","cone":9.5,"coneRaw":"9-10","surface":"unknown","transparency":null,"atmosphere":"unknown","ingredients":[],"umf":{"Na2O":0.0596,"K2O":0.1316,"MgO":0.1759,"CaO":0.6329,"Al2O3":0.4523,"Fe2O3":0.004,"SiO2":3.6792,"TiO2":0.0032,"P2O5":0.0012},"SiO2_Al2O3_ratio":8.13,"R2O_RO_ratio":0.1912,"fluxSum":1.0,"x":3.6792,"y":0.4523,"imageUrl":null,"thumbnailUrl":null,"scrapedAt":null},{"id":"glazy_52573","name":"Rutile Blue II from John Britt's Book","source":"glazy","cone":9.5,"coneRaw":"9-10","surface":"unknown","transparency":null,"atmosphere":"unknown","ingredients":[],"umf":{"Na2O":0.0442,"K2O":0.0976,"MgO":0.2595,"CaO":0.5986,"Al2O3":0.3355,"Fe2O3":0.0179,"SiO2":2.729,"TiO2":0.2735,"P2O5":0.0009},"SiO2_Al2O3_ratio":8.13,"R2O_RO_ratio":0.1418,"fluxSum":0.9999,"x":2.729,"y":0.3355,"imageUrl":null,"thumbnailUrl":null,"scrapedAt":null},{"id":"glazy_43444","name":"SDC Harvey Super White","source":"glazy","cone":9.5,"coneRaw":"9-10","surface":"unknown","transparency":null,"atmosphere":"reduction","ingredients":[{"id":15305,"name":"Kona F-4 feldspar","percentage":13.26,"isAdditional":false},{"id":15469,"name":"Zircopax","percentage":2.99,"isAdditional":false},{"id":15252,"name":"Gerstley Borate","percentage":2.25,"isAdditional":false},{"id":15457,"name":"Whiting","percentage":1.66,"isAdditional":false},{"id":15137,"name":"EP Kaolin","percentage":1.44,"isAdditional":false},{"id":15400,"name":"Silica","percentage":1.36,"isAdditional":false}],"umf":{"Na2O":0.3018,"K2O":0.1284,"MgO":0.0401,"CaO":0.5296,"Al2O3":0.5764,"B2O3":0.1612,"Fe2O3":0.0029,"SiO2":3.7735,"TiO2":0.0018,"ZrO2":0.3036,"P2O5":0.0008},"SiO2_Al2O3_ratio":6.55,"R2O_RO_ratio":0.4302,"fluxSum":0.9999,"x":3.7735,"y":0.5764,"imageUrl":null,"thumbnailUrl":null,"scrapedAt":null},{"id":"glazy_101470","name":"SK #1  (TWU 1970's)","source":"glazy","cone":9.5,"coneRaw":"9-10","surface":"unknown","transparency":null,"atmosphere":"unknown","ingredients":[],"umf":{"Na2O":0.052,"K2O":0.5401,"CaO":0.4078,"Al2O3":0.6431,"Fe2O3":0.002,"SiO2":4.5104},"SiO2_Al2O3_ratio":7.01,"R2O_RO_ratio":0.5922,"fluxSum":0.9999,"x":4.5104,"y":0.6431,"imageUrl":null,"thumbnailUrl":null,"scrapedAt":null},{"id":"glazy_133453","name":"SW White + Stain + Frit 4131","source":"glazy","cone":9.5,"coneRaw":"9-10","surface":"unknown","transparency":null,"atmosphere":"unknown","ingredients":[],"umf":{"Na2O":0.0202,"K2O":0.1579,"MgO":0.3945,"CaO":0.4275,"Al2O3":0.2256,"B2O3":0.1078,"Fe2O3":0.0015,"SiO2":2.6856,"TiO2":0.0012,"ZrO2":0.0759,"SnO2":0.0262,"P2O5":0.0005},"SiO2_Al2O3_ratio":11.9,"R2O_RO_ratio":0.1781,"fluxSum":1.0001,"x":2.6856,"y":0.2256,"imageUrl":null,"thumbnailUrl":null,"scrapedAt":null},{"id":"glazy_25553","name":"Salt Flat","source":"glazy","cone":9.5,"coneRaw":"9-10","surface":"matte","transparency":"opaque","atmosphere":"unknown","ingredients":[],"umf":{"Li2O":0.1124,"Na2O":0.0017,"K2O":0.0067,"MgO":0.3721,"CaO":0.001,"Al2O3":0.2888,"Fe2O3":0.0049,"SiO2":1.6713,"TiO2":0.0157,"ZrO2":0.1271,"MnO":0.5061},"SiO2_Al2O3_ratio":5.79,"R2O_RO_ratio":0.2446,"fluxSum":0.4939,"x":1.6713,"y":0.2888,"imageUrl":null,"thumbnailUrl":null,"scrapedAt":null},{"id":"glazy_12357","name":"Sam Chung Satin High Fire Glaze Base","source":"glazy","cone":9.5,"coneRaw":"9-10","surface":"satin","transparency":null,"atmosphere":"unknown","ingredients":[],"umf":{"Na2O":0.197,"K2O":0.076,"MgO":0.0014,"CaO":0.4047,"BaO":0.0937,"ZnO":0.2272,"Al2O3":0.4765,"Fe2O3":0.0005,"SiO2":1.9291,"CuO":0.0105},"SiO2_Al2O3_ratio":4.05,"R2O_RO_ratio":0.273,"fluxSum":1.0,"x":1.9291,"y":0.4765,"imageUrl":null,"thumbnailUrl":null,"scrapedAt":null},{"id":"glazy_611","name":"Satin Rust - Finnerty","source":"glazy","cone":9.5,"coneRaw":"9-10","surface":"unknown","transparency":"opaque","atmosphere":"reduction","ingredients":[{"id":15422,"name":"Spodumene","percentage":27.4,"isAdditional":false},{"id":15288,"name":"Kaolin","percentage":19,"isAdditional":false},{"id":15458,"name":"Wollastonite","percentage":18.8,"isAdditional":false},{"id":15431,"name":"Strontium Carbonate","percentage":16.4,"isAdditional":false},{"id":15400,"name":"Silica","percentage":12.4,"isAdditional":false},{"id":15467,"name":"Zinc Oxide","percentage":6,"isAdditional":false},{"id":15387,"name":"Red Iron Oxide","percentage":2,"isAdditional":true},{"id":15108,"name":"Chrome Oxide","percentage":0.5,"isAdditional":true}],"umf":{"Li2O":0.1748,"CaO":0.3852,"SrO":0.2645,"ZnO":0.1755,"Al2O3":0.3537,"Fe2O3":0.0283,"SiO2":1.9335,"Cr2O3":0.0078},"SiO2_Al2O3_ratio":5.47,"R2O_RO_ratio":0.1748,"fluxSum":1.0,"x":1.9335,"y":0.3537,"imageUrl":null,"thumbnailUrl":null,"scrapedAt":null},{"id":"glazy_12344","name":"Satin Saturate High Fire Glaze Base","source":"glazy","cone":9.5,"coneRaw":"9-10","surface":"unknown","transparency":null,"atmosphere":"unknown","ingredients":[],"umf":{"Na2O":0.0212,"K2O":0.1625,"MgO":0.0091,"CaO":0.8072,"Al2O3":0.4303,"Fe2O3":0.0557,"SiO2":3.7066,"TiO2":0.0106},"SiO2_Al2O3_ratio":8.61,"R2O_RO_ratio":0.1837,"fluxSum":1.0,"x":3.7066,"y":0.4303,"imageUrl":null,"thumbnailUrl":null,"scrapedAt":null},{"id":"glazy_5397","name":"Semi Matte","source":"glazy","cone":9.5,"coneRaw":"9-10","surface":"unknown","transparency":null,"atmosphere":"reduction","ingredients":[{"id":15657,"name":"Custer Feldspar (1989)","percentage":40,"isAdditional":false},{"id":15058,"name":"Ball Clay","percentage":20,"isAdditional":false},{"id":15125,"name":"Cornwall Stone","percentage":20,"isAdditional":false},{"id":15457,"name":"Whiting","percentage":20,"isAdditional":false},{"id":15467,"name":"Zinc Oxide","percentage":7,"isAdditional":true},{"id":15122,"name":"Black Copper Oxide","percentage":5,"isAdditional":true},{"id":15393,"name":"Rutile","percentage":5,"isAdditional":true}],"umf":{"Na2O":0.0817,"K2O":0.1432,"MgO":0.0057,"CaO":0.5457,"ZnO":0.2237,"Al2O3":0.3885,"Fe2O3":0.012,"SiO2":2.3391,"TiO2":0.1541,"CuO":0.1635},"SiO2_Al2O3_ratio":6.02,"R2O_RO_ratio":0.2249,"fluxSum":1.0,"x":2.3391,"y":0.3885,"imageUrl":null,"thumbnailUrl":null,"scrapedAt":null},{"id":"glazy_12345","name":"Shaner's Oribe High Fire Glaze Base","source":"glazy","cone":9.5,"coneRaw":"9-10","surface":"gloss","transparency":null,"atmosphere":"unknown","ingredients":[],"umf":{"Na2O":0.0461,"K2O":0.0964,"MgO":0.1673,"CaO":0.6902,"Al2O3":0.2912,"Fe2O3":0.0043,"SiO2":2.7421,"TiO2":0.002,"P2O5":0.0097,"CuO":0.127},"SiO2_Al2O3_ratio":9.42,"R2O_RO_ratio":0.1425,"fluxSum":1.0,"x":2.7421,"y":0.2912,"imageUrl":null,"thumbnailUrl":null,"scrapedAt":null},{"id":"glazy_5430","name":"Silicon Carbide Red","source":"glazy","cone":9.5,"coneRaw":"9-10","surface":"unknown","transparency":null,"atmosphere":"reduction","ingredients":[{"id":15407,"name":"Soda Feldspar","percentage":53,"isAdditional":false},{"id":15400,"name":"Silica","percentage":17,"isAdditional":false},{"id":15457,"name":"Whiting","percentage":15,"isAdditional":false},{"id":15288,"name":"Kaolin","percentage":6,"isAdditional":false},{"id":15442,"name":"Tin Oxide","percentage":6,"isAdditional":false},{"id":15467,"name":"Zinc Oxide","percentage":5,"isAdditional":false},{"id":15433,"name":"Talc","percentage":4,"isAdditional":false}],"umf":{"Na2O":0.2937,"MgO":0.0919,"CaO":0.436,"ZnO":0.1785,"Al2O3":0.3623,"SiO2":2.8434,"SnO2":0.1157},"SiO2_Al2O3_ratio":7.85,"R2O_RO_ratio":0.2937,"fluxSum":1.0001,"x":2.8434,"y":0.3623,"imageUrl":null,"thumbnailUrl":null,"scrapedAt":null},{"id":"glazy_135408","name":"Silky Blue Matte (Copy)","source":"glazy","cone":9.5,"coneRaw":"9-10","surface":"unknown","transparency":null,"atmosphere":"unknown","ingredients":[],"umf":{"Na2O":0.0579,"K2O":0.1195,"MgO":0.3089,"CaO":0.5136,"Al2O3":0.5462,"B2O3":0.0556,"Fe2O3":0.0039,"SiO2":2.8806,"CoO":0.043,"Cr2O3":0.0045},"SiO2_Al2O3_ratio":5.27,"R2O_RO_ratio":0.1774,"fluxSum":0.9999,"x":2.8806,"y":0.5462,"imageUrl":null,"thumbnailUrl":null,"scrapedAt":null},{"id":"glazy_135421","name":"Silky Olive Matte","source":"glazy","cone":9.5,"coneRaw":"9-10","surface":"unknown","transparency":null,"atmosphere":"unknown","ingredients":[],"umf":{"Na2O":0.0579,"K2O":0.1195,"MgO":0.3089,"CaO":0.5136,"Al2O3":0.5462,"B2O3":0.0556,"Fe2O3":0.045,"SiO2":2.8806,"CoO":0.0065},"SiO2_Al2O3_ratio":5.27,"R2O_RO_ratio":0.1774,"fluxSum":0.9999,"x":2.8806,"y":0.5462,"imageUrl":null,"thumbnailUrl":null,"scrapedAt":null},{"id":"glazy_32567","name":"Some Spot Original","source":"glazy","cone":9.5,"coneRaw":"9-10","surface":"unknown","transparency":null,"atmosphere":"unknown","ingredients":[],"umf":{"Na2O":0.0517,"K2O":0.1133,"MgO":0.0093,"CaO":0.8257,"Al2O3":0.4195,"Fe2O3":0.0071,"SiO2":3.5381,"TiO2":0.0141},"SiO2_Al2O3_ratio":8.43,"R2O_RO_ratio":0.165,"fluxSum":1.0,"x":3.5381,"y":0.4195,"imageUrl":null,"thumbnailUrl":null,"scrapedAt":null},{"id":"glazy_49967","name":"Sonny Stitt Base (Bloomer 2013)","source":"glazy","cone":9.5,"coneRaw":"7-12","surface":"gloss","transparency":"translucent","atmosphere":"unknown","ingredients":[],"umf":{"Na2O":0.3512,"K2O":0.0556,"MgO":0.1617,"CaO":0.4316,"Al2O3":0.4657,"B2O3":0.5337,"Fe2O3":0.0061,"SiO2":3.4377,"TiO2":0.0042,"P2O5":0.0019},"SiO2_Al2O3_ratio":7.38,"R2O_RO_ratio":0.4068,"fluxSum":1.0001,"x":3.4377,"y":0.4657,"imageUrl":null,"thumbnailUrl":null,"scrapedAt":null},{"id":"glazy_12994","name":"Splotchy Lavender Cone 10","source":"glazy","cone":9.5,"coneRaw":"9-10","surface":"unknown","transparency":null,"atmosphere":"unknown","ingredients":[],"umf":{"Na2O":0.1142,"K2O":0.1681,"MgO":0.0016,"CaO":0.5287,"BaO":0.032,"ZnO":0.1553,"Al2O3":0.5587,"B2O3":0.0724,"Fe2O3":0.0017,"SiO2":2.5699,"SnO2":0.021,"CuO":0.0153},"SiO2_Al2O3_ratio":4.6,"R2O_RO_ratio":0.2823,"fluxSum":0.9999,"x":2.5699,"y":0.5587,"imageUrl":null,"thumbnailUrl":null,"scrapedAt":null},{"id":"glazy_12346","name":"Starry Night High Fire Glaze Base","source":"glazy","cone":9.5,"coneRaw":"9-10","surface":"unknown","transparency":null,"atmosphere":"unknown","ingredients":[],"umf":{"Na2O":0.0943,"K2O":0.1631,"MgO":0.2007,"CaO":0.3853,"SrO":0.0809,"ZnO":0.0757,"Al2O3":0.2807,"B2O3":0.1225,"Fe2O3":0.0451,"SiO2":3.4991,"TiO2":0.0007,"SnO2":0.0624,"P2O5":0.0003,"CoO":0.0228},"SiO2_Al2O3_ratio":12.47,"R2O_RO_ratio":0.2574,"fluxSum":1.0,"x":3.4991,"y":0.2807,"imageUrl":null,"thumbnailUrl":null,"scrapedAt":null},{"id":"glazy_24809","name":"Stoneware Yellow","source":"glazy","cone":9.5,"coneRaw":"9-10","surface":"satin","transparency":"opaque","atmosphere":"unknown","ingredients":[],"umf":{"Na2O":0.0939,"K2O":0.2652,"MgO":0.0014,"CaO":0.6395,"Al2O3":0.5802,"Fe2O3":0.0508,"SiO2":2.6912,"TiO2":0.1491,"P2O5":0.001},"SiO2_Al2O3_ratio":4.64,"R2O_RO_ratio":0.3591,"fluxSum":1.0,"x":2.6912,"y":0.5802,"imageUrl":null,"thumbnailUrl":null,"scrapedAt":null},{"id":"glazy_134359","name":"Strontium Celadon #7","source":"glazy","cone":9.5,"coneRaw":"9-10","surface":"unknown","transparency":null,"atmosphere":"unknown","ingredients":[],"umf":{"Na2O":0.0747,"K2O":0.1772,"MgO":0.0103,"CaO":0.0056,"SrO":0.5492,"ZnO":0.183,"Al2O3":0.2672,"Fe2O3":0.0147,"SiO2":3.2212},"SiO2_Al2O3_ratio":12.06,"R2O_RO_ratio":0.2519,"fluxSum":1.0,"x":3.2212,"y":0.2672,"imageUrl":null,"thumbnailUrl":null,"scrapedAt":null},{"id":"glazy_142943","name":"Strontium celadon #9","source":"glazy","cone":9.5,"coneRaw":"9-10","surface":"unknown","transparency":null,"atmosphere":"unknown","ingredients":[],"umf":{"Na2O":0.0736,"K2O":0.1739,"MgO":0.0105,"CaO":0.0057,"SrO":0.5517,"ZnO":0.1846,"Al2O3":0.2636,"Fe2O3":0.0155,"SiO2":3.5373,"SnO2":0.0186},"SiO2_Al2O3_ratio":13.42,"R2O_RO_ratio":0.2475,"fluxSum":1.0,"x":3.5373,"y":0.2636,"imageUrl":null,"thumbnailUrl":null,"scrapedAt":null},{"id":"glazy_139782","name":"Strontium celadon B4","source":"glazy","cone":9.5,"coneRaw":"9-10","surface":"unknown","transparency":null,"atmosphere":"unknown","ingredients":[],"umf":{"Na2O":0.0729,"K2O":0.1755,"MgO":0.0125,"CaO":0.0061,"SrO":0.5491,"ZnO":0.1839,"Al2O3":0.3497,"Fe2O3":0.0172,"SiO2":3.6091,"TiO2":0.0001},"SiO2_Al2O3_ratio":10.32,"R2O_RO_ratio":0.2484,"fluxSum":1.0,"x":3.6091,"y":0.3497,"imageUrl":null,"thumbnailUrl":null,"scrapedAt":null},{"id":"glazy_146211","name":"Strontium celadon B4 with OM4","source":"glazy","cone":9.5,"coneRaw":"9-10","surface":"unknown","transparency":null,"atmosphere":"unknown","ingredients":[],"umf":{"Na2O":0.0704,"K2O":0.1769,"MgO":0.0092,"CaO":0.0059,"SrO":0.5521,"ZnO":0.1854,"Al2O3":0.3512,"Fe2O3":0.0169,"SiO2":3.6057,"TiO2":0.006},"SiO2_Al2O3_ratio":10.27,"R2O_RO_ratio":0.2473,"fluxSum":0.9999,"x":3.6057,"y":0.3512,"imageUrl":null,"thumbnailUrl":null,"scrapedAt":null},{"id":"glazy_39211","name":"Taro","source":"glazy","cone":9.5,"coneRaw":"9-10","surface":"unknown","transparency":null,"atmosphere":"reduction","ingredients":[{"id":15131,"name":"Custer Feldspar","percentage":41,"isAdditional":false},{"id":15591,"name":"Calcined Talc, Magnesium Silicate","percentage":20,"isAdditional":false},{"id":15433,"name":"Talc","percentage":15,"isAdditional":false},{"id":15252,"name":"Gerstley Borate","percentage":12,"isAdditional":false},{"id":15135,"name":"Dolomite","percentage":7,"isAdditional":false},{"id":15298,"name":"Kentucky OM #4 Ball Clay","percentage":5,"isAdditional":false},{"id":15072,"name":"Bentonite","percentage":2,"isAdditional":true},{"id":15442,"name":"Tin Oxide","percentage":2,"isAdditional":true},{"id":15117,"name":"Cobalt Oxide","percentage":1.25,"isAdditional":true}],"umf":{"Na2O":0.0597,"K2O":0.0928,"MgO":0.6769,"CaO":0.1707,"Al2O3":0.1806,"B2O3":0.0957,"Fe2O3":0.0028,"SiO2":1.9305,"TiO2":0.0019,"SnO2":0.0275,"P2O5":0.0002,"CoO":0.0323},"SiO2_Al2O3_ratio":10.69,"R2O_RO_ratio":0.1525,"fluxSum":1.0001,"x":1.9305,"y":0.1806,"imageUrl":null,"thumbnailUrl":null,"scrapedAt":null},{"id":"glazy_12347","name":"Temmoku High Fire Glaze Base","source":"glazy","cone":9.5,"coneRaw":"9-10","surface":"gloss","transparency":null,"atmosphere":"unknown","ingredients":[],"umf":{"Na2O":0.0931,"K2O":0.1969,"MgO":0.0052,"CaO":0.7048,"Al2O3":0.4854,"Fe2O3":0.2472,"SiO2":4.3373,"TiO2":0.0021,"P2O5":0.0008},"SiO2_Al2O3_ratio":8.94,"R2O_RO_ratio":0.29,"fluxSum":1.0,"x":4.3373,"y":0.4854,"imageUrl":null,"thumbnailUrl":null,"scrapedAt":null},{"id":"glazy_13011","name":"Test Blue","source":"glazy","cone":9.5,"coneRaw":"9-10","surface":"gloss","transparency":"opaque","atmosphere":"reduction","ingredients":[{"id":15131,"name":"Custer Feldspar","percentage":49,"isAdditional":false},{"id":15457,"name":"Whiting","percentage":21,"isAdditional":false},{"id":15137,"name":"EP Kaolin","percentage":19,"isAdditional":false},{"id":15400,"name":"Silica","percentage":11,"isAdditional":false},{"id":15117,"name":"Cobalt Oxide","percentage":2.5,"isAdditional":true},{"id":15072,"name":"Bentonite","percentage":2,"isAdditional":true}],"umf":{"Na2O":0.085,"K2O":0.1806,"MgO":0.0051,"CaO":0.7293,"Al2O3":0.5299,"Fe2O3":0.0056,"SiO2":3.0922,"TiO2":0.0031,"P2O5":0.0012,"CoO":0.1063},"SiO2_Al2O3_ratio":5.84,"R2O_RO_ratio":0.2656,"fluxSum":1.0,"x":3.0922,"y":0.5299,"imageUrl":null,"thumbnailUrl":null,"scrapedAt":null},{"id":"glazy_49970","name":"Thelonius Monk Base (Bloomer 2011)","source":"glazy","cone":9.5,"coneRaw":"8-11","surface":"gloss","transparency":null,"atmosphere":"unknown","ingredients":[],"umf":{"Li2O":0.1319,"Na2O":0.4235,"K2O":0.0704,"MgO":0.2504,"CaO":0.1238,"Al2O3":0.3096,"Fe2O3":0.0013,"SiO2":1.752,"TiO2":0.0009,"P2O5":0.0003},"SiO2_Al2O3_ratio":5.66,"R2O_RO_ratio":0.6258,"fluxSum":1.0,"x":1.752,"y":0.3096,"imageUrl":null,"thumbnailUrl":null,"scrapedAt":null},{"id":"glazy_51700","name":"Titanium Green","source":"glazy","cone":9.5,"coneRaw":"9-10","surface":"unknown","transparency":"opaque","atmosphere":"reduction","ingredients":[{"id":15137,"name":"EP Kaolin","percentage":37.4,"isAdditional":false},{"id":15400,"name":"Silica","percentage":25,"isAdditional":false},{"id":15457,"name":"Whiting","percentage":18.6,"isAdditional":false},{"id":16050,"name":"Neph Sye A270","percentage":14.3,"isAdditional":false},{"id":15323,"name":"Lithium Carbonate","percentage":3.4,"isAdditional":false},{"id":15331,"name":"Magnesium carbonate","percentage":1.3,"isAdditional":false},{"id":15443,"name":"Titanium Dioxide","percentage":5,"isAdditional":true},{"id":15114,"name":"Cobalt Carbonate","percentage":3,"isAdditional":true}],"umf":{"Li2O":0.1631,"Na2O":0.0859,"K2O":0.0307,"MgO":0.0579,"CaO":0.6625,"Al2O3":0.5986,"Fe2O3":0.0065,"SiO2":2.9692,"TiO2":0.2265,"P2O5":0.0024,"CoO":0.0887},"SiO2_Al2O3_ratio":4.96,"R2O_RO_ratio":0.2797,"fluxSum":1.0001,"x":2.9692,"y":0.5986,"imageUrl":null,"thumbnailUrl":null,"scrapedAt":null},{"id":"glazy_43289","name":"Tom Coleman Standard Clear","source":"glazy","cone":9.5,"coneRaw":"9-10","surface":"unknown","transparency":null,"atmosphere":"reduction","ingredients":[{"id":15400,"name":"Silica","percentage":31.58,"isAdditional":false},{"id":15131,"name":"Custer Feldspar","percentage":26.32,"isAdditional":false},{"id":15268,"name":"Grolleg Kaolin","percentage":21.05,"isAdditional":false},{"id":15457,"name":"Whiting","percentage":21.05,"isAdditional":false}],"umf":{"Na2O":0.0504,"K2O":0.1242,"MgO":0.006,"CaO":0.8194,"Al2O3":0.4636,"Fe2O3":0.0042,"SiO2":3.8333,"TiO2":0.0003},"SiO2_Al2O3_ratio":8.27,"R2O_RO_ratio":0.1746,"fluxSum":1.0,"x":3.8333,"y":0.4636,"imageUrl":null,"thumbnailUrl":null,"scrapedAt":null},{"id":"glazy_49892","name":"Ultra matte","source":"glazy","cone":9.5,"coneRaw":"9-10","surface":"unknown","transparency":null,"atmosphere":"unknown","ingredients":[],"umf":{"Na2O":0.0008,"K2O":0.301,"MgO":0.3027,"CaO":0.3954,"Al2O3":0.5798,"Fe2O3":0.0037,"SiO2":2.6255,"TiO2":0.0037,"ZrO2":0.2515,"P2O5":0.0014},"SiO2_Al2O3_ratio":4.53,"R2O_RO_ratio":0.3018,"fluxSum":0.9999,"x":2.6255,"y":0.5798,"imageUrl":null,"thumbnailUrl":null,"scrapedAt":null},{"id":"glazy_31678","name":"V.C. Good Color Satin Matt - Chrome Oxide","source":"glazy","cone":9.5,"coneRaw":"9-10","surface":"unknown","transparency":null,"atmosphere":"reduction","ingredients":[{"id":16050,"name":"Neph Sye A270","percentage":27,"isAdditional":false},{"id":15400,"name":"Silica","percentage":20,"isAdditional":false},{"id":15323,"name":"Lithium Carbonate","percentage":18,"isAdditional":false},{"id":15608,"name":"Amtalc-C98 Talc","percentage":14,"isAdditional":false},{"id":15137,"name":"EP Kaolin","percentage":8,"isAdditional":false},{"id":15458,"name":"Wollastonite","percentage":8,"isAdditional":false},{"id":15252,"name":"Gerstley Borate","percentage":5,"isAdditional":false},{"id":15108,"name":"Chrome Oxide","percentage":0.5,"isAdditional":true}],"umf":{"Li2O":0.4783,"Na2O":0.0948,"K2O":0.0289,"MgO":0.2088,"CaO":0.1891,"Al2O3":0.1807,"B2O3":0.0375,"Fe2O3":0.0021,"SiO2":1.6958,"TiO2":0.0012,"P2O5":0.0004,"Cr2O3":0.0064},"SiO2_Al2O3_ratio":9.38,"R2O_RO_ratio":0.6021,"fluxSum":0.9999,"x":1.6958,"y":0.1807,"imageUrl":null,"thumbnailUrl":null,"scrapedAt":null},{"id":"glazy_31677","name":"V.C. Good Color Satin Matt - Copper Carb","source":"glazy","cone":9.5,"coneRaw":"9-10","surface":"unknown","transparency":null,"atmosphere":"reduction","ingredients":[{"id":16050,"name":"Neph Sye A270","percentage":27,"isAdditional":false},{"id":15400,"name":"Silica","percentage":20,"isAdditional":false},{"id":15323,"name":"Lithium Carbonate","percentage":18,"isAdditional":false},{"id":15608,"name":"Amtalc-C98 Talc","percentage":14,"isAdditional":false},{"id":15137,"name":"EP Kaolin","percentage":8,"isAdditional":false},{"id":15458,"name":"Wollastonite","percentage":8,"isAdditional":false},{"id":15252,"name":"Gerstley Borate","percentage":5,"isAdditional":false},{"id":15120,"name":"Copper Carbonate","percentage":3,"isAdditional":true}],"umf":{"Li2O":0.4783,"Na2O":0.0948,"K2O":0.0289,"MgO":0.2088,"CaO":0.1891,"Al2O3":0.1807,"B2O3":0.0375,"Fe2O3":0.0021,"SiO2":1.6958,"TiO2":0.0012,"P2O5":0.0004,"CuO":0.0473},"SiO2_Al2O3_ratio":9.38,"R2O_RO_ratio":0.6021,"fluxSum":0.9999,"x":1.6958,"y":0.1807,"imageUrl":null,"thumbnailUrl":null,"scrapedAt":null},{"id":"glazy_30876","name":"V.C. Good Color Satin Matt - RIO & Rutile","source":"glazy","cone":9.5,"coneRaw":"9-10","surface":"unknown","transparency":null,"atmosphere":"reduction","ingredients":[{"id":16050,"name":"Neph Sye A270","percentage":27,"isAdditional":false},{"id":15400,"name":"Silica","percentage":20,"isAdditional":false},{"id":15323,"name":"Lithium Carbonate","percentage":18,"isAdditional":false},{"id":15608,"name":"Amtalc-C98 Talc","percentage":14,"isAdditional":false},{"id":15137,"name":"EP Kaolin","percentage":8,"isAdditional":false},{"id":15458,"name":"Wollastonite","percentage":8,"isAdditional":false},{"id":15252,"name":"Gerstley Borate","percentage":5,"isAdditional":false},{"id":15393,"name":"Rutile","percentage":4,"isAdditional":true},{"id":15387,"name":"Red Iron Oxide","percentage":2,"isAdditional":true}],"umf":{"Li2O":0.4783,"Na2O":0.0948,"K2O":0.029,"MgO":0.2088,"CaO":0.1891,"Al2O3":0.1807,"B2O3":0.0375,"Fe2O3":0.0301,"SiO2":1.6958,"TiO2":0.0891,"P2O5":0.0004},"SiO2_Al2O3_ratio":9.38,"R2O_RO_ratio":0.6021,"fluxSum":1.0,"x":1.6958,"y":0.1807,"imageUrl":null,"thumbnailUrl":null,"scrapedAt":null},{"id":"glazy_31064","name":"V.C. Molasses Celadon","source":"glazy","cone":9.5,"coneRaw":"9-10","surface":"gloss","transparency":null,"atmosphere":"reduction","ingredients":[{"id":15067,"name":"Barnard Slip","percentage":36,"isAdditional":false},{"id":15131,"name":"Custer Feldspar","percentage":22,"isAdditional":false},{"id":15400,"name":"Silica","percentage":14,"isAdditional":false},{"id":15458,"name":"Wollastonite","percentage":14,"isAdditional":false},{"id":15457,"name":"Whiting","percentage":8,"isAdditional":false},{"id":15137,"name":"EP Kaolin","percentage":3,"isAdditional":false},{"id":15252,"name":"Gerstley Borate","percentage":3,"isAdditional":false},{"id":15465,"name":"Yellow Ochre","percentage":5,"isAdditional":true}],"umf":{"Na2O":0.0441,"K2O":0.1093,"MgO":0.0346,"CaO":0.7498,"Al2O3":0.3255,"B2O3":0.0404,"Fe2O3":0.1436,"SiO2":3.6247,"TiO2":0.0117,"P2O5":0.0003,"MnO":0.0621},"SiO2_Al2O3_ratio":11.14,"R2O_RO_ratio":0.1636,"fluxSum":0.9378,"x":3.6247,"y":0.3255,"imageUrl":null,"thumbnailUrl":null,"scrapedAt":null},{"id":"glazy_102774","name":"V.C. Tan Matte","source":"glazy","cone":9.5,"coneRaw":"8-11","surface":"unknown","transparency":null,"atmosphere":"unknown","ingredients":[],"umf":{"Li2O":0.0626,"Na2O":0.1335,"K2O":0.041,"MgO":0.0004,"CaO":0.281,"SrO":0.3731,"BaO":0.1085,"Al2O3":0.1841,"Fe2O3":0.0004,"SiO2":0.797},"SiO2_Al2O3_ratio":4.33,"R2O_RO_ratio":0.2371,"fluxSum":1.0001,"x":0.797,"y":0.1841,"imageUrl":null,"thumbnailUrl":null,"scrapedAt":null},{"id":"glazy_12350","name":"VC Black High Fire Glaze Base","source":"glazy","cone":9.5,"coneRaw":"9-10","surface":"unknown","transparency":null,"atmosphere":"unknown","ingredients":[],"umf":{"Na2O":0.0707,"K2O":0.1136,"MgO":0.491,"CaO":0.3247,"Al2O3":0.2876,"Fe2O3":0.0527,"SiO2":2.7059,"TiO2":0.006,"CoO":0.0696},"SiO2_Al2O3_ratio":9.41,"R2O_RO_ratio":0.1843,"fluxSum":1.0,"x":2.7059,"y":0.2876,"imageUrl":null,"thumbnailUrl":null,"scrapedAt":null},{"id":"glazy_12340","name":"VCU Celadon High Fire Glaze Base","source":"glazy","cone":9.5,"coneRaw":"9-10","surface":"gloss","transparency":null,"atmosphere":"unknown","ingredients":[],"umf":{"Na2O":0.0559,"K2O":0.1237,"MgO":0.0022,"CaO":0.8183,"Al2O3":0.501,"Fe2O3":0.0641,"SiO2":4.2022,"TiO2":0.0041,"P2O5":0.0016},"SiO2_Al2O3_ratio":8.39,"R2O_RO_ratio":0.1796,"fluxSum":1.0001,"x":4.2022,"y":0.501,"imageUrl":null,"thumbnailUrl":null,"scrapedAt":null},{"id":"glazy_822","name":"Val Cushing Polished Marble","source":"glazy","cone":9.5,"coneRaw":"9-10","surface":"unknown","transparency":null,"atmosphere":"reduction","ingredients":[{"id":15062,"name":"Barium Carbonate","percentage":30,"isAdditional":false},{"id":15268,"name":"Grolleg Kaolin","percentage":30,"isAdditional":false},{"id":15457,"name":"Whiting","percentage":30,"isAdditional":false},{"id":15400,"name":"Silica","percentage":10,"isAdditional":false},{"id":15393,"name":"Rutile","percentage":4,"isAdditional":true}],"umf":{"Na2O":0.001,"K2O":0.0131,"MgO":0.0048,"CaO":0.6517,"BaO":0.3294,"Al2O3":0.2356,"Fe2O3":0.0082,"SiO2":0.8794,"TiO2":0.0979},"SiO2_Al2O3_ratio":3.73,"R2O_RO_ratio":0.0141,"fluxSum":1.0,"x":0.8794,"y":0.2356,"imageUrl":null,"thumbnailUrl":null,"scrapedAt":null},{"id":"glazy_766","name":"Val Cushing V.C. AA Taffy","source":"glazy","cone":9.5,"coneRaw":"9-10","surface":"matte","transparency":"opaque","atmosphere":"reduction","ingredients":[{"id":15125,"name":"Cornwall Stone","percentage":46,"isAdditional":false},{"id":15457,"name":"Whiting","percentage":34,"isAdditional":false},{"id":15137,"name":"EP Kaolin","percentage":20,"isAdditional":false},{"id":15443,"name":"Titanium Dioxide","percentage":6,"isAdditional":true},{"id":15387,"name":"Red Iron Oxide","percentage":4,"isAdditional":true}],"umf":{"Na2O":0.0611,"K2O":0.0538,"MgO":0.0053,"CaO":0.8799,"Al2O3":0.3635,"Fe2O3":0.0626,"SiO2":1.7739,"TiO2":0.1904,"P2O5":0.0009},"SiO2_Al2O3_ratio":4.88,"R2O_RO_ratio":0.1149,"fluxSum":1.0001,"x":1.7739,
