Repository: ryanlack616/stull-atlas

# stull-atlas
R.T. Stull in 1912 the Stull graph, trying to understand and improve on with new tools

File: data/glazes/glazy-processed.json (part 42 of 55)
"y":0.3635,"imageUrl":null,"thumbnailUrl":null,"scrapedAt":null},{"id":"glazy_102776","name":"Val's Satin Matte (J. DeWeese)","source":"glazy","cone":9.5,"coneRaw":"8-11","surface":"unknown","transparency":"opaque","atmosphere":"unknown","ingredients":[],"umf":{"Na2O":0.0611,"K2O":0.0538,"MgO":0.0053,"CaO":0.8799,"Al2O3":0.3635,"Fe2O3":0.0037,"SiO2":1.7739,"TiO2":0.0045,"P2O5":0.0009},"SiO2_Al2O3_ratio":4.88,"R2O_RO_ratio":0.1149,"fluxSum":1.0001,"x":1.7739,"y":0.3635,"imageUrl":null,"thumbnailUrl":null,"scrapedAt":null},{"id":"glazy_38341","name":"WSP Shino","source":"glazy","cone":9.5,"coneRaw":"8-11","surface":"unknown","transparency":null,"atmosphere":"unknown","ingredients":[{"id":15349,"name":"Nepheline Syenite","percentage":75,"isAdditional":false},{"id":15058,"name":"Ball Clay","percentage":15,"isAdditional":false},{"id":15400,"name":"Silica","percentage":5,"isAdditional":false},{"id":15422,"name":"Spodumene","percentage":5,"isAdditional":false},{"id":15072,"name":"Bentonite","percentage":2,"isAdditional":true},{"id":15395,"name":"Salt","percentage":1,"isAdditional":true},{"id":15465,"name":"Yellow Ochre","percentage":1,"isAdditional":true},{"id":15138,"name":"Epsom salts","percentage":0.15,"isAdditional":true}],"umf":{"Li2O":0.0684,"Na2O":0.6588,"K2O":0.1954,"MgO":0.0234,"CaO":0.0539,"Al2O3":1.1615,"Fe2O3":0.0165,"SiO2":5.4692,"TiO2":0.0096},"SiO2_Al2O3_ratio":4.71,"R2O_RO_ratio":0.9227,"fluxSum":0.9999,"x":5.4692,"y":1.1615,"imageUrl":null,"thumbnailUrl":null,"scrapedAt":null},{"id":"glazy_12348","name":"White Shino High Fire Glaze Base","source":"glazy","cone":9.5,"coneRaw":"9-10","surface":"unknown","transparency":null,"atmosphere":"unknown","ingredients":[],"umf":{"Li2O":0.1672,"Na2O":0.6294,"K2O":0.1442,"MgO":0.0133,"CaO":0.0458,"Al2O3":0.9951,"Fe2O3":0.0082,"SiO2":4.2412,"TiO2":0.0142,"P2O5":0.0008,"MnO":0.0002},"SiO2_Al2O3_ratio":4.26,"R2O_RO_ratio":0.9409,"fluxSum":0.9999,"x":4.2412,"y":0.9951,"imageUrl":null,"thumbnailUrl":null,"scrapedAt":null},{"id":"glazy_12354","name":"Yellow Salt Green Mint High Fire Glaze Base","source":"glazy","cone":9.5,"coneRaw":"9-10","surface":"unknown","transparency":null,"atmosphere":"unknown","ingredients":[],"umf":{"Na2O":0.2861,"K2O":0.0889,"MgO":0.3073,"CaO":0.3177,"Al2O3":0.4261,"Fe2O3":0.0017,"SiO2":2.0461,"TiO2":0.0018,"ZrO2":0.2328,"CuO":0.017},"SiO2_Al2O3_ratio":4.8,"R2O_RO_ratio":0.375,"fluxSum":1.0,"x":2.0461,"y":0.4261,"imageUrl":null,"thumbnailUrl":null,"scrapedAt":null},{"id":"glazy_12355","name":"Yellow Salt Medium Green High Fire Glaze Base","source":"glazy","cone":9.5,"coneRaw":"9-10","surface":"unknown","transparency":null,"atmosphere":"unknown","ingredients":[],"umf":{"Na2O":0.2861,"K2O":0.0889,"MgO":0.3073,"CaO":0.3177,"Al2O3":0.4261,"Fe2O3":0.0017,"SiO2":2.0461,"TiO2":0.0018,"ZrO2":0.2328,"CuO":0.0682},"SiO2_Al2O3_ratio":4.8,"R2O_RO_ratio":0.375,"fluxSum":1.0,"x":2.0461,"y":0.4261,"imageUrl":null,"thumbnailUrl":null,"scrapedAt":null},{"id":"glazy_33043","name":"chrome tin 1 413 Li","source":"glazy","cone":9.5,"coneRaw":"9-10","surface":"unknown","transparency":null,"atmosphere":"unknown","ingredients":[],"umf":{"Li2O":0.1862,"Na2O":0.3729,"K2O":0.0567,"MgO":0.0113,"CaO":0.3728,"Al2O3":0.2988,"Fe2O3":0.0015,"SiO2":2.0094,"SnO2":0.0755,"Cr2O3":0.006},"SiO2_Al2O3_ratio":6.72,"R2O_RO_ratio":0.6159,"fluxSum":0.9999,"x":2.0094,"y":0.2988,"imageUrl":null,"thumbnailUrl":null,"scrapedAt":null},{"id":"glazy_33045","name":"chrome tin 1 413 Li 10","source":"glazy","cone":9.5,"coneRaw":"9-10","surface":"unknown","transparency":null,"atmosphere":"unknown","ingredients":[],"umf":{"Li2O":0.1443,"Na2O":0.0009,"K2O":0.003,"MgO":0.0021,"CaO":0.8497,"Al2O3":0.3005,"Fe2O3":0.0039,"SiO2":2.0333,"TiO2":0.0039,"SnO2":0.0878,"P2O5":0.0015,"Cr2O3":0.007},"SiO2_Al2O3_ratio":6.77,"R2O_RO_ratio":0.1482,"fluxSum":1.0,"x":2.0333,"y":0.3005,"imageUrl":null,"thumbnailUrl":null,"scrapedAt":null},{"id":"glazy_71429","name":"princess blue m172B","source":"glazy","cone":9.5,"coneRaw":"9-10","surface":"gloss","transparency":"opaque","atmosphere":"oxidation","ingredients":[{"id":15371,"name":"Potash Feldspar","percentage":45,"isAdditional":false},{"id":15400,"name":"Silica","percentage":20,"isAdditional":false},{"id":15457,"name":"Whiting","percentage":20,"isAdditional":false},{"id":15288,"name":"Kaolin","percentage":10,"isAdditional":false},{"id":15442,"name":"Tin Oxide","percentage":5,"isAdditional":false},{"id":15120,"name":"Copper Carbonate","percentage":2,"isAdditional":true}],"umf":{"K2O":0.2877,"CaO":0.7123,"Al2O3":0.4282,"SiO2":3.1917,"SnO2":0.1181,"CuO":0.0576},"SiO2_Al2O3_ratio":7.45,"R2O_RO_ratio":0.2877,"fluxSum":1.0,"x":3.1917,"y":0.4282,"imageUrl":null,"thumbnailUrl":null,"scrapedAt":null},{"id":"glazy_9050","name":"140C","source":"glazy","cone":10,"coneRaw":"10","surface":"matte","transparency":"opaque","atmosphere":"oxidation","ingredients":[{"id":15131,"name":"Custer Feldspar","percentage":45,"isAdditional":false},{"id":15457,"name":"Whiting","percentage":20,"isAdditional":false},{"id":15889,"name":"Quartz / Silice 325M","percentage":20,"isAdditional":false},{"id":15890,"name":"KAOLIN (EPK)","percentage":10,"isAdditional":false},{"id":15442,"name":"Tin Oxide","percentage":5,"isAdditional":false},{"id":15108,"name":"Chrome Oxide","percentage":0.5,"isAdditional":true}],"umf":{"Na2O":0.0801,"K2O":0.1756,"CaO":0.7443,"Al2O3":0.4092,"Fe2O3":0.001,"SiO2":3.3786,"SnO2":0.122,"Cr2O3":0.0121},"SiO2_Al2O3_ratio":8.26,"R2O_RO_ratio":0.2557,"fluxSum":1.0,"x":3.3786,"y":0.4092,"imageUrl":null,"thumbnailUrl":null,"scrapedAt":null},{"id":"glazy_9055","name":"152C","source":"glazy","cone":10,"coneRaw":"10","surface":"satin","transparency":"opaque","atmosphere":"oxidation","ingredients":[{"id":15131,"name":"Custer Feldspar","percentage":46,"isAdditional":false},{"id":15135,"name":"Dolomite","percentage":23,"isAdditional":false},{"id":15889,"name":"Quartz / Silice 325M","percentage":15,"isAdditional":false},{"id":15469,"name":"Zircopax","percentage":11,"isAdditional":false},{"id":15890,"name":"KAOLIN (EPK)","percentage":5,"isAdditional":false},{"id":15336,"name":"Manganese Dioxide","percentage":2,"isAdditional":true},{"id":15114,"name":"Cobalt Carbonate","percentage":1,"isAdditional":true},{"id":15387,"name":"Red Iron Oxide","percentage":1,"isAdditional":true}],"umf":{"Na2O":0.0688,"K2O":0.1509,"MgO":0.3863,"CaO":0.3939,"Al2O3":0.2931,"Fe2O3":0.0193,"SiO2":2.688,"ZrO2":0.1854,"CoO":0.026},"SiO2_Al2O3_ratio":9.17,"R2O_RO_ratio":0.2197,"fluxSum":0.9999,"x":2.688,"y":0.2931,"imageUrl":null,"thumbnailUrl":null,"scrapedAt":null},{"id":"glazy_9054","name":"167A","source":"glazy","cone":10,"coneRaw":"10","surface":"unknown","transparency":"opaque","atmosphere":"oxidation","ingredients":[{"id":15131,"name":"Custer Feldspar","percentage":45,"isAdditional":false},{"id":15135,"name":"Dolomite","percentage":22,"isAdditional":false},{"id":15889,"name":"Quartz / Silice 325M","percentage":16,"isAdditional":false},{"id":15469,"name":"Zircopax","percentage":11,"isAdditional":false},{"id":15890,"name":"KAOLIN (EPK)","percentage":6,"isAdditional":false},{"id":15120,"name":"Copper Carbonate","percentage":2,"isAdditional":true}],"umf":{"Na2O":0.07,"K2O":0.1535,"MgO":0.3844,"CaO":0.3921,"Al2O3":0.3111,"Fe2O3":0.0009,"SiO2":2.8367,"ZrO2":0.1929,"CuO":0.052},"SiO2_Al2O3_ratio":9.12,"R2O_RO_ratio":0.2235,"fluxSum":1.0,"x":2.8367,"y":0.3111,"imageUrl":null,"thumbnailUrl":null,"scrapedAt":null},{"id":"glazy_9056","name":"210C","source":"glazy","cone":10,"coneRaw":"10","surface":"matte","transparency":"opaque","atmosphere":"oxidation","ingredients":[{"id":15131,"name":"Custer Feldspar","percentage":36,"isAdditional":false},{"id":15890,"name":"KAOLIN (EPK)","percentage":21,"isAdditional":false},{"id":15457,"name":"Whiting","percentage":17,"isAdditional":false},{"id":15608,"name":"Amtalc-C98 Talc","percentage":10,"isAdditional":false},{"id":15889,"name":"Quartz / Silice 325M","percentage":10,"isAdditional":false},{"id":15059,"name":"Bell Dark Ball Clay","percentage":6,"isAdditional":false},{"id":15393,"name":"Rutile","percentage":6,"isAdditional":true},{"id":15442,"name":"Tin Oxide","percentage":5,"isAdditional":true}],"umf":{"Na2O":0.057,"K2O":0.1262,"MgO":0.2389,"CaO":0.5778,"Al2O3":0.4927,"Fe2O3":0.0151,"SiO2":2.8603,"TiO2":0.2244,"SnO2":0.1074},"SiO2_Al2O3_ratio":5.81,"R2O_RO_ratio":0.1832,"fluxSum":0.9999,"x":2.8603,"y":0.4927,"imageUrl":null,"thumbnailUrl":null,"scrapedAt":null},{"id":"glazy_86194","name":"4321","source":"glazy","cone":10,"coneRaw":"10","surface":"unknown","transparency":null,"atmosphere":"oxidation","ingredients":[{"id":24634,"name":"Nepheline Syenite Spectrum A270 (Ceramiccon)","percentage":40,"isAdditional":false},{"id":15400,"name":"Silica","percentage":30,"isAdditional":false},{"id":15457,"name":"Whiting","percentage":20,"isAdditional":false},{"id":26943,"name":"Kaolin (WBH,Minerco)","percentage":10,"isAdditional":false}],"umf":{"Na2O":0.2278,"K2O":0.0809,"MgO":0.004,"CaO":0.6873,"Al2O3":0.4379,"Fe2O3":0.0026,"SiO2":3.3709,"TiO2":0.0008},"SiO2_Al2O3_ratio":7.7,"R2O_RO_ratio":0.3087,"fluxSum":1.0,"x":3.3709,"y":0.4379,"imageUrl":null,"thumbnailUrl":null,"scrapedAt":null},{"id":"glazy_54356","name":"4321 (Zn)","source":"glazy","cone":10,"coneRaw":"10","surface":"unknown","transparency":null,"atmosphere":"oxidation","ingredients":[{"id":24634,"name":"Nepheline Syenite Spectrum A270 (Ceramiccon)","percentage":40,"isAdditional":false},{"id":15400,"name":"Silica","percentage":32,"isAdditional":false},{"id":15467,"name":"Zinc Oxide","percentage":17,"isAdditional":false},{"id":26943,"name":"Kaolin (WBH,Minerco)","percentage":11,"isAdditional":false}],"umf":{"Na2O":0.2209,"K2O":0.0795,"MgO":0.0042,"CaO":0.0098,"ZnO":0.6856,"Al2O3":0.4367,"Fe2O3":0.0027,"SiO2":3.4092,"TiO2":0.0009},"SiO2_Al2O3_ratio":7.81,"R2O_RO_ratio":0.3004,"fluxSum":1.0,"x":3.4092,"y":0.4367,"imageUrl":null,"thumbnailUrl":null,"scrapedAt":null},{"id":"glazy_50282","name":"4321 + zircopax 2, 4, 6, 10, 12","source":"glazy","cone":10,"coneRaw":"10","surface":"unknown","transparency":null,"atmosphere":"unknown","ingredients":[],"umf":{"Na2O":0.2304,"K2O":0.0718,"MgO":0.0016,"CaO":0.6963,"Al2O3":0.4428,"Fe2O3":0.0023,"SiO2":3.5318,"TiO2":0.0016,"ZrO2":0.1869,"P2O5":0.0006},"SiO2_Al2O3_ratio":7.98,"R2O_RO_ratio":0.3022,"fluxSum":1.0001,"x":3.5318,"y":0.4428,"imageUrl":null,"thumbnailUrl":null,"scrapedAt":null},{"id":"glazy_90753","name":"4321 Base","source":"glazy","cone":10,"coneRaw":"10","surface":"unknown","transparency":null,"atmosphere":"unknown","ingredients":[],"umf":{"Na2O":0.2185,"K2O":0.0687,"MgO":0.0043,"CaO":0.7085,"Al2O3":0.4417,"Fe2O3":0.0025,"SiO2":3.3786,"TiO2":0.0016,"P2O5":0.0006},"SiO2_Al2O3_ratio":7.65,"R2O_RO_ratio":0.2872,"fluxSum":1.0,"x":3.3786,"y":0.4417,"imageUrl":null,"thumbnailUrl":null,"scrapedAt":null},{"id":"glazy_30389","name":"A Tan Sea Slug","source":"glazy","cone":10,"coneRaw":"10","surface":"unknown","transparency":"opaque","atmosphere":"unknown","ingredients":[],"umf":{"Na2O":0.0491,"K2O":0.108,"MgO":0.175,"CaO":0.6678,"Al2O3":0.2844,"Fe2O3":0.0107,"SiO2":3.1786,"TiO2":0.1196,"P2O5":0.0193},"SiO2_Al2O3_ratio":11.18,"R2O_RO_ratio":0.1571,"fluxSum":0.9999,"x":3.1786,"y":0.2844,"imageUrl":null,"thumbnailUrl":null,"scrapedAt":null},{"id":"glazy_38579","name":"Agave","source":"glazy","cone":10,"coneRaw":"10","surface":"unknown","transparency":"transparent","atmosphere":"reduction","ingredients":[{"id":15470,"name":"Minspar 200","percentage":44,"isAdditional":false},{"id":15400,"name":"Silica","percentage":28,"isAdditional":false},{"id":15457,"name":"Whiting","percentage":18,"isAdditional":false},{"id":15137,"name":"EP Kaolin","percentage":10,"isAdditional":false},{"id":15138,"name":"Epsom salts","percentage":0.15,"isAdditional":false}],"umf":{"Na2O":0.1793,"K2O":0.0756,"MgO":0.0033,"CaO":0.7417,"Al2O3":0.4508,"Fe2O3":0.0025,"SiO2":4.0389,"TiO2":0.0018,"P2O5":0.0007},"SiO2_Al2O3_ratio":8.96,"R2O_RO_ratio":0.2549,"fluxSum":0.9999,"x":4.0389,"y":0.4508,"imageUrl":null,"thumbnailUrl":null,"scrapedAt":null},{"id":"glazy_69047","name":"Algae ^10","source":"glazy","cone":10,"coneRaw":"9-11","surface":"unknown","transparency":null,"atmosphere":"unknown","ingredients":[],"umf":{"Na2O":0.0986,"K2O":0.2129,"MgO":0.2895,"CaO":0.3989,"Al2O3":0.2469,"Fe2O3":0.064,"SiO2":2.2058,"TiO2":0.0865,"P2O5":0.0489},"SiO2_Al2O3_ratio":8.93,"R2O_RO_ratio":0.3115,"fluxSum":0.9999,"x":2.2058,"y":0.2469,"imageUrl":null,"thumbnailUrl":null,"scrapedAt":null},{"id":"glazy_5779","name":"Alice","source":"glazy","cone":10,"coneRaw":"10","surface":"unknown","transparency":null,"atmosphere":"reduction","ingredients":[{"id":15135,"name":"Dolomite","percentage":30,"isAdditional":false},{"id":15288,"name":"Kaolin","percentage":25,"isAdditional":false},{"id":15125,"name":"Cornwall Stone","percentage":20,"isAdditional":false},{"id":15422,"name":"Spodumene","percentage":20,"isAdditional":false},{"id":15400,"name":"Silica","percentage":5,"isAdditional":false}],"umf":{"Li2O":0.1318,"Na2O":0.0262,"K2O":0.0225,"MgO":0.4027,"CaO":0.4169,"Al2O3":0.4534,"Fe2O3":0.0006,"SiO2":1.8209,"TiO2":0.0009},"SiO2_Al2O3_ratio":4.02,"R2O_RO_ratio":0.1805,"fluxSum":1.0001,"x":1.8209,"y":0.4534,"imageUrl":null,"thumbnailUrl":null,"scrapedAt":null},{"id":"glazy_136445","name":"Alkaline Barium base","source":"glazy","cone":10,"coneRaw":"10","surface":"unknown","transparency":null,"atmosphere":"unknown","ingredients":[],"umf":{"Na2O":0.134,"K2O":0.2523,"MgO":0.0124,"CaO":0.0085,"BaO":0.5928,"Al2O3":0.4048,"Fe2O3":0.0033,"SiO2":2.5,"CuO":0.0841},"SiO2_Al2O3_ratio":6.18,"R2O_RO_ratio":0.3863,"fluxSum":1.0,"x":2.5,"y":0.4048,"imageUrl":null,"thumbnailUrl":null,"scrapedAt":null},{"id":"glazy_101361","name":"Alkaline celadon","source":"glazy","cone":10,"coneRaw":"10","surface":"unknown","transparency":null,"atmosphere":"unknown","ingredients":[],"umf":{"Na2O":0.0972,"K2O":0.2319,"MgO":0.0328,"CaO":0.4555,"ZnO":0.1818,"Al2O3":0.3479,"Fe2O3":0.0156,"SiO2":3.8207,"MnO":0.0008},"SiO2_Al2O3_ratio":10.98,"R2O_RO_ratio":0.3294,"fluxSum":0.9992,"x":3.8207,"y":0.3479,"imageUrl":null,"thumbnailUrl":null,"scrapedAt":null},{"id":"glazy_104454","name":"Alkaline celadon II","source":"glazy","cone":10,"coneRaw":"10","surface":"unknown","transparency":null,"atmosphere":"unknown","ingredients":[],"umf":{"Na2O":0.0977,"K2O":0.2334,"MgO":0.0325,"CaO":0.4524,"ZnO":0.1832,"Al2O3":0.3493,"Fe2O3":0.0151,"SiO2":3.6558,"MnO":0.0008},"SiO2_Al2O3_ratio":10.47,"R2O_RO_ratio":0.3314,"fluxSum":0.9992,"x":3.6558,"y":0.3493,"imageUrl":null,"thumbnailUrl":null,"scrapedAt":null},{"id":"glazy_105542","name":"Alkaline celadon II (egne materialer)","source":"glazy","cone":10,"coneRaw":"10","surface":"unknown","transparency":null,"atmosphere":"unknown","ingredients":[],"umf":{"Na2O":0.1038,"K2O":0.238,"MgO":0.0052,"CaO":0.4709,"ZnO":0.1822,"Al2O3":0.3798,"Fe2O3":0.0155,"SiO2":3.6693},"SiO2_Al2O3_ratio":9.66,"R2O_RO_ratio":0.3418,"fluxSum":1.0001,"x":3.6693,"y":0.3798,"imageUrl":null,"thumbnailUrl":null,"scrapedAt":null},{"id":"glazy_120289","name":"Alkaline celadon II (h\u00f8j Si, lav Al)","source":"glazy","cone":10,"coneRaw":"10","surface":"unknown","transparency":null,"atmosphere":"unknown","ingredients":[],"umf":{"Na2O":0.1038,"K2O":0.2381,"MgO":0.0052,"CaO":0.471,"ZnO":0.182,"Al2O3":0.3798,"Fe2O3":0.0156,"SiO2":4.6763},"SiO2_Al2O3_ratio":12.31,"R2O_RO_ratio":0.3419,"fluxSum":1.0001,"x":4.6763,"y":0.3798,"imageUrl":null,"thumbnailUrl":null,"scrapedAt":null},{"id":"glazy_120291","name":"Alkaline celadon II (lav Si, h\u00f8j Al)","source":"glazy","cone":10,"coneRaw":"10","surface":"unknown","transparency":null,"atmosphere":"unknown","ingredients":[],"umf":{"Na2O":0.1011,"K2O":0.256,"MgO":0.0131,"CaO":0.4546,"ZnO":0.1752,"Al2O3":0.6673,"Fe2O3":0.0196,"SiO2":2.8798,"TiO2":0.0021},"SiO2_Al2O3_ratio":4.32,"R2O_RO_ratio":0.3571,"fluxSum":1.0,"x":2.8798,"y":0.6673,"imageUrl":null,"thumbnailUrl":null,"scrapedAt":null},{"id":"glazy_120290","name":"Alkaline celadon II (lav Si, lav Al)","source":"glazy","cone":10,"coneRaw":"10","surface":"unknown","transparency":null,"atmosphere":"unknown","ingredients":[],"umf":{"Na2O":0.1038,"K2O":0.238,"MgO":0.0052,"CaO":0.4709,"ZnO":0.1822,"Al2O3":0.3798,"Fe2O3":0.0155,"SiO2":2.1767},"SiO2_Al2O3_ratio":5.73,"R2O_RO_ratio":0.3418,"fluxSum":1.0001,"x":2.1767,"y":0.3798,"imageUrl":null,"thumbnailUrl":null,"scrapedAt":null},{"id":"glazy_5780","name":"Alp","source":"glazy","cone":10,"coneRaw":"10","surface":"unknown","transparency":null,"atmosphere":"reduction","ingredients":[{"id":15142,"name":"Feldspar","percentage":27.94,"isAdditional":false},{"id":15288,"name":"Kaolin","percentage":27.94,"isAdditional":false},{"id":15058,"name":"Ball Clay","percentage":14.71,"isAdditional":false},{"id":15135,"name":"Dolomite","percentage":14.71,"isAdditional":false},{"id":15457,"name":"Whiting","percentage":9.8,"isAdditional":false},{"id":15467,"name":"Zinc Oxide","percentage":4.9,"isAdditional":false},{"id":15275,"name":"Ilmenite","percentage":1.96,"isAdditional":true},{"id":15387,"name":"Red Iron Oxide","percentage":1.96,"isAdditional":true},{"id":15443,"name":"Titanium Dioxide","percentage":1.96,"isAdditional":true}],"umf":{"Na2O":0.0025,"K2O":0.1385,"MgO":0.2175,"CaO":0.4799,"ZnO":0.1616,"Al2O3":0.5274,"Fe2O3":0.0338,"SiO2":1.7865,"TiO2":0.1055},"SiO2_Al2O3_ratio":3.39,"R2O_RO_ratio":0.141,"fluxSum":1.0,"x":1.7865,"y":0.5274,"imageUrl":null,"thumbnailUrl":null,"scrapedAt":null},{"id":"glazy_16770","name":"Amber","source":"glazy","cone":10,"coneRaw":"9-11","surface":"unknown","transparency":null,"atmosphere":"reduction","ingredients":[{"id":15503,"name":"Wollastonite - Vansil","percentage":36,"isAdditional":false},{"id":15131,"name":"Custer Feldspar","percentage":33,"isAdditional":false},{"id":15298,"name":"Kentucky OM #4 Ball Clay","percentage":31,"isAdditional":false},{"id":15387,"name":"Red Iron Oxide","percentage":7,"isAdditional":false}],"umf":{"Na2O":0.0494,"K2O":0.1048,"MgO":0.0451,"CaO":0.7994,"Al2O3":0.3892,"Fe2O3":0.1215,"SiO2":2.6268,"TiO2":0.0127,"MnO":0.0014},"SiO2_Al2O3_ratio":6.75,"R2O_RO_ratio":0.1544,"fluxSum":0.9987,"x":2.6268,"y":0.3892,"imageUrl":null,"thumbnailUrl":null,"scrapedAt":null},{"id":"glazy_25423","name":"Amber Celadon","source":"glazy","cone":10,"coneRaw":"10","surface":"satin","transparency":null,"atmosphere":"oxidation","ingredients":[{"id":15131,"name":"Custer Feldspar","percentage":31.4,"isAdditional":false},{"id":15400,"name":"Silica","percentage":20,"isAdditional":false},{"id":15458,"name":"Wollastonite","percentage":20,"isAdditional":false},{"id":15457,"name":"Whiting","percentage":11.4,"isAdditional":false},{"id":15015,"name":"Albany slip","percentage":8.6,"isAdditional":false},{"id":15137,"name":"EP Kaolin","percentage":4.3,"isAdditional":false},{"id":15252,"name":"Gerstley Borate","percentage":4.3,"isAdditional":false},{"id":15465,"name":"Yellow Ochre","percentage":12.9,"isAdditional":true}],"umf":{"Na2O":0.0506,"K2O":0.0968,"MgO":0.026,"CaO":0.8265,"Al2O3":0.2807,"B2O3":0.0438,"Fe2O3":0.0557,"SiO2":2.9456,"TiO2":0.0018,"P2O5":0.0003},"SiO2_Al2O3_ratio":10.49,"R2O_RO_ratio":0.1474,"fluxSum":0.9999,"x":2.9456,"y":0.2807,"imageUrl":null,"thumbnailUrl":null,"scrapedAt":null},{"id":"glazy_64098","name":"Amber Celadon MAC C10","source":"glazy","cone":10,"coneRaw":"10","surface":"unknown","transparency":null,"atmosphere":"unknown","ingredients":[],"umf":{"Na2O":0.0528,"K2O":0.1084,"MgO":0.0829,"CaO":0.756,"Al2O3":0.3568,"B2O3":0.0383,"Fe2O3":0.0733,"SiO2":3.2529,"TiO2":0.0061,"P2O5":0.0003},"SiO2_Al2O3_ratio":9.12,"R2O_RO_ratio":0.1612,"fluxSum":1.0001,"x":3.2529,"y":0.3568,"imageUrl":null,"thumbnailUrl":null,"scrapedAt":null},{"id":"glazy_67334","name":"American Shino ^10","source":"glazy","cone":10,"coneRaw":"9-11","surface":"unknown","transparency":null,"atmosphere":"unknown","ingredients":[],"umf":{"Li2O":0.3388,"Na2O":0.4671,"K2O":0.1369,"MgO":0.0188,"CaO":0.0383,"Al2O3":1.2635,"Fe2O3":0.0103,"SiO2":5.0745,"TiO2":0.019},"SiO2_Al2O3_ratio":4.02,"R2O_RO_ratio":0.9429,"fluxSum":0.9999,"x":5.0745,"y":1.2635,"imageUrl":null,"thumbnailUrl":null,"scrapedAt":null},{"id":"glazy_71117","name":"Ancira","source":"glazy","cone":10,"coneRaw":"10","surface":"unknown","transparency":"opaque","atmosphere":"unknown","ingredients":[],"umf":{"Li2O":0.0884,"Na2O":0.0269,"K2O":0.0253,"MgO":0.4239,"CaO":0.4355,"Al2O3":0.294,"Fe2O3":0.004,"SiO2":1.6177,"TiO2":0.0077,"SnO2":0.1167},"SiO2_Al2O3_ratio":5.5,"R2O_RO_ratio":0.1406,"fluxSum":1.0,"x":1.6177,"y":0.294,"imageUrl":null,"thumbnailUrl":null,"scrapedAt":null},{"id":"glazy_49976","name":"Antonio Jobim Base (Bloomer 2015)","source":"glazy","cone":10,"coneRaw":"8-12","surface":"gloss","transparency":"translucent","atmosphere":"unknown","ingredients":[],"umf":{"Li2O":0.3434,"Na2O":0.0052,"K2O":0.0019,"MgO":0.2139,"CaO":0.3896,"ZnO":0.0461,"Al2O3":0.3848,"Fe2O3":0.0027,"SiO2":3.7659,"TiO2":0.0011},"SiO2_Al2O3_ratio":9.79,"R2O_RO_ratio":0.3505,"fluxSum":1.0001,"x":3.7659,"y":0.3848,"imageUrl":null,"thumbnailUrl":null,"scrapedAt":null},{"id":"glazy_64078","name":"Aoki Blue MAC C10","source":"glazy","cone":10,"coneRaw":"10","surface":"unknown","transparency":null,"atmosphere":"unknown","ingredients":[],"umf":{"Na2O":0.0975,"K2O":0.1537,"MgO":0.039,"CaO":0.7098,"Al2O3":0.3916,"B2O3":0.1602,"Fe2O3":0.0046,"SiO2":3.483,"TiO2":0.0024,"P2O5":0.001,"CoO":0.0618},"SiO2_Al2O3_ratio":8.89,"R2O_RO_ratio":0.2512,"fluxSum":1.0,"x":3.483,"y":0.3916,"imageUrl":null,"thumbnailUrl":null,"scrapedAt":null},{"id":"glazy_40351","name":"BYRD MATTE","source":"glazy","cone":10,"coneRaw":"10","surface":"matte","transparency":null,"atmosphere":"unknown","ingredients":[{"id":15349,"name":"Nepheline Syenite","percentage":65,"isAdditional":false},{"id":15135,"name":"Dolomite","percentage":21,"isAdditional":false},{"id":15469,"name":"Zircopax","percentage":9,"isAdditional":false},{"id":15298,"name":"Kentucky OM #4 Ball Clay","percentage":5,"isAdditional":false},{"id":15072,"name":"Bentonite","percentage":3,"isAdditional":false},{"id":15336,"name":"Manganese Dioxide","percentage":2,"isAdditional":true},{"id":15114,"name":"Cobalt Carbonate","percentage":0.5,"isAdditional":true}],"umf":{"Na2O":0.2765,"K2O":0.0863,"MgO":0.3116,"CaO":0.3256,"Al2O3":0.4449,"Fe2O3":0.0037,"SiO2":2.0675,"TiO2":0.002,"ZrO2":0.1299,"CoO":0.0111},"SiO2_Al2O3_ratio":4.65,"R2O_RO_ratio":0.3628,"fluxSum":1.0,"x":2.0675,"y":0.4449,"imageUrl":null,"thumbnailUrl":null,"scrapedAt":null},{"id":"glazy_8339","name":"Bailey's Red ^10 Glossy Glaze","source":"glazy","cone":10,"coneRaw":"10","surface":"unknown","transparency":null,"atmosphere":"unknown","ingredients":[],"umf":{"Li2O":0.1024,"Na2O":0.0687,"K2O":0.1513,"MgO":0.2503,"CaO":0.4273,"Al2O3":0.3784,"Fe2O3":0.1457,"SiO2":2.8884,"TiO2":0.0019,"P2O5":0.1263},"SiO2_Al2O3_ratio":7.63,"R2O_RO_ratio":0.3224,"fluxSum":1.0,"x":2.8884,"y":0.3784,"imageUrl":null,"thumbnailUrl":null,"scrapedAt":null},{"id":"glazy_8338","name":"Bamboo Satin Matte","source":"glazy","cone":10,"coneRaw":"10","surface":"unknown","transparency":null,"atmosphere":"unknown","ingredients":[],"umf":{"Na2O":0.0708,"K2O":0.1562,"MgO":0.2377,"CaO":0.5353,"Al2O3":0.5061,"Fe2O3":0.0329,"SiO2":2.1991,"TiO2":0.0523,"P2O5":0.0013},"SiO2_Al2O3_ratio":4.35,"R2O_RO_ratio":0.227,"fluxSum":1.0,"x":2.1991,"y":0.5061,"imageUrl":null,"thumbnailUrl":null,"scrapedAt":null},{"id":"glazy_38580","name":"Banilla","source":"glazy","cone":10,"coneRaw":"10","surface":"unknown","transparency":"opaque","atmosphere":"reduction","ingredients":[{"id":15349,"name":"Nepheline Syenite","percentage":63.9,"isAdditional":false},{"id":15135,"name":"Dolomite","percentage":21.1,"isAdditional":false},{"id":15469,"name":"Zircopax","percentage":16,"isAdditional":false},{"id":15298,"name":"Kentucky OM #4 Ball Clay","percentage":4.3,"isAdditional":false},{"id":15072,"name":"Bentonite","percentage":4,"isAdditional":true},{"id":15387,"name":"Red Iron Oxide","percentage":1.5,"isAdditional":true}],"umf":{"Na2O":0.2733,"K2O":0.085,"MgO":0.3144,"CaO":0.3274,"Al2O3":0.4388,"Fe2O3":0.0278,"SiO2":2.15,"TiO2":0.0017,"ZrO2":0.2312},"SiO2_Al2O3_ratio":4.9,"R2O_RO_ratio":0.3583,"fluxSum":1.0001,"x":2.15,"y":0.4388,"imageUrl":null,"thumbnailUrl":null,"scrapedAt":null},{"id":"glazy_136443","name":"Barium base","source":"glazy","cone":10,"coneRaw":"10","surface":"matte","transparency":null,"atmosphere":"oxidation","ingredients":[{"id":15062,"name":"Barium Carbonate","percentage":40,"isAdditional":false},{"id":15323,"name":"Lithium Carbonate","percentage":20,"isAdditional":false},{"id":15349,"name":"Nepheline Syenite","percentage":20,"isAdditional":false},{"id":15387,"name":"Red Iron Oxide","percentage":20,"isAdditional":false}],"umf":{"Na2O":0.0711,"K2O":0.1783,"MgO":0.0111,"CaO":0.0069,"BaO":0.7326,"Al2O3":0.4023,"Fe2O3":0.0047,"SiO2":2.4759,"TiO2":0.0088,"CuO":0.0921},"SiO2_Al2O3_ratio":6.15,"R2O_RO_ratio":0.2494,"fluxSum":1.0,"x":2.4759,"y":0.4023,"imageUrl":null,"thumbnailUrl":null,"scrapedAt":null},{"id":"glazy_66237","name":"Best Barium Blue (naf mix)","source":"glazy","cone":10,"coneRaw":"10","surface":"unknown","transparency":null,"atmosphere":"unknown","ingredients":[],"umf":{"Na2O":0.2143,"K2O":0.0859,"MgO":0.0095,"CaO":0.0155,"BaO":0.6748,"Al2O3":0.3922,"Fe2O3":0.0037,"SiO2":2.6306,"TiO2":0.0018,"CuO":0.0851},"SiO2_Al2O3_ratio":6.71,"R2O_RO_ratio":0.3002,"fluxSum":1.0,"x":2.6306,"y":0.3922,"imageUrl":null,"thumbnailUrl":null,"scrapedAt":null},{"id":"glazy_133818","name":"Big Sky","source":"glazy","cone":10,"coneRaw":"10","surface":"unknown","transparency":null,"atmosphere":"unknown","ingredients":[{"name":"Nepheline Syenite","percentage":66.7,"isAdditional":false},{"name":"Petalite","percentage":14.3,"isAdditional":false},{"name":"Kentucky OM #4 Ball Clay","percentage":7.6,"isAdditional":false},{"name":"Whiting","percentage":4.8,"isAdditional":false},{"name":"Bone Ash","percentage":4.7,"isAdditional":false},{"name":"Gerstley Borate","percentage":1.9,"isAdditional":false},{"name":"Copper Carbonate","percentage":1.5,"isAdditional":true},{"name":"Bentonite","percentage":1,"isAdditional":true}],"umf":{"Li2O":0.1166,"Na2O":0.4383,"K2O":0.1382,"MgO":0.0099,"CaO":0.2971,"Al2O3":0.832,"Fe2O3":0.0164,"SiO2":3.5396,"TiO2":0.5366,"CoO":0.0348},"SiO2_Al2O3_ratio":4.25,"R2O_RO_ratio":0.693,"fluxSum":1.0001,"x":3.5396,"y":0.832,"imageUrl":"https://ddms6z64wp3a6.cloudfront.net/uploads/recipes/81/m_81.66997558ef1e8.jpg","thumbnailUrl":"https://ddms6z64wp3a6.cloudfront.net/uploads/recipes/81/s_81.66997558ef1e8.jpg","scrapedAt":null,"imageUrls":["https://ddms6z64wp3a6.cloudfront.net/uploads/recipes/81/m_81.66997558ef1e8.jpg","https://ddms6z64wp3a6.cloudfront.net/uploads/recipes/81/m_81.669975651f1d5.jpg","https://ddms6z64wp3a6.cloudfront.net/uploads/recipes/81/m_81.66997583dd12b.jpg","https://ddms6z64wp3a6.cloudfront.net/uploads/recipes/81/m_81.669975936e519.jpg","https://ddms6z64wp3a6.cloudfront.net/uploads/recipes/81/m_81.6699759c1a071.jpg","https://ddms6z64wp3a6.cloudfront.net/uploads/recipes/81/m_81.669975a6207d1.jpg","https://ddms6z64wp3a6.cloudfront.net/uploads/recipes/81/s_81.66997558ef1e8.jpg","https://ddms6z64wp3a6.cloudfront.net/uploads/recipes/81/s_81.669975651f1d5.jpg","https://ddms6z64wp3a6.cloudfront.net/uploads/recipes/81/s_81.66997583dd12b.jpg","https://ddms6z64wp3a6.cloudfront.net/uploads/recipes/81/s_81.669975936e519.jpg","https://ddms6z64wp3a6.cloudfront.net/uploads/recipes/81/s_81.6699759c1a071.jpg","https://ddms6z64wp3a6.cloudfront.net/uploads/recipes/81/s_81.669975a6207d1.jpg"]},{"id":"glazy_49385","name":"Birds Egg Blue","source":"glazy","cone":10,"coneRaw":"10","surface":"unknown","transparency":null,"atmosphere":"reduction","ingredients":[{"id":15131,"name":"Custer Feldspar","percentage":28.5,"isAdditional":false},{"id":15137,"name":"EP Kaolin","percentage":28,"isAdditional":false},{"id":15135,"name":"Dolomite","percentage":19,"isAdditional":false},{"id":15400,"name":"Silica","percentage":15,"isAdditional":false},{"id":15458,"name":"Wollastonite","percentage":5.5,"isAdditional":false},{"id":15252,"name":"Gerstley Borate","percentage":4,"isAdditional":false},{"id":15122,"name":"Black Copper Oxide","percentage":0.75,"isAdditional":false},{"id":15117,"name":"Cobalt Oxide","percentage":0.25,"isAdditional":false}],"umf":{"Na2O":0.0517,"K2O":0.0975,"MgO":0.3332,"CaO":0.5175,"Al2O3":0.4667,"B2O3":0.0477,"Fe2O3":0.005,"SiO2":2.6196,"TiO2":0.0043,"P2O5":0.0017,"CuO":0.0292,"CoO":0.0097},"SiO2_Al2O3_ratio":5.61,"R2O_RO_ratio":0.1492,"fluxSum":0.9999,"x":2.6196,"y":0.4667,"imageUrl":null,"thumbnailUrl":null,"scrapedAt":null},{"id":"glazy_8332","name":"Black Magic ^10 Reduction Glaze","source":"glazy","cone":10,"coneRaw":"10","surface":"unknown","transparency":null,"atmosphere":"unknown","ingredients":[],"umf":{"Na2O":0.0387,"K2O":0.3889,"MgO":0.0032,"CaO":0.5692,"Al2O3":0.5467,"Fe2O3":0.2075,"SiO2":4.7123,"TiO2":0.0048,"SnO2":0.0292},"SiO2_Al2O3_ratio":8.62,"R2O_RO_ratio":0.4276,"fluxSum":1.0,"x":4.7123,"y":0.5467,"imageUrl":null,"thumbnailUrl":null,"scrapedAt":null},{"id":"glazy_112859","name":"Black Mountain Turquoise (Neph Sy version)","source":"glazy","cone":10,"coneRaw":"9-11","surface":"unknown","transparency":"opaque","atmosphere":"reduction","ingredients":[{"id":15400,"name":"Silica","percentage":29.8,"isAdditional":false},{"id":15349,"name":"Nepheline Syenite","percentage":27.5,"isAdditional":false},{"id":15433,"name":"Talc","percentage":19.9,"isAdditional":false},{"id":15137,"name":"EP Kaolin","percentage":12,"isAdditional":false},{"id":15457,"name":"Whiting","percentage":10.7,"isAdditional":false},{"id":15108,"name":"Chrome Oxide","percentage":1,"isAdditional":true},{"id":15114,"name":"Cobalt Carbonate","percentage":1,"isAdditional":true}],"umf":{"Na2O":0.1335,"K2O":0.0425,"MgO":0.4847,"CaO":0.3394,"Al2O3":0.3269,"Fe2O3":0.0023,"SiO2":3.2905,"TiO2":0.0017,"P2O5":0.0007,"CoO":0.0257,"Cr2O3":0.0201},"SiO2_Al2O3_ratio":10.07,"R2O_RO_ratio":0.176,"fluxSum":1.0001,"x":3.2905,"y":0.3269,"imageUrl":null,"thumbnailUrl":null,"scrapedAt":null},{"id":"glazy_29617","name":"Bloomfield-Pier Apparently Lavender Celadon","source":"glazy","cone":10,"coneRaw":"9-11","surface":"unknown","transparency":null,"atmosphere":"oxidation","ingredients":[{"id":15131,"name":"Custer Feldspar","percentage":28.2,"isAdditional":false},{"id":15607,"name":"Vansil W-30 Wollastonite","percentage":26.67,"isAdditional":false},{"id":15400,"name":"Silica","percentage":24.62,"isAdditional":false},{"id":15268,"name":"Grolleg Kaolin","percentage":20.51,"isAdditional":false},{"id":21300,"name":"Neodymium Oxide","percentage":4.62,"isAdditional":true},{"id":15491,"name":"Veegum T","percentage":1.53,"isAdditional":true},{"id":15469,"name":"Zircopax","percentage":1.02,"isAdditional":true},{"id":15113,"name":"CMC Gum","percentage":0.41,"isAdditional":true},{"id":15120,"name":"Copper Carbonate","percentage":0.02,"isAdditional":true}],"umf":{"Na2O":0.0522,"K2O":0.1234,"MgO":0.0415,"CaO":0.7817,"Al2O3":0.4459,"Fe2O3":0.0051,"SiO2":4.0636,"TiO2":0.0003,"ZrO2":0.0201,"MnO":0.0014,"CuO":0.0006},"SiO2_Al2O3_ratio":9.11,"R2O_RO_ratio":0.1758,"fluxSum":0.9988,"x":4.0636,"y":0.4459,"imageUrl":null,"thumbnailUrl":null,"scrapedAt":null},{"id":"glazy_29625","name":"Bloomington-Pier Cerium Celadon","source":"glazy","cone":10,"coneRaw":"9-11","surface":"unknown","transparency":null,"atmosphere":"reduction","ingredients":[{"id":15131,"name":"Custer Feldspar","percentage":28.2,"isAdditional":false},{"id":15607,"name":"Vansil W-30 Wollastonite","percentage":26.67,"isAdditional":false},{"id":15400,"name":"Silica","percentage":24.62,"isAdditional":false},{"id":15268,"name":"Grolleg Kaolin","percentage":20.51,"isAdditional":false},{"id":15104,"name":"Cerium oxide","percentage":3,"isAdditional":true},{"id":15491,"name":"Veegum T","percentage":1.53,"isAdditional":true},{"id":15469,"name":"Zircopax","percentage":1.02,"isAdditional":true},{"id":15113,"name":"CMC Gum","percentage":0.41,"isAdditional":true},{"id":15120,"name":"Copper Carbonate","percentage":0.02,"isAdditional":true}],"umf":{"Na2O":0.0522,"K2O":0.1234,"MgO":0.0415,"CaO":0.7817,"Al2O3":0.4459,"Fe2O3":0.0051,"SiO2":4.0636,"TiO2":0.0003,"ZrO2":0.0201,"MnO":0.0014,"CuO":0.0006},"SiO2_Al2O3_ratio":9.11,"R2O_RO_ratio":0.1758,"fluxSum":0.9988,"x":4.0636,"y":0.4459,"imageUrl":null,"thumbnailUrl":null,"scrapedAt":null},{"id":"glazy_29626","name":"Bloomington-Pier Cerium Celadon + Rutile","source":"glazy","cone":10,"coneRaw":"9-11","surface":"unknown","transparency":null,"atmosphere":"reduction","ingredients":[{"id":15131,"name":"Custer Feldspar","percentage":28.2,"isAdditional":false},{"id":15607,"name":"Vansil W-30 Wollastonite","percentage":26.67,"isAdditional":false},{"id":15400,"name":"Silica","percentage":24.62,"isAdditional":false},{"id":15268,"name":"Grolleg Kaolin","percentage":20.51,"isAdditional":false},{"id":15104,"name":"Cerium oxide","percentage":3,"isAdditional":true},{"id":15393,"name":"Rutile","percentage":2,"isAdditional":true},{"id":15491,"name":"Veegum T","percentage":1.53,"isAdditional":true},{"id":15469,"name":"Zircopax","percentage":1.02,"isAdditional":true},{"id":15113,"name":"CMC Gum","percentage":0.41,"isAdditional":true},{"id":15120,"name":"Copper Carbonate","percentage":0.02,"isAdditional":true}],"umf":{"Na2O":0.0522,"K2O":0.1234,"MgO":0.0415,"CaO":0.7817,"Al2O3":0.4459,"Fe2O3":0.0096,"SiO2":4.0636,"TiO2":0.0819,"ZrO2":0.0201,"MnO":0.0014,"CuO":0.0006},"SiO2_Al2O3_ratio":9.11,"R2O_RO_ratio":0.1758,"fluxSum":0.9988,"x":4.0636,"y":0.4459,"imageUrl":null,"thumbnailUrl":null,"scrapedAt":null},{"id":"glazy_29619","name":"Bloomington-Pier Unreal Blue Celadon","source":"glazy","cone":10,"coneRaw":"9-11","surface":"unknown","transparency":null,"atmosphere":"reduction","ingredients":[{"id":15131,"name":"Custer Feldspar","percentage":28.2,"isAdditional":false},{"id":15607,"name":"Vansil W-30 Wollastonite","percentage":26.67,"isAdditional":false},{"id":15400,"name":"Silica","percentage":24.62,"isAdditional":false},{"id":15268,"name":"Grolleg Kaolin","percentage":20.51,"isAdditional":false},{"id":15491,"name":"Veegum T","percentage":1.53,"isAdditional":true},{"id":15469,"name":"Zircopax","percentage":1.02,"isAdditional":true},{"id":15378,"name":"Praseodymium oxide","percentage":0.67,"isAdditional":true},{"id":15113,"name":"CMC Gum","percentage":0.41,"isAdditional":true},{"id":15120,"name":"Copper Carbonate","percentage":0.02,"isAdditional":true}],"umf":{"Na2O":0.0522,"K2O":0.1234,"MgO":0.0415,"CaO":0.7817,"Al2O3":0.4459,"Fe2O3":0.0051,"SiO2":4.0636,"TiO2":0.0003,"ZrO2":0.0201,"MnO":0.0014,"CuO":0.0006},"SiO2_Al2O3_ratio":9.11,"R2O_RO_ratio":0.1758,"fluxSum":0.9988,"x":4.0636,"y":0.4459,"imageUrl":null,"thumbnailUrl":null,"scrapedAt":null},{"id":"glazy_29618","name":"Bloomington-Pier Unreal Green Celadon","source":"glazy","cone":10,"coneRaw":"9-11","surface":"unknown","transparency":null,"atmosphere":"reduction","ingredients":[{"id":15131,"name":"Custer Feldspar","percentage":28.2,"isAdditional":false},{"id":15607,"name":"Vansil W-30 Wollastonite","percentage":26.67,"isAdditional":false},{"id":15400,"name":"Silica","percentage":24.62,"isAdditional":false},{"id":15268,"name":"Grolleg Kaolin","percentage":20.51,"isAdditional":false},{"id":15491,"name":"Veegum T","percentage":1.53,"isAdditional":true},{"id":21300,"name":"Neodymium Oxide","percentage":1.13,"isAdditional":true},{"id":15469,"name":"Zircopax","percentage":1.02,"isAdditional":true},{"id":15113,"name":"CMC Gum","percentage":0.41,"isAdditional":true},{"id":15120,"name":"Copper Carbonate","percentage":0.02,"isAdditional":true}],"umf":{"Na2O":0.0522,"K2O":0.1234,"MgO":0.0415,"CaO":0.7817,"Al2O3":0.4459,"Fe2O3":0.0051,"SiO2":4.0636,"TiO2":0.0003,"ZrO2":0.0201,"MnO":0.0014,"CuO":0.0006},"SiO2_Al2O3_ratio":9.11,"R2O_RO_ratio":0.1758,"fluxSum":0.9988,"x":4.0636,"y":0.4459,"imageUrl":null,"thumbnailUrl":null,"scrapedAt":null},{"id":"glazy_36488","name":"Blue foam (no SiC)","source":"glazy","cone":10,"coneRaw":"10","surface":"unknown","transparency":"transparent","atmosphere":"unknown","ingredients":[],"umf":{"Li2O":0.2992,"Na2O":0.0003,"K2O":0.001,"MgO":0.0007,"CaO":0.0009,"BaO":0.698,"Al2O3":0.3982,"Fe2O3":0.0013,"SiO2":3.1774,"TiO2":0.0013,"P2O5":0.0005},"SiO2_Al2O3_ratio":7.98,"R2O_RO_ratio":0.3005,"fluxSum":1.0001,"x":3.1774,"y":0.3982,"imageUrl":null,"thumbnailUrl":null,"scrapedAt":null},{"id":"glazy_66672","name":"Blue-Green Crackle Honey","source":"glazy","cone":10,"coneRaw":"10","surface":"unknown","transparency":null,"atmosphere":"unknown","ingredients":[],"umf":{"Na2O":0.2344,"K2O":0.0724,"MgO":0.0037,"CaO":0.6895,"Al2O3":0.5337,"Fe2O3":0.0534,"SiO2":3.3555},"SiO2_Al2O3_ratio":6.29,"R2O_RO_ratio":0.3068,"fluxSum":1.0,"x":3.3555,"y":0.5337,"imageUrl":null,"thumbnailUrl":null,"scrapedAt":null},{"id":"glazy_64083","name":"Bob's Matt White MAC C10","source":"glazy","cone":10,"coneRaw":"10","surface":"unknown","transparency":null,"atmosphere":"unknown","ingredients":[],"umf":{"Na2O":0.0567,"K2O":0.1254,"MgO":0.356,"CaO":0.4619,"Al2O3":0.4806,"Fe2O3":0.0045,"SiO2":2.9427,"TiO2":0.0037,"P2O5":0.0014},"SiO2_Al2O3_ratio":6.12,"R2O_RO_ratio":0.1821,"fluxSum":1.0,"x":2.9427,"y":0.4806,"imageUrl":null,"thumbnailUrl":null,"scrapedAt":null},{"id":"glazy_29147","name":"Bone Ash","source":"glazy","cone":10,"coneRaw":"10","surface":"unknown","transparency":null,"atmosphere":"reduction","ingredients":[{"id":15305,"name":"Kona F-4 feldspar","percentage":40,"isAdditional":false},{"id":15135,"name":"Dolomite","percentage":30,"isAdditional":false},{"id":15137,"name":"EP Kaolin","percentage":25,"isAdditional":false},{"id":15080,"name":"Bone Ash","percentage":5,"isAdditional":false},{"id":15072,"name":"Bentonite","percentage":2,"isAdditional":true}],"umf":{"Na2O":0.0997,"K2O":0.0469,"MgO":0.3603,"CaO":0.4931,"Al2O3":0.3759,"Fe2O3":0.0038,"SiO2":1.4268,"TiO2":0.0026,"P2O5":0.0336},"SiO2_Al2O3_ratio":3.8,"R2O_RO_ratio":0.1466,"fluxSum":1.0,"x":1.4268,"y":0.3759,"imageUrl":null,"thumbnailUrl":null,"scrapedAt":null},{"id":"glazy_44221","name":"Bronze Green (kevin\u2019s)","source":"glazy","cone":10,"coneRaw":"10","surface":"unknown","transparency":null,"atmosphere":"unknown","ingredients":[],"umf":{"Li2O":0.1155,"Na2O":0.1219,"K2O":0.0729,"MgO":0.0043,"CaO":0.6854,"Al2O3":0.5472,"Fe2O3":0.0035,"SiO2":2.2442,"TiO2":0.0039,"P2O5":0.0008,"CuO":0.0973},"SiO2_Al2O3_ratio":4.1,"R2O_RO_ratio":0.3103,"fluxSum":1.0,"x":2.2442,"y":0.5472,"imageUrl":null,"thumbnailUrl":null,"scrapedAt":null},{"id":"glazy_128538","name":"Butter & Olive","source":"glazy","cone":10,"coneRaw":"10","surface":"unknown","transparency":null,"atmosphere":"unknown","ingredients":[],"umf":{"Na2O":0.1747,"K2O":0.0935,"MgO":0.0381,"CaO":0.6937,"Al2O3":0.6195,"Fe2O3":0.0419,"SiO2":2.8818,"TiO2":0.0188,"P2O5":0.0014},"SiO2_Al2O3_ratio":4.65,"R2O_RO_ratio":0.2682,"fluxSum":1.0,"x":2.8818,"y":0.6195,"imageUrl":null,"thumbnailUrl":null,"scrapedAt":null},{"id":"glazy_36696","name":"Buttermilk Base Glaze","source":"glazy","cone":10,"coneRaw":"10","surface":"unknown","transparency":null,"atmosphere":"unknown","ingredients":[],"umf":{"Na2O":0.2445,"K2O":0.0938,"MgO":0.1909,"CaO":0.4708,"Al2O3":0.4794,"B2O3":0.3486,"Fe2O3":0.0066,"SiO2":3.0297,"TiO2":0.0096,"P2O5":0.0006},"SiO2_Al2O3_ratio":6.32,"R2O_RO_ratio":0.3383,"fluxSum":1.0,"x":3.0297,"y":0.4794,"imageUrl":null,"thumbnailUrl":null,"scrapedAt":null},{"id":"glazy_107998","name":"C10 Lichen","source":"glazy","cone":10,"coneRaw":"10","surface":"unknown","transparency":null,"atmosphere":"unknown","ingredients":[],"umf":{"Na2O":0.2272,"K2O":0.071,"MgO":0.6916,"CaO":0.0102,"Al2O3":0.3522,"Fe2O3":0.0017,"SiO2":1.5424,"TiO2":0.0022,"ZrO2":0.0566},"SiO2_Al2O3_ratio":4.38,"R2O_RO_ratio":0.2982,"fluxSum":1.0,"x":1.5424,"y":0.3522,"imageUrl":null,"thumbnailUrl":null,"scrapedAt":null},{"id":"glazy_66238","name":"Candace Black (naf mix)","source":"glazy","cone":10,"coneRaw":"10","surface":"unknown","transparency":null,"atmosphere":"unknown","ingredients":[],"umf":{"Na2O":0.2614,"K2O":0.145,"MgO":0.1592,
