Repository: ryanlack616/stull-atlas

# stull-atlas
R.T. Stull in 1912 the Stull graph, trying to understand and improve on with new tools

File: data/glazes/glazy-processed.json (part 43 of 55)
"CaO":0.4345,"Al2O3":0.6234,"Fe2O3":0.2641,"SiO2":6.5971,"CoO":0.3423},"SiO2_Al2O3_ratio":10.58,"R2O_RO_ratio":0.4064,"fluxSum":1.0001,"x":6.5971,"y":0.6234,"imageUrl":null,"thumbnailUrl":null,"scrapedAt":null},{"id":"glazy_26283","name":"Carol's Orange Shino","source":"glazy","cone":10,"coneRaw":"10","surface":"unknown","transparency":null,"atmosphere":"oxidation","ingredients":[{"id":16050,"name":"Neph Sye A270","percentage":233,"isAdditional":false},{"id":15298,"name":"Kentucky OM #4 Ball Clay","percentage":40,"isAdditional":false},{"id":15016,"name":"Alberta Slip","percentage":25,"isAdditional":false},{"id":15387,"name":"Red Iron Oxide","percentage":2,"isAdditional":false}],"umf":{"Na2O":0.6584,"K2O":0.219,"MgO":0.0488,"CaO":0.0739,"Al2O3":1.1248,"Fe2O3":0.0377,"SiO2":4.7971,"TiO2":0.0114,"P2O5":0.0003},"SiO2_Al2O3_ratio":4.26,"R2O_RO_ratio":0.8773,"fluxSum":1.0001,"x":4.7971,"y":1.1248,"imageUrl":null,"thumbnailUrl":null,"scrapedAt":null},{"id":"glazy_6022","name":"Cash Blue","source":"glazy","cone":10,"coneRaw":"10","surface":"unknown","transparency":"translucent","atmosphere":"unknown","ingredients":[],"umf":{"Na2O":0.2894,"K2O":0.0817,"MgO":0.0465,"CaO":0.5103,"ZnO":0.072,"Al2O3":0.3774,"B2O3":0.1884,"Fe2O3":0.0108,"SiO2":3.3453,"TiO2":0.156,"P2O5":0.0003},"SiO2_Al2O3_ratio":8.86,"R2O_RO_ratio":0.3711,"fluxSum":0.9999,"x":3.3453,"y":0.3774,"imageUrl":null,"thumbnailUrl":null,"scrapedAt":null},{"id":"glazy_30410","name":"Cerulean Blue Heaven","source":"glazy","cone":10,"coneRaw":"10","surface":"unknown","transparency":null,"atmosphere":"reduction","ingredients":[{"id":15349,"name":"Nepheline Syenite","percentage":35,"isAdditional":false},{"id":15400,"name":"Silica","percentage":27,"isAdditional":false},{"id":15167,"name":"Ferro Frit 3110","percentage":17,"isAdditional":false},{"id":15457,"name":"Whiting","percentage":15,"isAdditional":false},{"id":15433,"name":"Talc","percentage":3,"isAdditional":false},{"id":15467,"name":"Zinc Oxide","percentage":2,"isAdditional":false},{"id":15080,"name":"Bone Ash","percentage":1,"isAdditional":false},{"id":15443,"name":"Titanium Dioxide","percentage":3,"isAdditional":true},{"id":15120,"name":"Copper Carbonate","percentage":1.5,"isAdditional":true},{"id":15442,"name":"Tin Oxide","percentage":1.5,"isAdditional":true},{"id":15072,"name":"Bentonite","percentage":1,"isAdditional":true}],"umf":{"Na2O":0.2771,"K2O":0.0609,"MgO":0.0712,"CaO":0.5211,"ZnO":0.0697,"Al2O3":0.2501,"B2O3":0.0183,"Fe2O3":0.0012,"SiO2":2.9566,"TiO2":0.1066,"SnO2":0.0282,"P2O5":0.0085,"CuO":0.0345},"SiO2_Al2O3_ratio":11.82,"R2O_RO_ratio":0.338,"fluxSum":1.0,"x":2.9566,"y":0.2501,"imageUrl":null,"thumbnailUrl":null,"scrapedAt":null},{"id":"glazy_10148","name":"Chance's Opal","source":"glazy","cone":10,"coneRaw":"10","surface":"gloss","transparency":"translucent","atmosphere":"reduction","ingredients":[{"id":15131,"name":"Custer Feldspar","percentage":30,"isAdditional":false},{"id":15400,"name":"Silica","percentage":26,"isAdditional":false},{"id":15137,"name":"EP Kaolin","percentage":17,"isAdditional":false},{"id":15135,"name":"Dolomite","percentage":16,"isAdditional":false},{"id":15457,"name":"Whiting","percentage":11,"isAdditional":false},{"id":15393,"name":"Rutile","percentage":7,"isAdditional":true},{"id":15120,"name":"Copper Carbonate","percentage":4.5,"isAdditional":true}],"umf":{"Na2O":0.0441,"K2O":0.0973,"MgO":0.2619,"CaO":0.5968,"Al2O3":0.3365,"Fe2O3":0.016,"SiO2":2.7088,"TiO2":0.2388,"P2O5":0.0009,"CuO":0.1091},"SiO2_Al2O3_ratio":8.05,"R2O_RO_ratio":0.1414,"fluxSum":1.0001,"x":2.7088,"y":0.3365,"imageUrl":null,"thumbnailUrl":null,"scrapedAt":null},{"id":"glazy_9209","name":"Charlyn's Variant of Missouri Straw Yellow","source":"glazy","cone":10,"coneRaw":"10","surface":"satin","transparency":"opaque","atmosphere":"reduction","ingredients":[{"id":15125,"name":"Cornwall Stone","percentage":52,"isAdditional":false},{"id":15137,"name":"EP Kaolin","percentage":20.5,"isAdditional":false},{"id":15135,"name":"Dolomite","percentage":11.7,"isAdditional":false},{"id":15331,"name":"Magnesium carbonate","percentage":6.3,"isAdditional":false},{"id":15080,"name":"Bone Ash","percentage":3.2,"isAdditional":false},{"id":15483,"name":"Stain","percentage":5,"isAdditional":true}],"umf":{"Na2O":0.0911,"K2O":0.08,"MgO":0.4597,"CaO":0.3691,"Al2O3":0.5176,"Fe2O3":0.0053,"SiO2":2.5966,"TiO2":0.0064,"P2O5":0.0325},"SiO2_Al2O3_ratio":5.02,"R2O_RO_ratio":0.1711,"fluxSum":0.9999,"x":2.5966,"y":0.5176,"imageUrl":null,"thumbnailUrl":null,"scrapedAt":null},{"id":"glazy_69046","name":"Chocolate Ash ^10","source":"glazy","cone":10,"coneRaw":"9-11","surface":"unknown","transparency":null,"atmosphere":"unknown","ingredients":[],"umf":{"Na2O":0.128,"K2O":0.1748,"MgO":0.3023,"CaO":0.3949,"Al2O3":0.3834,"Fe2O3":0.1061,"SiO2":2.9482,"TiO2":0.2963,"P2O5":0.0348},"SiO2_Al2O3_ratio":7.69,"R2O_RO_ratio":0.3028,"fluxSum":1.0,"x":2.9482,"y":0.3834,"imageUrl":null,"thumbnailUrl":null,"scrapedAt":null},{"id":"glazy_4655","name":"Chrome Red Gloss","source":"glazy","cone":10,"coneRaw":"010","surface":"gloss","transparency":null,"atmosphere":"reduction","ingredients":[{"id":15388,"name":"Red Lead","percentage":80.39,"isAdditional":false},{"id":15371,"name":"Potash Feldspar","percentage":10.78,"isAdditional":false},{"id":15400,"name":"Silica","percentage":4.91,"isAdditional":false},{"id":15062,"name":"Barium Carbonate","percentage":3.92,"isAdditional":false},{"id":15108,"name":"Chrome Oxide","percentage":5.8,"isAdditional":true}],"umf":{"K2O":0.0495,"BaO":0.0508,"PbO":0.8997,"Al2O3":0.0495,"SiO2":0.5062,"Cr2O3":0.0976},"SiO2_Al2O3_ratio":10.23,"R2O_RO_ratio":0.0495,"fluxSum":1.0,"x":0.5062,"y":0.0495,"imageUrl":null,"thumbnailUrl":null,"scrapedAt":null},{"id":"glazy_4864","name":"Chrome Tin Red Testcadycal","source":"glazy","cone":10,"coneRaw":"10","surface":"gloss","transparency":null,"atmosphere":"reduction","ingredients":[{"id":15400,"name":"Silica","percentage":44.44,"isAdditional":false},{"id":15137,"name":"EP Kaolin","percentage":17.71,"isAdditional":false},{"id":15457,"name":"Whiting","percentage":16.53,"isAdditional":false},{"id":15349,"name":"Nepheline Syenite","percentage":12.63,"isAdditional":false},{"id":15092,"name":"Cadycal","percentage":5.02,"isAdditional":false},{"id":15442,"name":"Tin Oxide","percentage":3.5,"isAdditional":false},{"id":15108,"name":"Chrome Oxide","percentage":0.17,"isAdditional":false}],"umf":{"Na2O":0.0926,"K2O":0.0312,"MgO":0.0049,"CaO":0.8713,"SrO":0.0001,"Al2O3":0.4291,"B2O3":0.1544,"Fe2O3":0.0043,"SiO2":4.5855,"TiO2":0.0039,"SnO2":0.1062,"P2O5":0.0015,"Cr2O3":0.0051},"SiO2_Al2O3_ratio":10.69,"R2O_RO_ratio":0.1238,"fluxSum":1.0001,"x":4.5855,"y":0.4291,"imageUrl":null,"thumbnailUrl":null,"scrapedAt":null},{"id":"glazy_32954","name":"Chrome tin matte Ba+ Si+","source":"glazy","cone":10,"coneRaw":"10","surface":"unknown","transparency":null,"atmosphere":"unknown","ingredients":[],"umf":{"Na2O":0.1324,"K2O":0.0414,"MgO":0.0198,"CaO":0.4093,"BaO":0.3964,"Al2O3":0.2928,"Fe2O3":0.0024,"SiO2":2.4095,"TiO2":0.0014,"SnO2":0.1176,"P2O5":0.0005,"MnO":0.0007,"Cr2O3":0.0039},"SiO2_Al2O3_ratio":8.23,"R2O_RO_ratio":0.1739,"fluxSum":0.9993,"x":2.4095,"y":0.2928,"imageUrl":null,"thumbnailUrl":null,"scrapedAt":null},{"id":"glazy_32955","name":"Chrome tin matte Ba+ Si-","source":"glazy","cone":10,"coneRaw":"10","surface":"unknown","transparency":null,"atmosphere":"unknown","ingredients":[],"umf":{"Na2O":0.1329,"K2O":0.0416,"MgO":0.0198,"CaO":0.4074,"BaO":0.3977,"Al2O3":0.2985,"Fe2O3":0.0025,"SiO2":1.4378,"TiO2":0.0015,"SnO2":0.0947,"P2O5":0.0006,"MnO":0.0007,"Cr2O3":0.0031},"SiO2_Al2O3_ratio":4.82,"R2O_RO_ratio":0.1746,"fluxSum":0.9994,"x":1.4378,"y":0.2985,"imageUrl":null,"thumbnailUrl":null,"scrapedAt":null},{"id":"glazy_32953","name":"Chrome tin matte Ca+ Si+","source":"glazy","cone":10,"coneRaw":"10","surface":"unknown","transparency":null,"atmosphere":"unknown","ingredients":[],"umf":{"Na2O":0.1309,"K2O":0.041,"MgO":0.0204,"CaO":0.807,"Al2O3":0.2959,"Fe2O3":0.0025,"SiO2":2.4262,"TiO2":0.0015,"SnO2":0.1026,"P2O5":0.0006,"MnO":0.0007,"Cr2O3":0.0034},"SiO2_Al2O3_ratio":8.2,"R2O_RO_ratio":0.172,"fluxSum":0.9993,"x":2.4262,"y":0.2959,"imageUrl":null,"thumbnailUrl":null,"scrapedAt":null},{"id":"glazy_32952","name":"Chrome tin matte Ca+ Si-","source":"glazy","cone":10,"coneRaw":"10","surface":"unknown","transparency":null,"atmosphere":"unknown","ingredients":[],"umf":{"Na2O":0.1346,"K2O":0.042,"MgO":0.0197,"CaO":0.8031,"Al2O3":0.2967,"Fe2O3":0.0024,"SiO2":1.4372,"TiO2":0.0014,"SnO2":0.0791,"P2O5":0.0005,"MnO":0.0007,"Cr2O3":0.0026},"SiO2_Al2O3_ratio":4.84,"R2O_RO_ratio":0.1767,"fluxSum":0.9994,"x":1.4372,"y":0.2967,"imageUrl":null,"thumbnailUrl":null,"scrapedAt":null},{"id":"glazy_49977","name":"Chuck Wayne Base (Bloomer 2014)","source":"glazy","cone":10,"coneRaw":"8-12","surface":"gloss","transparency":"translucent","atmosphere":"reduction","ingredients":[{"id":16050,"name":"Neph Sye A270","percentage":32.4,"isAdditional":false},{"id":15458,"name":"Wollastonite","percentage":22.9,"isAdditional":false},{"id":15137,"name":"EP Kaolin","percentage":16.4,"isAdditional":false},{"id":15364,"name":"Petalite","percentage":11,"isAdditional":false},{"id":15406,"name":"Soda Ash","percentage":9.4,"isAdditional":false},{"id":15135,"name":"Dolomite","percentage":2.8,"isAdditional":false}],"umf":{"Li2O":0.0452,"Na2O":0.3288,"K2O":0.0436,"MgO":0.0398,"CaO":0.5426,"Al2O3":0.386,"Fe2O3":0.0024,"SiO2":1.9929,"TiO2":0.002,"P2O5":0.0008},"SiO2_Al2O3_ratio":5.16,"R2O_RO_ratio":0.4176,"fluxSum":1.0,"x":1.9929,"y":0.386,"imageUrl":null,"thumbnailUrl":null,"scrapedAt":null},{"id":"glazy_29615","name":"Chun 2","source":"glazy","cone":10,"coneRaw":"9-11","surface":"unknown","transparency":null,"atmosphere":"reduction","ingredients":[{"id":15131,"name":"Custer Feldspar","percentage":33.5,"isAdditional":false},{"id":15400,"name":"Silica","percentage":29.5,"isAdditional":false},{"id":15268,"name":"Grolleg Kaolin","percentage":19,"isAdditional":false},{"id":15457,"name":"Whiting","percentage":11,"isAdditional":false},{"id":15135,"name":"Dolomite","percentage":5,"isAdditional":false},{"id":15080,"name":"Bone Ash","percentage":2,"isAdditional":false},{"id":15387,"name":"Red Iron Oxide","percentage":1.25,"isAdditional":false}],"umf":{"Na2O":0.0678,"K2O":0.1616,"MgO":0.1173,"CaO":0.6534,"Al2O3":0.5115,"Fe2O3":0.0348,"SiO2":4.2026,"TiO2":0.0003,"P2O5":0.0245},"SiO2_Al2O3_ratio":8.22,"R2O_RO_ratio":0.2294,"fluxSum":1.0001,"x":4.2026,"y":0.5115,"imageUrl":null,"thumbnailUrl":null,"scrapedAt":null},{"id":"glazy_128890","name":"Clear Green","source":"glazy","cone":10,"coneRaw":"10","surface":"unknown","transparency":null,"atmosphere":"unknown","ingredients":[],"umf":{"Na2O":0.3482,"K2O":0.1086,"MgO":0.0024,"CaO":0.0161,"BaO":0.5247,"Al2O3":0.6694,"Fe2O3":0.0035,"SiO2":5.0563,"TiO2":0.0025,"P2O5":0.0009,"Cr2O3":0.0034},"SiO2_Al2O3_ratio":7.55,"R2O_RO_ratio":0.4568,"fluxSum":1.0,"x":5.0563,"y":0.6694,"imageUrl":null,"thumbnailUrl":null,"scrapedAt":null},{"id":"glazy_62958","name":"Clear ^10","source":"glazy","cone":10,"coneRaw":"9-11","surface":"unknown","transparency":null,"atmosphere":"unknown","ingredients":[],"umf":{"Na2O":0.1362,"K2O":0.244,"MgO":0.0351,"CaO":0.5848,"Al2O3":0.5637,"B2O3":0.1304,"Fe2O3":0.0064,"SiO2":4.9743,"TiO2":0.0026,"P2O5":0.0011},"SiO2_Al2O3_ratio":8.82,"R2O_RO_ratio":0.3802,"fluxSum":1.0001,"x":4.9743,"y":0.5637,"imageUrl":null,"thumbnailUrl":null,"scrapedAt":null},{"id":"glazy_126401","name":"Cobalt Blue Heaven II","source":"glazy","cone":10,"coneRaw":"10","surface":"unknown","transparency":null,"atmosphere":"unknown","ingredients":[],"umf":{"Na2O":0.2735,"K2O":0.0601,"MgO":0.0807,"CaO":0.5165,"ZnO":0.0692,"Al2O3":0.2426,"B2O3":0.0182,"Fe2O3":0.0006,"SiO2":2.9057,"TiO2":0.1058,"SnO2":0.028,"P2O5":0.0084,"CoO":0.0355},"SiO2_Al2O3_ratio":11.98,"R2O_RO_ratio":0.3336,"fluxSum":1.0,"x":2.9057,"y":0.2426,"imageUrl":null,"thumbnailUrl":null,"scrapedAt":null},{"id":"glazy_64109","name":"Coleman Shino #3 MAC C10 reduction","source":"glazy","cone":10,"coneRaw":"10","surface":"unknown","transparency":null,"atmosphere":"unknown","ingredients":[],"umf":{"Li2O":0.3736,"Na2O":0.4863,"K2O":0.086,"MgO":0.0027,"CaO":0.0514,"Al2O3":0.7811,"Fe2O3":0.0015,"SiO2":3.533,"TiO2":0.0011,"P2O5":0.0004},"SiO2_Al2O3_ratio":4.52,"R2O_RO_ratio":0.9459,"fluxSum":1.0,"x":3.533,"y":0.7811,"imageUrl":null,"thumbnailUrl":null,"scrapedAt":null},{"id":"glazy_64061","name":"Coleman Shino MAC C10","source":"glazy","cone":10,"coneRaw":"10","surface":"unknown","transparency":null,"atmosphere":"unknown","ingredients":[],"umf":{"Li2O":0.3736,"Na2O":0.4863,"K2O":0.086,"MgO":0.0027,"CaO":0.0514,"Al2O3":0.7811,"Fe2O3":0.0015,"SiO2":3.533,"TiO2":0.0011,"P2O5":0.0004},"SiO2_Al2O3_ratio":4.52,"R2O_RO_ratio":0.9459,"fluxSum":1.0,"x":3.533,"y":0.7811,"imageUrl":null,"thumbnailUrl":null,"scrapedAt":null},{"id":"glazy_64107","name":"Coleman White Crackle Shino MAC C10","source":"glazy","cone":10,"coneRaw":"10","surface":"unknown","transparency":null,"atmosphere":"unknown","ingredients":[],"umf":{"Na2O":0.7053,"K2O":0.2216,"MgO":0.0139,"CaO":0.0592,"Al2O3":1.4254,"Fe2O3":0.0081,"SiO2":5.3457,"TiO2":0.0053,"P2O5":0.002},"SiO2_Al2O3_ratio":3.75,"R2O_RO_ratio":0.9269,"fluxSum":1.0,"x":5.3457,"y":1.4254,"imageUrl":null,"thumbnailUrl":null,"scrapedAt":null},{"id":"glazy_57326","name":"Coleman's No Craze White, Variation.","source":"glazy","cone":10,"coneRaw":"10","surface":"unknown","transparency":null,"atmosphere":"oxidation","ingredients":[{"id":15349,"name":"Nepheline Syenite","percentage":34.2,"isAdditional":false},{"id":15137,"name":"EP Kaolin","percentage":25.8,"isAdditional":false},{"id":15400,"name":"Silica","percentage":18,"isAdditional":false},{"id":15433,"name":"Talc","percentage":11.3,"isAdditional":false},{"id":15457,"name":"Whiting","percentage":10.7,"isAdditional":false}],"umf":{"Na2O":0.1976,"K2O":0.0642,"MgO":0.3304,"CaO":0.4078,"Al2O3":0.6279,"Fe2O3":0.0052,"SiO2":3.4927,"TiO2":0.0045,"P2O5":0.0017},"SiO2_Al2O3_ratio":5.56,"R2O_RO_ratio":0.2618,"fluxSum":1.0,"x":3.4927,"y":0.6279,"imageUrl":null,"thumbnailUrl":null,"scrapedAt":null},{"id":"glazy_4867","name":"Coleman's Turquoise Matt Glaze","source":"glazy","cone":10,"coneRaw":"10","surface":"unknown","transparency":null,"atmosphere":"reduction","ingredients":[{"id":15657,"name":"Custer Feldspar (1989)","percentage":56.52,"isAdditional":false},{"id":15062,"name":"Barium Carbonate","percentage":22.83,"isAdditional":false},{"id":15298,"name":"Kentucky OM #4 Ball Clay","percentage":10.87,"isAdditional":false},{"id":15457,"name":"Whiting","percentage":9.78,"isAdditional":false},{"id":15467,"name":"Zinc Oxide","percentage":5.98,"isAdditional":true},{"id":15120,"name":"Copper Carbonate","percentage":4.24,"isAdditional":true},{"id":15393,"name":"Rutile","percentage":4.24,"isAdditional":true}],"umf":{"Na2O":0.0733,"K2O":0.1653,"MgO":0.0028,"CaO":0.2649,"BaO":0.3019,"ZnO":0.1918,"Al2O3":0.3293,"Fe2O3":0.0088,"SiO2":1.9465,"TiO2":0.129,"CuO":0.0896},"SiO2_Al2O3_ratio":5.91,"R2O_RO_ratio":0.2386,"fluxSum":1.0,"x":1.9465,"y":0.3293,"imageUrl":null,"thumbnailUrl":null,"scrapedAt":null},{"id":"glazy_101634","name":"Cone 10 celadon  (tile 13) Barium","source":"glazy","cone":10,"coneRaw":"10","surface":"unknown","transparency":null,"atmosphere":"unknown","ingredients":[],"umf":{"Na2O":0.0729,"K2O":0.1749,"MgO":0.0127,"CaO":0.0062,"BaO":0.554,"ZnO":0.1792,"Al2O3":0.3502,"Fe2O3":0.018,"SiO2":3.3864,"TiO2":0.0001},"SiO2_Al2O3_ratio":9.67,"R2O_RO_ratio":0.2478,"fluxSum":0.9999,"x":3.3864,"y":0.3502,"imageUrl":null,"thumbnailUrl":null,"scrapedAt":null},{"id":"glazy_99089","name":"Cone 10 celadon  A'","source":"glazy","cone":10,"coneRaw":"10","surface":"gloss","transparency":"translucent","atmosphere":"unknown","ingredients":[],"umf":{"Na2O":0.0719,"K2O":0.1767,"MgO":0.0384,"CaO":0.5346,"ZnO":0.1775,"Al2O3":0.4528,"Fe2O3":0.0156,"SiO2":3.4106,"TiO2":0.0002,"MnO":0.0009},"SiO2_Al2O3_ratio":7.53,"R2O_RO_ratio":0.2488,"fluxSum":0.9991,"x":3.4106,"y":0.4528,"imageUrl":null,"thumbnailUrl":null,"scrapedAt":null},{"id":"glazy_99091","name":"Cone 10 celadon  B'","source":"glazy","cone":10,"coneRaw":"10","surface":"gloss","transparency":"translucent","atmosphere":"unknown","ingredients":[],"umf":{"Na2O":0.0732,"K2O":0.1769,"MgO":0.0393,"CaO":0.5337,"ZnO":0.176,"Al2O3":0.4478,"Fe2O3":0.0182,"SiO2":4.7719,"TiO2":0.0002,"MnO":0.0009},"SiO2_Al2O3_ratio":10.66,"R2O_RO_ratio":0.2503,"fluxSum":0.9991,"x":4.7719,"y":0.4478,"imageUrl":null,"thumbnailUrl":null,"scrapedAt":null},{"id":"glazy_96855","name":"Cone 10 celadon  C","source":"glazy","cone":10,"coneRaw":"10","surface":"gloss","transparency":"translucent","atmosphere":"unknown","ingredients":[],"umf":{"Na2O":0.0739,"K2O":0.1761,"MgO":0.0333,"CaO":0.5364,"ZnO":0.1793,"Al2O3":0.2644,"Fe2O3":0.0097,"SiO2":2.2195,"MnO":0.0009},"SiO2_Al2O3_ratio":8.39,"R2O_RO_ratio":0.2503,"fluxSum":0.999,"x":2.2195,"y":0.2644,"imageUrl":null,"thumbnailUrl":null,"scrapedAt":null},{"id":"glazy_99094","name":"Cone 10 celadon  D'","source":"glazy","cone":10,"coneRaw":"10","surface":"gloss","transparency":"translucent","atmosphere":"unknown","ingredients":[],"umf":{"Na2O":0.0738,"K2O":0.1739,"MgO":0.0343,"CaO":0.5396,"ZnO":0.1775,"Al2O3":0.2645,"Fe2O3":0.0118,"SiO2":3.2314,"MnO":0.0009},"SiO2_Al2O3_ratio":12.22,"R2O_RO_ratio":0.2479,"fluxSum":0.9991,"x":3.2314,"y":0.2645,"imageUrl":null,"thumbnailUrl":null,"scrapedAt":null},{"id":"glazy_98993","name":"Cone 10 chun alkaline 3110 A","source":"glazy","cone":10,"coneRaw":"10","surface":"gloss","transparency":"translucent","atmosphere":"unknown","ingredients":[],"umf":{"Na2O":0.1495,"K2O":0.1772,"MgO":0.031,"CaO":0.4649,"ZnO":0.1768,"Al2O3":0.3399,"B2O3":0.0121,"Fe2O3":0.0158,"SiO2":3.659,"TiO2":0.0001,"MnO":0.0007},"SiO2_Al2O3_ratio":10.76,"R2O_RO_ratio":0.3269,"fluxSum":0.9994,"x":3.659,"y":0.3399,"imageUrl":null,"thumbnailUrl":null,"scrapedAt":null},{"id":"glazy_98994","name":"Cone 10 chun alkaline 3110 B","source":"glazy","cone":10,"coneRaw":"10","surface":"gloss","transparency":"translucent","atmosphere":"unknown","ingredients":[],"umf":{"Na2O":0.1532,"K2O":0.1741,"MgO":0.0316,"CaO":0.4652,"ZnO":0.1751,"Al2O3":0.3382,"B2O3":0.0128,"Fe2O3":0.0181,"SiO2":4.5979,"TiO2":0.0001,"MnO":0.0007},"SiO2_Al2O3_ratio":13.6,"R2O_RO_ratio":0.3276,"fluxSum":0.9992,"x":4.5979,"y":0.3382,"imageUrl":null,"thumbnailUrl":null,"scrapedAt":null},{"id":"glazy_98991","name":"Cone 10 chun alkaline 3110 C","source":"glazy","cone":10,"coneRaw":"10","surface":"gloss","transparency":"translucent","atmosphere":"unknown","ingredients":[],"umf":{"Na2O":0.1516,"K2O":0.175,"MgO":0.0286,"CaO":0.4656,"ZnO":0.1783,"Al2O3":0.2645,"B2O3":0.0125,"Fe2O3":0.0125,"SiO2":2.8552,"MnO":0.0007},"SiO2_Al2O3_ratio":10.79,"R2O_RO_ratio":0.3269,"fluxSum":0.9991,"x":2.8552,"y":0.2645,"imageUrl":null,"thumbnailUrl":null,"scrapedAt":null},{"id":"glazy_98992","name":"Cone 10 chun alkaline 3110 D","source":"glazy","cone":10,"coneRaw":"10","surface":"gloss","transparency":"translucent","atmosphere":"unknown","ingredients":[],"umf":{"Na2O":0.1517,"K2O":0.1727,"MgO":0.0296,"CaO":0.4666,"ZnO":0.1786,"Al2O3":0.2648,"B2O3":0.0125,"Fe2O3":0.0153,"SiO2":3.9808,"MnO":0.0007},"SiO2_Al2O3_ratio":15.03,"R2O_RO_ratio":0.3247,"fluxSum":0.9992,"x":3.9808,"y":0.2648,"imageUrl":null,"thumbnailUrl":null,"scrapedAt":null},{"id":"glazy_64743","name":"Copper Funko","source":"glazy","cone":10,"coneRaw":"10","surface":"gloss","transparency":null,"atmosphere":"unknown","ingredients":[],"umf":{"Li2O":0.2176,"Na2O":0.0432,"K2O":0.0371,"MgO":0.2647,"CaO":0.0262,"BaO":0.4112,"Al2O3":0.3482,"Fe2O3":0.001,"SiO2":2.4701,"TiO2":0.1898,"CuO":0.0487},"SiO2_Al2O3_ratio":7.09,"R2O_RO_ratio":0.2979,"fluxSum":1.0,"x":2.4701,"y":0.3482,"imageUrl":null,"thumbnailUrl":null,"scrapedAt":null},{"id":"glazy_44068","name":"Copper Red","source":"glazy","cone":10,"coneRaw":"10","surface":"gloss","transparency":null,"atmosphere":"reduction","ingredients":[{"id":15142,"name":"Feldspar","percentage":72.5,"isAdditional":false},{"id":15119,"name":"Colemanite","percentage":10.9,"isAdditional":false},{"id":15400,"name":"Silica","percentage":7.2,"isAdditional":false},{"id":15457,"name":"Whiting","percentage":7.2,"isAdditional":false},{"id":15120,"name":"Copper Carbonate","percentage":1.1,"isAdditional":false},{"id":15442,"name":"Tin Oxide","percentage":1.1,"isAdditional":false},{"id":15072,"name":"Bentonite","percentage":2,"isAdditional":true}],"umf":{"Na2O":0.0038,"K2O":0.5059,"MgO":0.0039,"CaO":0.4865,"Al2O3":0.5204,"B2O3":0.3084,"Fe2O3":0.0017,"SiO2":3.5711,"SnO2":0.0283,"CuO":0.0345},"SiO2_Al2O3_ratio":6.86,"R2O_RO_ratio":0.5096,"fluxSum":1.0001,"x":3.5711,"y":0.5204,"imageUrl":null,"thumbnailUrl":null,"scrapedAt":null},{"id":"glazy_64055","name":"Cornwall clear MAC C10","source":"glazy","cone":10,"coneRaw":"10","surface":"unknown","transparency":null,"atmosphere":"unknown","ingredients":[],"umf":{"Na2O":0.0977,"K2O":0.0854,"MgO":0.1114,"CaO":0.6534,"ZnO":0.0522,"Al2O3":0.5076,"Fe2O3":0.005,"SiO2":3.9533,"TiO2":0.0062,"P2O5":0.0011},"SiO2_Al2O3_ratio":7.79,"R2O_RO_ratio":0.1831,"fluxSum":1.0001,"x":3.9533,"y":0.5076,"imageUrl":null,"thumbnailUrl":null,"scrapedAt":null},{"id":"glazy_38581","name":"Cor\u2019s Surprise","source":"glazy","cone":10,"coneRaw":"10","surface":"matte","transparency":"opaque","atmosphere":"reduction","ingredients":[{"id":15457,"name":"Whiting","percentage":37.4,"isAdditional":false},{"id":15137,"name":"EP Kaolin","percentage":30,"isAdditional":false},{"id":15131,"name":"Custer Feldspar","percentage":23.3,"isAdditional":false},{"id":15400,"name":"Silica","percentage":9.3,"isAdditional":false},{"id":15120,"name":"Copper Carbonate","percentage":3,"isAdditional":true},{"id":15393,"name":"Rutile","percentage":2.8,"isAdditional":true},{"id":15072,"name":"Bentonite","percentage":1.9,"isAdditional":true},{"id":15114,"name":"Cobalt Carbonate","percentage":0.2,"isAdditional":true}],"umf":{"Na2O":0.0301,"K2O":0.0624,"MgO":0.0041,"CaO":0.9034,"Al2O3":0.3657,"Fe2O3":0.0089,"SiO2":1.6006,"TiO2":0.0791,"P2O5":0.0013,"CuO":0.0582,"CoO":0.004},"SiO2_Al2O3_ratio":4.38,"R2O_RO_ratio":0.0925,"fluxSum":1.0,"x":1.6006,"y":0.3657,"imageUrl":null,"thumbnailUrl":null,"scrapedAt":null},{"id":"glazy_39214","name":"Coyo","source":"glazy","cone":10,"coneRaw":"10","surface":"unknown","transparency":null,"atmosphere":"reduction","ingredients":[{"id":15400,"name":"Silica","percentage":27.97,"isAdditional":false},{"id":15458,"name":"Wollastonite","percentage":24.58,"isAdditional":false},{"id":15137,"name":"EP Kaolin","percentage":22.88,"isAdditional":false},{"id":15131,"name":"Custer Feldspar","percentage":16.95,"isAdditional":false},{"id":15169,"name":"Ferro Frit 3134","percentage":7.63,"isAdditional":false},{"id":15469,"name":"Zircopax","percentage":10,"isAdditional":true}],"umf":{"Na2O":0.0747,"K2O":0.0672,"MgO":0.0021,"CaO":0.8559,"Al2O3":0.4054,"B2O3":0.0891,"Fe2O3":0.0043,"SiO2":4.1292,"TiO2":0.0039,"ZrO2":0.1947,"P2O5":0.0015},"SiO2_Al2O3_ratio":10.19,"R2O_RO_ratio":0.1419,"fluxSum":0.9999,"x":4.1292,"y":0.4054,"imageUrl":null,"thumbnailUrl":null,"scrapedAt":null},{"id":"glazy_29565","name":"Cream City Caramel","source":"glazy","cone":10,"coneRaw":"9-11","surface":"unknown","transparency":null,"atmosphere":"reduction","ingredients":[{"id":18334,"name":"Cuda-clay, Yellow Brick Clay","percentage":42.8,"isAdditional":false},{"id":15131,"name":"Custer Feldspar","percentage":35.5,"isAdditional":false},{"id":15400,"name":"Silica","percentage":13.6,"isAdditional":false},{"id":15323,"name":"Lithium Carbonate","percentage":5.11,"isAdditional":false},{"id":15442,"name":"Tin Oxide","percentage":5,"isAdditional":true},{"id":15393,"name":"Rutile","percentage":2,"isAdditional":true}],"umf":{"Li2O":0.2051,"Na2O":0.0506,"K2O":0.1436,"MgO":0.2511,"CaO":0.3496,"Al2O3":0.2709,"Fe2O3":0.0201,"SiO2":2.7776,"TiO2":0.0725,"SnO2":0.0977},"SiO2_Al2O3_ratio":10.25,"R2O_RO_ratio":0.3993,"fluxSum":1.0,"x":2.7776,"y":0.2709,"imageUrl":null,"thumbnailUrl":null,"scrapedAt":null},{"id":"glazy_36349","name":"Cream City Caramel (Copy)","source":"glazy","cone":10,"coneRaw":"9-11","surface":"unknown","transparency":null,"atmosphere":"reduction","ingredients":[{"id":18334,"name":"Cuda-clay, Yellow Brick Clay","percentage":48.74,"isAdditional":false},{"id":15131,"name":"Custer Feldspar","percentage":32.9,"isAdditional":false},{"id":15400,"name":"Silica","percentage":12.67,"isAdditional":false},{"id":15457,"name":"Whiting","percentage":3.25,"isAdditional":false},{"id":15323,"name":"Lithium Carbonate","percentage":2.44,"isAdditional":false}],"umf":{"Li2O":0.0921,"Na2O":0.0441,"K2O":0.1317,"MgO":0.2689,"CaO":0.4633,"Al2O3":0.2554,"Fe2O3":0.0175,"SiO2":2.607,"TiO2":0.0066},"SiO2_Al2O3_ratio":10.21,"R2O_RO_ratio":0.2679,"fluxSum":1.0001,"x":2.607,"y":0.2554,"imageUrl":null,"thumbnailUrl":null,"scrapedAt":null},{"id":"glazy_97252","name":"Creamy yellow/olive \u2014 gloss","source":"glazy","cone":10,"coneRaw":"10","surface":"unknown","transparency":null,"atmosphere":"unknown","ingredients":[],"umf":{"Na2O":0.2729,"K2O":0.1154,"MgO":0.0333,"CaO":0.5784,"Al2O3":0.5001,"Fe2O3":0.0336,"SiO2":3.4335,"TiO2":0.0101,"P2O5":0.0011},"SiO2_Al2O3_ratio":6.87,"R2O_RO_ratio":0.3883,"fluxSum":1.0,"x":3.4335,"y":0.5001,"imageUrl":null,"thumbnailUrl":null,"scrapedAt":null},{"id":"glazy_36104","name":"Crystalline lavender","source":"glazy","cone":10,"coneRaw":"10","surface":"gloss","transparency":null,"atmosphere":"unknown","ingredients":[],"umf":{"Na2O":0.0689,"K2O":0.1512,"MgO":0.3861,"CaO":0.3938,"Al2O3":0.2931,"Fe2O3":0.0016,"SiO2":2.6906,"TiO2":0.0007,"ZrO2":0.1851,"P2O5":0.0003,"CoO":0.0195},"SiO2_Al2O3_ratio":9.18,"R2O_RO_ratio":0.2201,"fluxSum":1.0,"x":2.6906,"y":0.2931,"imageUrl":null,"thumbnailUrl":null,"scrapedAt":null},{"id":"glazy_64103","name":"Cushing Black MAC C10","source":"glazy","cone":10,"coneRaw":"10","surface":"unknown","transparency":null,"atmosphere":"unknown","ingredients":[],"umf":{"Na2O":0.0727,"K2O":0.081,"MgO":0.4882,"CaO":0.206,"BaO":0.1521,"Al2O3":0.3487,"Fe2O3":0.0639,"SiO2":2.6572,"TiO2":0.0098,"CoO":0.0505,"Cr2O3":0.0198},"SiO2_Al2O3_ratio":7.62,"R2O_RO_ratio":0.1537,"fluxSum":1.0,"x":2.6572,"y":0.3487,"imageUrl":null,"thumbnailUrl":null,"scrapedAt":null},{"id":"glazy_57951","name":"Dark Sky","source":"glazy","cone":10,"coneRaw":"10","surface":"unknown","transparency":null,"atmosphere":"unknown","ingredients":[],"umf":{"Na2O":0.077,"K2O":0.1695,"MgO":0.0012,"CaO":0.7524,"Al2O3":0.433,"Fe2O3":0.1019,"SiO2":4.7836,"TiO2":0.0022,"P2O5":0.0008,"CoO":0.2936},"SiO2_Al2O3_ratio":11.05,"R2O_RO_ratio":0.2465,"fluxSum":1.0001,"x":4.7836,"y":0.433,"imageUrl":null,"thumbnailUrl":null,"scrapedAt":null},{"id":"glazy_142267","name":"Don's Classic Rutile","source":"glazy","cone":10,"coneRaw":"9-11","surface":"unknown","transparency":null,"atmosphere":"unknown","ingredients":[],"umf":{"Na2O":0.1049,"K2O":0.1296,"MgO":0.1919,"CaO":0.5736,"Al2O3":0.3511,"B2O3":0.0828,"Fe2O3":0.0159,"SiO2":2.9011,"TiO2":0.2405,"P2O5":0.0007},"SiO2_Al2O3_ratio":8.26,"R2O_RO_ratio":0.2345,"fluxSum":1.0,"x":2.9011,"y":0.3511,"imageUrl":null,"thumbnailUrl":null,"scrapedAt":null},{"id":"glazy_67328","name":"Donna's White ^10","source":"glazy","cone":10,"coneRaw":"9-11","surface":"unknown","transparency":null,"atmosphere":"unknown","ingredients":[],"umf":{"Na2O":0.1695,"K2O":0.3724,"MgO":0.0011,"CaO":0.4569,"Al2O3":0.7424,"Fe2O3":0.0043,"SiO2":4.4811,"TiO2":0.0021,"ZrO2":0.1667,"P2O5":0.0008},"SiO2_Al2O3_ratio":6.04,"R2O_RO_ratio":0.542,"fluxSum":0.9999,"x":4.4811,"y":0.7424,"imageUrl":null,"thumbnailUrl":null,"scrapedAt":null},{"id":"glazy_5783","name":"Druckman","source":"glazy","cone":10,"coneRaw":"10","surface":"unknown","transparency":null,"atmosphere":"reduction","ingredients":[{"id":15142,"name":"Feldspar","percentage":71.65,"isAdditional":false},{"id":15288,"name":"Kaolin","percentage":12.89,"isAdditional":false},{"id":15400,"name":"Silica","percentage":5.15,"isAdditional":false},{"id":15433,"name":"Talc","percentage":5.15,"isAdditional":false},{"id":15135,"name":"Dolomite","percentage":2.58,"isAdditional":false},{"id":15457,"name":"Whiting","percentage":2.58,"isAdditional":false}],"umf":{"K2O":0.5765,"MgO":0.2452,"CaO":0.1784,"Al2O3":0.8041,"SiO2":4.5395},"SiO2_Al2O3_ratio":5.65,"R2O_RO_ratio":0.5764,"fluxSum":1.0001,"x":4.5395,"y":0.8041,"imageUrl":null,"thumbnailUrl":null,"scrapedAt":null},{"id":"glazy_44030","name":"Dunlop's Marble Glaze","source":"glazy","cone":10,"coneRaw":"10","surface":"unknown","transparency":null,"atmosphere":"unknown","ingredients":[{"id":15131,"name":"Custer Feldspar","percentage":50,"isAdditional":false},{"id":15457,"name":"Whiting","percentage":20,"isAdditional":false},{"id":15062,"name":"Barium Carbonate","percentage":15,"isAdditional":false},{"id":15137,"name":"EP Kaolin","percentage":15,"isAdditional":false},{"id":15393,"name":"Rutile","percentage":2,"isAdditional":true}],"umf":{"Na2O":0.0681,"K2O":0.15,"MgO":0.0011,"CaO":0.5684,"BaO":0.2125,"Al2O3":0.3868,"Fe2O3":0.0063,"SiO2":1.9132,"TiO2":0.065,"P2O5":0.0008},"SiO2_Al2O3_ratio":4.95,"R2O_RO_ratio":0.2181,"fluxSum":1.0001,"x":1.9132,"y":0.3868,"imageUrl":null,"thumbnailUrl":null,"scrapedAt":null},{"id":"glazy_39212","name":"Eggshell","source":"glazy","cone":10,"coneRaw":"10","surface":"matte","transparency":null,"atmosphere":"reduction","ingredients":[{"id":15400,"name":"Silica","percentage":27.97,"isAdditional":false},{"id":15458,"name":"Wollastonite","percentage":24.58,"isAdditional":false},{"id":15137,"name":"EP Kaolin","percentage":22.88,"isAdditional":false},{"id":15131,"name":"Custer Feldspar","percentage":16.95,"isAdditional":false},{"id":15169,"name":"Ferro Frit 3134","percentage":7.63,"isAdditional":false},{"id":15468,"name":"Zirconium dioxide","percentage":10,"isAdditional":true}],"umf":{"Na2O":0.0747,"K2O":0.0672,"MgO":0.0021,"CaO":0.8559,"Al2O3":0.4054,"B2O3":0.0891,"Fe2O3":0.0043,"SiO2":3.9345,"TiO2":0.0039,"ZrO2":0.2897,"P2O5":0.0015},"SiO2_Al2O3_ratio":9.71,"R2O_RO_ratio":0.1419,"fluxSum":0.9999,"x":3.9345,"y":0.4054,"imageUrl":null,"thumbnailUrl":null,"scrapedAt":null},{"id":"glazy_64095","name":"Emily's purple matt MAC C10 reduction","source":"glazy","cone":10,"coneRaw":"10","surface":"unknown","transparency":null,"atmosphere":"unknown","ingredients":[],"umf":{"Na2O":0.0901,"K2O":0.1405,"MgO":0.5165,"CaO":0.2529,"Al2O3":0.2793,"B2O3":0.1416,"Fe2O3":0.0042,"SiO2":3.197,"TiO2":0.0025,"SnO2":0.0407,"P2O5":0.0003,"CoO":0.0764},"SiO2_Al2O3_ratio":11.45,"R2O_RO_ratio":0.2306,"fluxSum":1.0,"x":3.197,"y":0.2793,"imageUrl":null,"thumbnailUrl":null,"scrapedAt":null},{"id":"glazy_4889","name":"Fabens Loaded","source":"glazy","cone":10,"coneRaw":"10","surface":"gloss","transparency":null,"atmosphere":"reduction","ingredients":[{"id":15657,"name":"Custer Feldspar (1989)","percentage":32,"isAdditional":false},{"id":15457,"name":"Whiting","percentage":30,"isAdditional":false},{"id":15137,"name":"EP Kaolin","percentage":23,"isAdditional":false},{"id":15400,"name":"Silica","percentage":10,"isAdditional":false},{"id":15349,"name":"Nepheline Syenite","percentage":5,"isAdditional":false},{"id":15120,"name":"Copper Carbonate","percentage":0.5,"isAdditional":true},{"id":15108,"name":"Chrome Oxide","percentage":0.25,"isAdditional":true},{"id":15114,"name":"Cobalt Carbonate","percentage":0.25,"isAdditional":true}],"umf":{"Na2O":0.0649,"K2O":0.1051,"MgO":0.002,"CaO":0.8281,"Al2O3":0.4104,"Fe2O3":0.0031,"SiO2":2.0689,"TiO2":0.003,"P2O5":0.0012,"CuO":0.0111,"CoO":0.0057,"Cr2O3":0.0045},"SiO2_Al2O3_ratio":5.04,"R2O_RO_ratio":0.17,"fluxSum":1.0001,"x":2.0689,"y":0.4104,"imageUrl":null,"thumbnailUrl":null,"scrapedAt":null},{"id":"glazy_64090","name":"Fake Ash MAC C10","source":"glazy","cone":10,"coneRaw":"10","surface":"unknown","transparency":null,"atmosphere":"unknown","ingredients":[],"umf":{"Na2O":0.0175,"K2O":0.0434,"MgO":0.0816,"CaO":0.8575,"Al2O3":0.2584,"Fe2O3":0.0677,"SiO2":1.4901,"TiO2":0.0105,"CoO":0.0382},"SiO2_Al2O3_ratio":5.77,"R2O_RO_ratio":0.0609,"fluxSum":1.0,"x":1.4901,"y":0.2584,"imageUrl":null,"thumbnailUrl":null,"scrapedAt":null},{"id":"glazy_41494","name":"Fish Guts","source":"glazy","cone":10,"coneRaw":"10","surface":"unknown","transparency":null,"atmosphere":"reduction","ingredients":[{"id":15131,"name":"Custer Feldspar","percentage":46,"isAdditional":false},{"id":15400,"name":"Silica","percentage":20,"isAdditional":false},{"id":15119,"name":"Colemanite","percentage":13.5,"isAdditional":false},{"id":15457,"name":"Whiting","percentage":8,"isAdditional":false},{"id":15135,"name":"Dolomite","percentage":6,"isAdditional":false},{"id":15467,"name":"Zinc Oxide","percentage":4,"isAdditional":false},{"id":15137,"name":"EP Kaolin","percentage":2.5,"isAdditional":false},{"id":15072,"name":"Bentonite","percentage":2,"isAdditional":false},{"id":15120,"name":"Copper Carbonate","percentage":1,"isAdditional":false},{"id":15442,"name":"Tin Oxide","percentage":1,"isAdditional":false},{"id":15114,"name":"Cobalt Carbonate","percentage":0.5,"isAdditional":false},{"id":15393,"name":"Rutile","percentage":0.5,"isAdditional":false}],"umf":{"Na2O":0.0691,"K2O":0.146,"MgO":0.1001,"CaO":0.5387,"ZnO":0.1461,"Al2O3":0.2669,"B2O3":0.2927,"Fe2O3":0.0034,"SiO2":2.6629,"TiO2":0.0171,"SnO2":0.0197,"P2O5":0.0001,"CuO":0.0241,"CoO":0.0125},"SiO2_Al2O3_ratio":9.98,"R2O_RO_ratio":0.2151,"fluxSum":1.0,"x":2.6629,"y":0.2669,"imageUrl":null,"thumbnailUrl":null,"scrapedAt":null},{"id":"glazy_66675","name":"Frankenstein Red (naf mix)","source":"glazy","cone":10,"coneRaw":"10","surface":"unknown","transparency":null,"atmosphere":"unknown","ingredients":[],"umf":{"Na2O":0.1656,"K2O":0.0797,"MgO":0.0387,"CaO":0.716,"Al2O3":0.357,"B2O3":0.1481,"Fe2O3":0.0023,"SiO2":3.9782,"TiO2":0.0005,"SnO2":0.0255,"P2O5":0.0003,"CuO":0.0156},"SiO2_Al2O3_ratio":11.14,"R2O_RO_ratio":0.2453,"fluxSum":1.0,"x":3.9782,"y":0.357,"imageUrl":null,"thumbnailUrl":null,"scrapedAt":null},{"id":"glazy_148055","name":"GL TMC","source":"glazy","cone":10,"coneRaw":"9-11","surface":"unknown","transparency":null,"atmosphere":"unknown","ingredients":[],"umf":{"Na2O":0.1957,"K2O":0.0894,"MgO":0.0049,"CaO":0.71,"Al2O3":0.3078,"B2O3":0.11,"Fe2O3":0.0088,"SiO2":2.654,"TiO2":0.1298,"CuO":0.1141,"CoO":0.0474},"SiO2_Al2O3_ratio":8.62,"R2O_RO_ratio":0.2851,"fluxSum":1.0,"x":2.654,"y":0.3078,"imageUrl":null,"thumbnailUrl":null,"scrapedAt":null},{"id":"glazy_37875","name":"Galactic Blue","source":"glazy","cone":10,"coneRaw":"10","surface":"unknown","transparency":null,"atmosphere":"unknown","ingredients":[],"umf":{"Na2O":0.2073,"K2O":0.0636,"MgO":0.0127,"CaO":0.7163,"Al2O3":0.5269,"B2O3":0.0623,"Fe2O3":0.0076,"SiO2":3.2094,"TiO2":0.1612,"CuO":0.0628,"CoO":0.0073},"SiO2_Al2O3_ratio":6.09,"R2O_RO_ratio":0.2709,"fluxSum":0.9999,"x":3.2094,"y":0.5269,"imageUrl":null,"thumbnailUrl":null,"scrapedAt":null},{"id":"glazy_120132","name":"Gemstone Base","source":"glazy","cone":10,"coneRaw":"10","surface":"unknown","transparency":null,"atmosphere":"unknown","ingredients":[],"umf":{"Li2O":0.3091,"MgO":0.0117,"CaO":0.5769,"BaO":0.1022,"Al2O3":0.31,"SiO2":2.8234},"SiO2_Al2O3_ratio":9.11,"R2O_RO_ratio":0.3091,"fluxSum":0.9999,"x":2.8234,"y":0.31,"imageUrl":null,"thumbnailUrl":null,"scrapedAt":null},{"id":"glazy_36698","name":"Glossy Transparent Base Glaze","source":"glazy","cone":10,"coneRaw":"10","surface":"unknown","transparency":null,"atmosphere":"unknown","ingredients":[],"umf":{"Na2O":0.0499,"K2O":0.1073,"MgO":0.0338,"CaO":0.6957,"ZnO":0.1121,"Al2O3":0.4442,"Fe2O3":0.0053,"SiO2":4.0146,"TiO2":0.0036,"P2O5":0.0014,"MnO":0.0012},"SiO2_Al2O3_ratio":9.04,"R2O_RO_ratio":0.1574,"fluxSum":0.9988,"x":4.0146,"y":0.4442,"imageUrl":null,"thumbnailUrl":null,"scrapedAt":null},{"id":"glazy_46277","name":"Glossy dusty rose","source":"glazy","cone":10,"coneRaw":"10","surface":"gloss","transparency":"transparent","atmosphere":"unknown","ingredients":[],"umf":{"Na2O":0.0751,"K2O":0.1974,"MgO":0.0701,"CaO":0.6574,"Al2O3":0.4441,"Fe2O3":0.003,"SiO2":4.0195,"TiO2":0.0002,"ZrO2":0.0419},"SiO2_Al2O3_ratio":9.05,"R2O_RO_ratio":0.2725,"fluxSum":1.0,"x":4.0195,"y":0.4441,"imageUrl":null,"thumbnailUrl":null,"scrapedAt":null},{"id":"glazy_129601","name":"Glossy lemon yellow","source":"glazy","cone":10,"coneRaw":"10","surface":"gloss","transparency":"transparent","atmosphere":"unknown","ingredients":[],"umf":{"Na2O":0.0751,"K2O":0.1974,"MgO":0.0701,"CaO":0.6574,"Al2O3":0.4441,"Fe2O3":0.003,"SiO2":4.0195,"TiO2":0.0002,"ZrO2":0.0419},"SiO2_Al2O3_ratio":9.05,"R2O_RO_ratio":0.2725,"fluxSum":1.0,"x":4.0195,"y":0.4441,"imageUrl":null,"thumbnailUrl":null,"scrapedAt":null},{"id":"glazy_46281","name":"Glossy mustard yellow","source":"glazy","cone":10,"coneRaw":"10","surface":"unknown","transparency":"transparent","atmosphere":"unknown","ingredients":[],"umf":{"Na2O":0.0557,"K2O":0.1376,"MgO":0.0882,"CaO":0.7185,"Al2O3":0.364,"Fe2O3":0.0137,"SiO2":3.5042,"TiO2":0.0578},"SiO2_Al2O3_ratio":9.63,"R2O_RO_ratio":0.1933,"fluxSum":1.0,"x":3.5042,"y":0.364,"imageUrl":null,"thumbnailUrl":null,"scrapedAt":null},{"id":"glazy_69033","name":"Gold Shino ^10","source":"glazy","cone":10,"coneRaw":"9-11","surface":"unknown","transparency":null,"atmosphere":"unknown","ingredients":[],"umf":{"Li2O":0.1653,"Na2O":0.6639,"K2O":0.1156,"MgO":0.0252,"CaO":0.0301,"Al2O3":1.0828,"Fe2O3":0.0223,"SiO2":4.4088,"TiO2":0.0161,"P2O5":0.0014},"SiO2_Al2O3_ratio":4.07,"R2O_RO_ratio":0.9447,"fluxSum":1.0001,"x":4.4088,"y":1.0828,"imageUrl":null,"thumbnailUrl":null,"scrapedAt":null},{"id":"glazy_30798","name":"Granite White","source":"glazy","cone":10,"coneRaw":"10","surface":"unknown","transparency":null,"atmosphere":"reduction","ingredients":[{"id":15349,"name":"Nepheline Syenite","percentage":45,"isAdditional":false},{"id":15400,"name":"Silica","percentage":30,"isAdditional":false},{"id":15135,"name":"Dolomite","percentage":10,"isAdditional":false},{"id":15457,"name":"Whiting","percentage":8,"isAdditional":false},{"id":15252,"name":"Gerstley Borate","percentage":7,"isAdditional":false}],"umf":{"Na2O":0.2338,"K2O":0.0688,"MgO":0.1901,"CaO":0.5073,"Al2O3":0.3198,"B2O3":0.0832,"Fe2O3":0.0014,"SiO2":3.0,"TiO2":0.0003,"P2O5":0.0002},"SiO2_Al2O3_ratio":9.38,"R2O_RO_ratio":0.3026,"fluxSum":1.0,"x":3.0,"y":0.3198,"imageUrl":null,"thumbnailUrl":null,"scrapedAt":null},{"id":"glazy_96731","name":"Green Black","source":"glazy","cone":10,"coneRaw":"10","surface":"unknown","transparency":null,"atmosphere":"unknown","ingredients":[],"umf":{"Na2O":0.2247,"K2O":0.0707,"MgO":0.0045,"CaO":0.7,"Al2O3":0.4696,"Fe2O3":0.0028,"SiO2":3.0569,"TiO2":0.0019,"P2O5":0.0007,"CuO":0.1886},"SiO2_Al2O3_ratio":6.51,"R2O_RO_ratio":0.2954,"fluxSum":0.9999,"x":3.0569,"y":0.4696,"imageUrl":null,"thumbnailUrl":null,"scrapedAt":null},{"id":"glazy_64041","name":"Green Yellow Salt MAC C10","source":"glazy","cone":10,"coneRaw":"10","surface":"unknown","transparency":null,"atmosphere":"unknown","ingredients":[],"umf":{"Na2O":0.2733,"K2O":0.085,"MgO":0.3144,"CaO":0.3274,"Al2O3":0.4388,"Fe2O3":0.0042,"SiO2":2.15,"TiO2":0.0017,"ZrO2":0.2312,"CuO":0.0429},"SiO2_Al2O3_ratio":4.9,"R2O_RO_ratio":0.3583,"fluxSum":1.0001,"x":2.15,"y":0.4388,"imageUrl":null,"thumbnailUrl":null,"scrapedAt":null},{"id":"glazy_17921","name":"Grey No. 1","source":"glazy","cone":10,"coneRaw":"10","surface":"matte","transparency":"translucent","atmosphere":"unknown","ingredients":[],"umf":{"Na2O":0.0517,"K2O":0.0975,"MgO":0.3331,"CaO":0.5177,"Al2O3":0.4665,"B2O3":0.0478,"Fe2O3":0.0415,"SiO2":2.6191,"TiO2":0.0043,"P2O5":0.0017,"CoO":0.0258},"SiO2_Al2O3_ratio":5.61,"R2O_RO_ratio":0.1492,"fluxSum":1.0,"x":2.6191,"y":0.4665,"imageUrl":null,"thumbnailUrl":null,"scrapedAt":null},{"id":"glazy_64080","name":"Hamada Brown MAC C10 reduction","source":"glazy","cone":10,"coneRaw":"10","surface":"unknown","transparency":null,"atmosphere":"unknown","ingredients":[],"umf":{"Na2O":0.1826,"K2O":0.3319,"MgO":0.0439,"CaO":0.4416,"Al2O3":0.5852,"B2O3":0.1927,"Fe2O3":0.2134,"SiO2":3.7992,"TiO2":0.0014,"P2O5":0.0007},"SiO2_Al2O3_ratio":6.49,
