Repository: ryanlack616/stull-atlas

# stull-atlas
R.T. Stull in 1912 the Stull graph, trying to understand and improve on with new tools

File: data/glazes/glazy-processed.json (part 44 of 55)
"R2O_RO_ratio":0.5145,"fluxSum":1.0,"x":3.7992,"y":0.5852,"imageUrl":null,"thumbnailUrl":null,"scrapedAt":null},{"id":"glazy_69059","name":"Hamada Rust ^10","source":"glazy","cone":10,"coneRaw":"9-11","surface":"unknown","transparency":null,"atmosphere":"unknown","ingredients":[],"umf":{"Na2O":0.1789,"K2O":0.3236,"MgO":0.044,"CaO":0.4535,"Al2O3":0.5706,"B2O3":0.1934,"Fe2O3":0.1791,"SiO2":3.7037,"TiO2":0.0014,"P2O5":0.0007},"SiO2_Al2O3_ratio":6.49,"R2O_RO_ratio":0.5025,"fluxSum":1.0,"x":3.7037,"y":0.5706,"imageUrl":null,"thumbnailUrl":null,"scrapedAt":null},{"id":"glazy_67329","name":"Harder Celadon ^10","source":"glazy","cone":10,"coneRaw":"9-11","surface":"unknown","transparency":null,"atmosphere":"unknown","ingredients":[],"umf":{"Na2O":0.1189,"K2O":0.0569,"MgO":0.0033,"CaO":0.8209,"Al2O3":0.4917,"Fe2O3":0.0508,"SiO2":3.9345,"TiO2":0.0037,"P2O5":0.0014},"SiO2_Al2O3_ratio":8.0,"R2O_RO_ratio":0.1758,"fluxSum":1.0,"x":3.9345,"y":0.4917,"imageUrl":null,"thumbnailUrl":null,"scrapedAt":null},{"id":"glazy_65772","name":"Harding Oilspot (kali mix) base","source":"glazy","cone":10,"coneRaw":"10","surface":"unknown","transparency":null,"atmosphere":"unknown","ingredients":[],"umf":{"Na2O":0.057,"K2O":0.1343,"MgO":0.0093,"CaO":0.7994,"Al2O3":0.4991,"Fe2O3":0.3587,"SiO2":4.4981,"TiO2":0.0159},"SiO2_Al2O3_ratio":9.01,"R2O_RO_ratio":0.1913,"fluxSum":1.0,"x":4.4981,"y":0.4991,"imageUrl":null,"thumbnailUrl":null,"scrapedAt":null},{"id":"glazy_3291","name":"Haze 1-3","source":"glazy","cone":10,"coneRaw":"10","surface":"gloss","transparency":"opaque","atmosphere":"reduction","ingredients":[{"id":15249,"name":"G-200 Feldspar","percentage":43.6,"isAdditional":false},{"id":15400,"name":"Silica","percentage":18.64,"isAdditional":false},{"id":15457,"name":"Whiting","percentage":7.72,"isAdditional":false},{"id":15307,"name":"Laguna Borate","percentage":6,"isAdditional":false},{"id":15135,"name":"Dolomite","percentage":5.56,"isAdditional":false},{"id":15467,"name":"Zinc Oxide","percentage":3.67,"isAdditional":false},{"id":15137,"name":"EP Kaolin","percentage":2.35,"isAdditional":false},{"id":15393,"name":"Rutile","percentage":3,"isAdditional":true},{"id":15443,"name":"Titanium Dioxide","percentage":3,"isAdditional":true},{"id":15442,"name":"Tin Oxide","percentage":2.83,"isAdditional":true},{"id":15072,"name":"Bentonite","percentage":1.87,"isAdditional":true},{"id":15120,"name":"Copper Carbonate","percentage":0.95,"isAdditional":true}],"umf":{"Na2O":0.0913,"K2O":0.1752,"MgO":0.1203,"CaO":0.4591,"ZnO":0.1542,"Al2O3":0.3294,"B2O3":0.0809,"Fe2O3":0.0091,"SiO2":2.8969,"TiO2":0.2446,"SnO2":0.0642,"P2O5":0.0001,"CuO":0.0263},"SiO2_Al2O3_ratio":8.79,"R2O_RO_ratio":0.2665,"fluxSum":1.0001,"x":2.8969,"y":0.3294,"imageUrl":null,"thumbnailUrl":null,"scrapedAt":null},{"id":"glazy_3307","name":"Haze 2-1","source":"glazy","cone":10,"coneRaw":"10","surface":"gloss","transparency":"opaque","atmosphere":"reduction","ingredients":[{"id":15249,"name":"G-200 Feldspar","percentage":43.6,"isAdditional":false},{"id":15400,"name":"Silica","percentage":18.64,"isAdditional":false},{"id":15457,"name":"Whiting","percentage":7.72,"isAdditional":false},{"id":15307,"name":"Laguna Borate","percentage":6,"isAdditional":false},{"id":15135,"name":"Dolomite","percentage":5.56,"isAdditional":false},{"id":15467,"name":"Zinc Oxide","percentage":3.67,"isAdditional":false},{"id":15137,"name":"EP Kaolin","percentage":2.35,"isAdditional":false},{"id":15443,"name":"Titanium Dioxide","percentage":3,"isAdditional":true},{"id":15442,"name":"Tin Oxide","percentage":2.83,"isAdditional":true},{"id":15387,"name":"Red Iron Oxide","percentage":2,"isAdditional":true},{"id":15072,"name":"Bentonite","percentage":1.87,"isAdditional":true}],"umf":{"Na2O":0.0913,"K2O":0.1752,"MgO":0.1203,"CaO":0.4591,"ZnO":0.1542,"Al2O3":0.3294,"B2O3":0.0809,"Fe2O3":0.0434,"SiO2":2.8969,"TiO2":0.1291,"SnO2":0.0642,"P2O5":0.0001},"SiO2_Al2O3_ratio":8.79,"R2O_RO_ratio":0.2665,"fluxSum":1.0001,"x":2.8969,"y":0.3294,"imageUrl":null,"thumbnailUrl":null,"scrapedAt":null},{"id":"glazy_3314","name":"Haze 2-3","source":"glazy","cone":10,"coneRaw":"10","surface":"gloss","transparency":"opaque","atmosphere":"reduction","ingredients":[{"id":15249,"name":"G-200 Feldspar","percentage":43.6,"isAdditional":false},{"id":15400,"name":"Silica","percentage":18.64,"isAdditional":false},{"id":15457,"name":"Whiting","percentage":7.72,"isAdditional":false},{"id":15307,"name":"Laguna Borate","percentage":6,"isAdditional":false},{"id":15135,"name":"Dolomite","percentage":5.56,"isAdditional":false},{"id":15467,"name":"Zinc Oxide","percentage":3.67,"isAdditional":false},{"id":15137,"name":"EP Kaolin","percentage":2.35,"isAdditional":false},{"id":15393,"name":"Rutile","percentage":5,"isAdditional":true},{"id":15443,"name":"Titanium Dioxide","percentage":3,"isAdditional":true},{"id":15442,"name":"Tin Oxide","percentage":2.83,"isAdditional":true},{"id":15387,"name":"Red Iron Oxide","percentage":2,"isAdditional":true},{"id":15072,"name":"Bentonite","percentage":1.87,"isAdditional":true}],"umf":{"Na2O":0.0913,"K2O":0.1752,"MgO":0.1203,"CaO":0.4591,"ZnO":0.1542,"Al2O3":0.3294,"B2O3":0.0809,"Fe2O3":0.054,"SiO2":2.897,"TiO2":0.3217,"SnO2":0.0642,"P2O5":0.0001},"SiO2_Al2O3_ratio":8.79,"R2O_RO_ratio":0.2665,"fluxSum":1.0001,"x":2.897,"y":0.3294,"imageUrl":null,"thumbnailUrl":null,"scrapedAt":null},{"id":"glazy_3318","name":"Haze 2-7","source":"glazy","cone":10,"coneRaw":"10","surface":"gloss","transparency":"opaque","atmosphere":"reduction","ingredients":[{"id":15249,"name":"G-200 Feldspar","percentage":43.6,"isAdditional":false},{"id":15400,"name":"Silica","percentage":18.64,"isAdditional":false},{"id":15457,"name":"Whiting","percentage":7.72,"isAdditional":false},{"id":15307,"name":"Laguna Borate","percentage":6,"isAdditional":false},{"id":15135,"name":"Dolomite","percentage":5.56,"isAdditional":false},{"id":15467,"name":"Zinc Oxide","percentage":3.67,"isAdditional":false},{"id":15137,"name":"EP Kaolin","percentage":2.35,"isAdditional":false},{"id":15443,"name":"Titanium Dioxide","percentage":3,"isAdditional":true},{"id":15442,"name":"Tin Oxide","percentage":2.83,"isAdditional":true},{"id":15387,"name":"Red Iron Oxide","percentage":2,"isAdditional":true},{"id":15072,"name":"Bentonite","percentage":1.87,"isAdditional":true},{"id":15114,"name":"Cobalt Carbonate","percentage":0.75,"isAdditional":true}],"umf":{"Na2O":0.0912,"K2O":0.1752,"MgO":0.1203,"CaO":0.4591,"ZnO":0.1542,"Al2O3":0.3294,"B2O3":0.0809,"Fe2O3":0.0434,"SiO2":2.8969,"TiO2":0.1291,"SnO2":0.0642,"P2O5":0.0001,"CoO":0.0216},"SiO2_Al2O3_ratio":8.79,"R2O_RO_ratio":0.2664,"fluxSum":1.0,"x":2.8969,"y":0.3294,"imageUrl":null,"thumbnailUrl":null,"scrapedAt":null},{"id":"glazy_3346","name":"Haze 3-10","source":"glazy","cone":10,"coneRaw":"10","surface":"gloss","transparency":"opaque","atmosphere":"reduction","ingredients":[{"id":15249,"name":"G-200 Feldspar","percentage":43.6,"isAdditional":false},{"id":15400,"name":"Silica","percentage":18.64,"isAdditional":false},{"id":15457,"name":"Whiting","percentage":7.72,"isAdditional":false},{"id":15307,"name":"Laguna Borate","percentage":6,"isAdditional":false},{"id":15135,"name":"Dolomite","percentage":5.56,"isAdditional":false},{"id":15467,"name":"Zinc Oxide","percentage":3.67,"isAdditional":false},{"id":15137,"name":"EP Kaolin","percentage":2.35,"isAdditional":false},{"id":15108,"name":"Chrome Oxide","percentage":5,"isAdditional":true},{"id":15443,"name":"Titanium Dioxide","percentage":3,"isAdditional":true},{"id":15442,"name":"Tin Oxide","percentage":2.83,"isAdditional":true},{"id":15120,"name":"Copper Carbonate","percentage":2,"isAdditional":true},{"id":15072,"name":"Bentonite","percentage":1.87,"isAdditional":true}],"umf":{"Na2O":0.0913,"K2O":0.1752,"MgO":0.1203,"CaO":0.4591,"ZnO":0.1542,"Al2O3":0.3294,"B2O3":0.0809,"Fe2O3":0.0027,"SiO2":2.897,"TiO2":0.1291,"SnO2":0.0642,"P2O5":0.0001,"CuO":0.0553,"Cr2O3":0.1125},"SiO2_Al2O3_ratio":8.79,"R2O_RO_ratio":0.2665,"fluxSum":1.0001,"x":2.897,"y":0.3294,"imageUrl":null,"thumbnailUrl":null,"scrapedAt":null},{"id":"glazy_3344","name":"Haze 3-8","source":"glazy","cone":10,"coneRaw":"10","surface":"gloss","transparency":"opaque","atmosphere":"reduction","ingredients":[{"id":15249,"name":"G-200 Feldspar","percentage":43.6,"isAdditional":false},{"id":15400,"name":"Silica","percentage":18.64,"isAdditional":false},{"id":15457,"name":"Whiting","percentage":7.72,"isAdditional":false},{"id":15307,"name":"Laguna Borate","percentage":6,"isAdditional":false},{"id":15135,"name":"Dolomite","percentage":5.56,"isAdditional":false},{"id":15467,"name":"Zinc Oxide","percentage":3.67,"isAdditional":false},{"id":15137,"name":"EP Kaolin","percentage":2.35,"isAdditional":false},{"id":15108,"name":"Chrome Oxide","percentage":3,"isAdditional":true},{"id":15443,"name":"Titanium Dioxide","percentage":3,"isAdditional":true},{"id":15442,"name":"Tin Oxide","percentage":2.83,"isAdditional":true},{"id":15120,"name":"Copper Carbonate","percentage":2,"isAdditional":true},{"id":15072,"name":"Bentonite","percentage":1.87,"isAdditional":true}],"umf":{"Na2O":0.0912,"K2O":0.1752,"MgO":0.1203,"CaO":0.4591,"ZnO":0.1542,"Al2O3":0.3294,"B2O3":0.0809,"Fe2O3":0.0027,"SiO2":2.897,"TiO2":0.1291,"SnO2":0.0642,"P2O5":0.0001,"CuO":0.0553,"Cr2O3":0.0675},"SiO2_Al2O3_ratio":8.79,"R2O_RO_ratio":0.2664,"fluxSum":1.0,"x":2.897,"y":0.3294,"imageUrl":null,"thumbnailUrl":null,"scrapedAt":null},{"id":"glazy_3345","name":"Haze 3-9","source":"glazy","cone":10,"coneRaw":"10","surface":"gloss","transparency":"opaque","atmosphere":"reduction","ingredients":[{"id":15249,"name":"G-200 Feldspar","percentage":43.6,"isAdditional":false},{"id":15400,"name":"Silica","percentage":18.64,"isAdditional":false},{"id":15457,"name":"Whiting","percentage":7.72,"isAdditional":false},{"id":15307,"name":"Laguna Borate","percentage":6,"isAdditional":false},{"id":15135,"name":"Dolomite","percentage":5.56,"isAdditional":false},{"id":15467,"name":"Zinc Oxide","percentage":3.67,"isAdditional":false},{"id":15137,"name":"EP Kaolin","percentage":2.35,"isAdditional":false},{"id":15108,"name":"Chrome Oxide","percentage":4,"isAdditional":true},{"id":15443,"name":"Titanium Dioxide","percentage":3,"isAdditional":true},{"id":15442,"name":"Tin Oxide","percentage":2.83,"isAdditional":true},{"id":15120,"name":"Copper Carbonate","percentage":2,"isAdditional":true},{"id":15072,"name":"Bentonite","percentage":1.87,"isAdditional":true}],"umf":{"Na2O":0.0913,"K2O":0.1752,"MgO":0.1203,"CaO":0.4591,"ZnO":0.1542,"Al2O3":0.3294,"B2O3":0.0809,"Fe2O3":0.0027,"SiO2":2.897,"TiO2":0.1291,"SnO2":0.0642,"P2O5":0.0001,"CuO":0.0553,"Cr2O3":0.09},"SiO2_Al2O3_ratio":8.79,"R2O_RO_ratio":0.2665,"fluxSum":1.0001,"x":2.897,"y":0.3294,"imageUrl":null,"thumbnailUrl":null,"scrapedAt":null},{"id":"glazy_3366","name":"Haze 4-10","source":"glazy","cone":10,"coneRaw":"10","surface":"gloss","transparency":"opaque","atmosphere":"reduction","ingredients":[{"id":15249,"name":"G-200 Feldspar","percentage":43.6,"isAdditional":false},{"id":15400,"name":"Silica","percentage":18.64,"isAdditional":false},{"id":15457,"name":"Whiting","percentage":7.72,"isAdditional":false},{"id":15307,"name":"Laguna Borate","percentage":6,"isAdditional":false},{"id":15135,"name":"Dolomite","percentage":5.56,"isAdditional":false},{"id":15467,"name":"Zinc Oxide","percentage":3.67,"isAdditional":false},{"id":15137,"name":"EP Kaolin","percentage":2.35,"isAdditional":false},{"id":15393,"name":"Rutile","percentage":10,"isAdditional":true},{"id":15443,"name":"Titanium Dioxide","percentage":3,"isAdditional":true},{"id":15442,"name":"Tin Oxide","percentage":2.83,"isAdditional":true},{"id":15387,"name":"Red Iron Oxide","percentage":2,"isAdditional":true},{"id":15072,"name":"Bentonite","percentage":1.87,"isAdditional":true}],"umf":{"Na2O":0.0913,"K2O":0.1752,"MgO":0.1203,"CaO":0.4591,"ZnO":0.1542,"Al2O3":0.3294,"B2O3":0.0809,"Fe2O3":0.0646,"SiO2":2.897,"TiO2":0.5143,"SnO2":0.0642,"P2O5":0.0001},"SiO2_Al2O3_ratio":8.79,"R2O_RO_ratio":0.2665,"fluxSum":1.0001,"x":2.897,"y":0.3294,"imageUrl":null,"thumbnailUrl":null,"scrapedAt":null},{"id":"glazy_3362","name":"Haze 4-6","source":"glazy","cone":10,"coneRaw":"10","surface":"gloss","transparency":"opaque","atmosphere":"reduction","ingredients":[{"id":15249,"name":"G-200 Feldspar","percentage":43.6,"isAdditional":false},{"id":15400,"name":"Silica","percentage":18.64,"isAdditional":false},{"id":15457,"name":"Whiting","percentage":7.72,"isAdditional":false},{"id":15307,"name":"Laguna Borate","percentage":6,"isAdditional":false},{"id":15135,"name":"Dolomite","percentage":5.56,"isAdditional":false},{"id":15467,"name":"Zinc Oxide","percentage":3.67,"isAdditional":false},{"id":15137,"name":"EP Kaolin","percentage":2.35,"isAdditional":false},{"id":15443,"name":"Titanium Dioxide","percentage":3,"isAdditional":true},{"id":15442,"name":"Tin Oxide","percentage":2.83,"isAdditional":true},{"id":15387,"name":"Red Iron Oxide","percentage":2,"isAdditional":true},{"id":15393,"name":"Rutile","percentage":2,"isAdditional":true},{"id":15072,"name":"Bentonite","percentage":1.87,"isAdditional":true}],"umf":{"Na2O":0.0913,"K2O":0.1752,"MgO":0.1203,"CaO":0.4591,"ZnO":0.1542,"Al2O3":0.3294,"B2O3":0.0809,"Fe2O3":0.0476,"SiO2":2.8969,"TiO2":0.2061,"SnO2":0.0642,"P2O5":0.0001},"SiO2_Al2O3_ratio":8.79,"R2O_RO_ratio":0.2665,"fluxSum":1.0001,"x":2.8969,"y":0.3294,"imageUrl":null,"thumbnailUrl":null,"scrapedAt":null},{"id":"glazy_3363","name":"Haze 4-7","source":"glazy","cone":10,"coneRaw":"10","surface":"gloss","transparency":"opaque","atmosphere":"reduction","ingredients":[{"id":15249,"name":"G-200 Feldspar","percentage":43.6,"isAdditional":false},{"id":15400,"name":"Silica","percentage":18.64,"isAdditional":false},{"id":15457,"name":"Whiting","percentage":7.72,"isAdditional":false},{"id":15307,"name":"Laguna Borate","percentage":6,"isAdditional":false},{"id":15135,"name":"Dolomite","percentage":5.56,"isAdditional":false},{"id":15467,"name":"Zinc Oxide","percentage":3.67,"isAdditional":false},{"id":15137,"name":"EP Kaolin","percentage":2.35,"isAdditional":false},{"id":15393,"name":"Rutile","percentage":4,"isAdditional":true},{"id":15443,"name":"Titanium Dioxide","percentage":3,"isAdditional":true},{"id":15442,"name":"Tin Oxide","percentage":2.83,"isAdditional":true},{"id":15387,"name":"Red Iron Oxide","percentage":2,"isAdditional":true},{"id":15072,"name":"Bentonite","percentage":1.87,"isAdditional":true}],"umf":{"Na2O":0.0913,"K2O":0.1752,"MgO":0.1203,"CaO":0.4591,"ZnO":0.1542,"Al2O3":0.3294,"B2O3":0.0809,"Fe2O3":0.0519,"SiO2":2.897,"TiO2":0.2832,"SnO2":0.0642,"P2O5":0.0001},"SiO2_Al2O3_ratio":8.79,"R2O_RO_ratio":0.2665,"fluxSum":1.0001,"x":2.897,"y":0.3294,"imageUrl":null,"thumbnailUrl":null,"scrapedAt":null},{"id":"glazy_3364","name":"Haze 4-8","source":"glazy","cone":10,"coneRaw":"10","surface":"gloss","transparency":"opaque","atmosphere":"reduction","ingredients":[{"id":15249,"name":"G-200 Feldspar","percentage":43.6,"isAdditional":false},{"id":15400,"name":"Silica","percentage":18.64,"isAdditional":false},{"id":15457,"name":"Whiting","percentage":7.72,"isAdditional":false},{"id":15307,"name":"Laguna Borate","percentage":6,"isAdditional":false},{"id":15135,"name":"Dolomite","percentage":5.56,"isAdditional":false},{"id":15467,"name":"Zinc Oxide","percentage":3.67,"isAdditional":false},{"id":15137,"name":"EP Kaolin","percentage":2.35,"isAdditional":false},{"id":15393,"name":"Rutile","percentage":6,"isAdditional":true},{"id":15443,"name":"Titanium Dioxide","percentage":3,"isAdditional":true},{"id":15442,"name":"Tin Oxide","percentage":2.83,"isAdditional":true},{"id":15387,"name":"Red Iron Oxide","percentage":2,"isAdditional":true},{"id":15072,"name":"Bentonite","percentage":1.87,"isAdditional":true}],"umf":{"Na2O":0.0913,"K2O":0.1752,"MgO":0.1203,"CaO":0.4591,"ZnO":0.1542,"Al2O3":0.3294,"B2O3":0.0809,"Fe2O3":0.0561,"SiO2":2.8969,"TiO2":0.3602,"SnO2":0.0642,"P2O5":0.0001},"SiO2_Al2O3_ratio":8.79,"R2O_RO_ratio":0.2665,"fluxSum":1.0001,"x":2.8969,"y":0.3294,"imageUrl":null,"thumbnailUrl":null,"scrapedAt":null},{"id":"glazy_3365","name":"Haze 4-9","source":"glazy","cone":10,"coneRaw":"10","surface":"gloss","transparency":"opaque","atmosphere":"reduction","ingredients":[{"id":15249,"name":"G-200 Feldspar","percentage":43.6,"isAdditional":false},{"id":15400,"name":"Silica","percentage":18.64,"isAdditional":false},{"id":15457,"name":"Whiting","percentage":7.72,"isAdditional":false},{"id":15307,"name":"Laguna Borate","percentage":6,"isAdditional":false},{"id":15135,"name":"Dolomite","percentage":5.56,"isAdditional":false},{"id":15467,"name":"Zinc Oxide","percentage":3.67,"isAdditional":false},{"id":15137,"name":"EP Kaolin","percentage":2.35,"isAdditional":false},{"id":15393,"name":"Rutile","percentage":8,"isAdditional":true},{"id":15443,"name":"Titanium Dioxide","percentage":3,"isAdditional":true},{"id":15442,"name":"Tin Oxide","percentage":2.83,"isAdditional":true},{"id":15387,"name":"Red Iron Oxide","percentage":2,"isAdditional":true},{"id":15072,"name":"Bentonite","percentage":1.87,"isAdditional":true}],"umf":{"Na2O":0.0912,"K2O":0.1752,"MgO":0.1203,"CaO":0.4591,"ZnO":0.1542,"Al2O3":0.3294,"B2O3":0.0809,"Fe2O3":0.0604,"SiO2":2.8969,"TiO2":0.4373,"SnO2":0.0642,"P2O5":0.0001},"SiO2_Al2O3_ratio":8.79,"R2O_RO_ratio":0.2664,"fluxSum":1.0,"x":2.8969,"y":0.3294,"imageUrl":null,"thumbnailUrl":null,"scrapedAt":null},{"id":"glazy_29730","name":"Heavy Iron","source":"glazy","cone":10,"coneRaw":"10","surface":"unknown","transparency":null,"atmosphere":"reduction","ingredients":[{"id":15131,"name":"Custer Feldspar","percentage":39.55,"isAdditional":false},{"id":15400,"name":"Silica","percentage":25.53,"isAdditional":false},{"id":15457,"name":"Whiting","percentage":16.65,"isAdditional":false},{"id":15137,"name":"EP Kaolin","percentage":9.39,"isAdditional":false},{"id":15387,"name":"Red Iron Oxide","percentage":8.89,"isAdditional":false}],"umf":{"Na2O":0.0834,"K2O":0.1834,"MgO":0.001,"CaO":0.7322,"Al2O3":0.4348,"Fe2O3":0.2321,"SiO2":4.104,"TiO2":0.0019,"P2O5":0.0007},"SiO2_Al2O3_ratio":9.44,"R2O_RO_ratio":0.2668,"fluxSum":1.0,"x":4.104,"y":0.4348,"imageUrl":null,"thumbnailUrl":null,"scrapedAt":null},{"id":"glazy_8225","name":"Heino Turquoise ^10","source":"glazy","cone":10,"coneRaw":"10","surface":"unknown","transparency":null,"atmosphere":"unknown","ingredients":[{"id":15349,"name":"Nepheline Syenite","percentage":57,"isAdditional":false},{"id":15062,"name":"Barium Carbonate","percentage":26,"isAdditional":false},{"id":15298,"name":"Kentucky OM #4 Ball Clay","percentage":7,"isAdditional":false},{"id":15400,"name":"Silica","percentage":7,"isAdditional":false},{"id":15120,"name":"Copper Carbonate","percentage":4,"isAdditional":false},{"id":15323,"name":"Lithium Carbonate","percentage":3,"isAdditional":false},{"id":15072,"name":"Bentonite","percentage":1,"isAdditional":false}],"umf":{"Li2O":0.1352,"Na2O":0.3007,"K2O":0.0948,"MgO":0.0086,"CaO":0.0253,"BaO":0.4353,"Al2O3":0.5004,"Fe2O3":0.0035,"SiO2":2.5339,"TiO2":0.0035,"CuO":0.107},"SiO2_Al2O3_ratio":5.06,"R2O_RO_ratio":0.5308,"fluxSum":0.9999,"x":2.5339,"y":0.5004,"imageUrl":null,"thumbnailUrl":null,"scrapedAt":null},{"id":"glazy_30023","name":"Hensley Clear","source":"glazy","cone":10,"coneRaw":"10","surface":"unknown","transparency":null,"atmosphere":"reduction","ingredients":[{"id":15305,"name":"Kona F-4 feldspar","percentage":40,"isAdditional":false},{"id":15400,"name":"Silica","percentage":29,"isAdditional":false},{"id":15119,"name":"Colemanite","percentage":12,"isAdditional":false},{"id":15457,"name":"Whiting","percentage":8,"isAdditional":false},{"id":15062,"name":"Barium Carbonate","percentage":4,"isAdditional":false},{"id":15288,"name":"Kaolin","percentage":3,"isAdditional":false},{"id":15055,"name":"Wood ash","percentage":1.7,"isAdditional":false},{"id":15167,"name":"Ferro Frit 3110","percentage":1.5,"isAdditional":false},{"id":15442,"name":"Tin Oxide","percentage":0.8,"isAdditional":false},{"id":15072,"name":"Bentonite","percentage":3,"isAdditional":true}],"umf":{"Na2O":0.2202,"K2O":0.0889,"MgO":0.0475,"CaO":0.5483,"BaO":0.095,"Al2O3":0.4364,"B2O3":0.1929,"Fe2O3":0.0033,"SiO2":4.0315,"TiO2":0.0008,"SnO2":0.0271,"P2O5":0.0003},"SiO2_Al2O3_ratio":9.24,"R2O_RO_ratio":0.3091,"fluxSum":0.9999,"x":4.0315,"y":0.4364,"imageUrl":null,"thumbnailUrl":null,"scrapedAt":null},{"id":"glazy_4917","name":"Herbert Sander's Glaze","source":"glazy","cone":10,"coneRaw":"10","surface":"unknown","transparency":null,"atmosphere":"reduction","ingredients":[{"id":15657,"name":"Custer Feldspar (1989)","percentage":41.79,"isAdditional":false},{"id":15400,"name":"Silica","percentage":23.49,"isAdditional":false},{"id":15119,"name":"Colemanite","percentage":17.63,"isAdditional":false},{"id":15457,"name":"Whiting","percentage":7.61,"isAdditional":false},{"id":15467,"name":"Zinc Oxide","percentage":7.5,"isAdditional":false},{"id":15062,"name":"Barium Carbonate","percentage":1.97,"isAdditional":false},{"id":15443,"name":"Titanium Dioxide","percentage":8.47,"isAdditional":true},{"id":15342,"name":"Molybdenum Trioxide","percentage":4.23,"isAdditional":true}],"umf":{"Na2O":0.0612,"K2O":0.1382,"CaO":0.4936,"BaO":0.03,"ZnO":0.277,"Al2O3":0.2143,"B2O3":0.3867,"SiO2":2.6104,"TiO2":0.3188},"SiO2_Al2O3_ratio":12.18,"R2O_RO_ratio":0.1994,"fluxSum":1.0,"x":2.6104,"y":0.2143,"imageUrl":null,"thumbnailUrl":null,"scrapedAt":null},{"id":"glazy_19334","name":"Hicks Shino","source":"glazy","cone":10,"coneRaw":"10","surface":"unknown","transparency":null,"atmosphere":"reduction","ingredients":[{"id":15349,"name":"Nepheline Syenite","percentage":45,"isAdditional":false},{"id":15137,"name":"EP Kaolin","percentage":20,"isAdditional":false},{"id":15406,"name":"Soda Ash","percentage":19,"isAdditional":false},{"id":15407,"name":"Soda Feldspar","percentage":11,"isAdditional":false},{"id":15058,"name":"Ball Clay","percentage":5,"isAdditional":false}],"umf":{"Na2O":0.8857,"K2O":0.0835,"MgO":0.0072,"CaO":0.0236,"Al2O3":0.7539,"Fe2O3":0.0056,"SiO2":2.8155,"TiO2":0.0057,"P2O5":0.0013},"SiO2_Al2O3_ratio":3.73,"R2O_RO_ratio":0.9692,"fluxSum":1.0,"x":2.8155,"y":0.7539,"imageUrl":null,"thumbnailUrl":null,"scrapedAt":null},{"id":"glazy_120055","name":"Hiddenite Hippity Hop","source":"glazy","cone":10,"coneRaw":"10","surface":"unknown","transparency":null,"atmosphere":"unknown","ingredients":[],"umf":{"Li2O":0.3091,"MgO":0.0117,"CaO":0.5769,"BaO":0.1022,"Al2O3":0.31,"SiO2":2.8234,"Cr2O3":0.0095},"SiO2_Al2O3_ratio":9.11,"R2O_RO_ratio":0.3091,"fluxSum":0.9999,"x":2.8234,"y":0.31,"imageUrl":null,"thumbnailUrl":null,"scrapedAt":null},{"id":"glazy_61602","name":"Home made cone 10/ Feldespato K Crecer","source":"glazy","cone":10,"coneRaw":"10","surface":"unknown","transparency":null,"atmosphere":"unknown","ingredients":[],"umf":{"Na2O":0.0759,"K2O":0.2232,"MgO":0.0068,"CaO":0.6941,"Al2O3":1.0003,"Fe2O3":0.0126,"SiO2":10.0035,"TiO2":0.009},"SiO2_Al2O3_ratio":10.0,"R2O_RO_ratio":0.2991,"fluxSum":1.0,"x":10.0035,"y":1.0003,"imageUrl":null,"thumbnailUrl":null,"scrapedAt":null},{"id":"glazy_54798","name":"Home made cone 10/ Feldespato K Dp","source":"glazy","cone":10,"coneRaw":"10","surface":"unknown","transparency":null,"atmosphere":"unknown","ingredients":[],"umf":{"Na2O":0.0985,"K2O":0.2049,"MgO":0.0053,"CaO":0.6912,"Al2O3":1.0005,"Fe2O3":0.013,"SiO2":10.0006,"TiO2":0.0075},"SiO2_Al2O3_ratio":10.0,"R2O_RO_ratio":0.3034,"fluxSum":0.9999,"x":10.0006,"y":1.0005,"imageUrl":null,"thumbnailUrl":null,"scrapedAt":null},{"id":"glazy_8900","name":"Horsley's Satin Matte White","source":"glazy","cone":10,"coneRaw":"10","surface":"unknown","transparency":"opaque","atmosphere":"reduction","ingredients":[{"id":15131,"name":"Custer Feldspar","percentage":49.19,"isAdditional":false},{"id":15457,"name":"Whiting","percentage":25.95,"isAdditional":false},{"id":15298,"name":"Kentucky OM #4 Ball Clay","percentage":21.62,"isAdditional":false},{"id":15137,"name":"EP Kaolin","percentage":3.24,"isAdditional":false},{"id":15469,"name":"Zircopax","percentage":12.97,"isAdditional":true},{"id":15443,"name":"Titanium Dioxide","percentage":4.86,"isAdditional":true},{"id":15467,"name":"Zinc Oxide","percentage":4.86,"isAdditional":true}],"umf":{"Na2O":0.0615,"K2O":0.1349,"MgO":0.0055,"CaO":0.6507,"ZnO":0.1474,"Al2O3":0.3779,"Fe2O3":0.0048,"SiO2":2.1108,"TiO2":0.1587,"ZrO2":0.1747,"P2O5":0.0001},"SiO2_Al2O3_ratio":5.59,"R2O_RO_ratio":0.1964,"fluxSum":1.0,"x":2.1108,"y":0.3779,"imageUrl":null,"thumbnailUrl":null,"scrapedAt":null},{"id":"glazy_101633","name":"Ice floe celadon","source":"glazy","cone":10,"coneRaw":"10","surface":"unknown","transparency":null,"atmosphere":"unknown","ingredients":[],"umf":{"Na2O":0.0729,"K2O":0.175,"MgO":0.0361,"CaO":0.5375,"ZnO":0.1776,"Al2O3":0.3475,"Fe2O3":0.0153,"SiO2":3.3801,"TiO2":0.0001,"MnO":0.0009},"SiO2_Al2O3_ratio":9.73,"R2O_RO_ratio":0.2481,"fluxSum":0.9991,"x":3.3801,"y":0.3475,"imageUrl":null,"thumbnailUrl":null,"scrapedAt":null},{"id":"glazy_69060","name":"Indigo Sky ^10","source":"glazy","cone":10,"coneRaw":"9-11","surface":"unknown","transparency":null,"atmosphere":"unknown","ingredients":[],"umf":{"Li2O":0.1122,"Na2O":0.472,"K2O":0.0011,"MgO":0.1008,"CaO":0.0976,"ZnO":0.2163,"Al2O3":0.5996,"Fe2O3":0.0023,"SiO2":3.3528,"TiO2":0.208},"SiO2_Al2O3_ratio":5.59,"R2O_RO_ratio":0.5853,"fluxSum":1.0,"x":3.3528,"y":0.5996,"imageUrl":null,"thumbnailUrl":null,"scrapedAt":null},{"id":"glazy_64104","name":"Iron Blue MAC C10 Reduction","source":"glazy","cone":10,"coneRaw":"10","surface":"unknown","transparency":null,"atmosphere":"unknown","ingredients":[],"umf":{"Na2O":0.1102,"K2O":0.1342,"MgO":0.0689,"CaO":0.6241,"BaO":0.0625,"Al2O3":0.4034,"B2O3":0.2851,"Fe2O3":0.0181,"SiO2":3.3373,"TiO2":0.2142,"P2O5":0.0014},"SiO2_Al2O3_ratio":8.27,"R2O_RO_ratio":0.2444,"fluxSum":0.9999,"x":3.3373,"y":0.4034,"imageUrl":null,"thumbnailUrl":null,"scrapedAt":null},{"id":"glazy_4656","name":"Iron Gloss","source":"glazy","cone":10,"coneRaw":"010","surface":"unknown","transparency":null,"atmosphere":"reduction","ingredients":[{"id":15216,"name":"Pemco Frit P-25","percentage":60,"isAdditional":false},{"id":15313,"name":"Lead Monosilicate Frit","percentage":20,"isAdditional":false},{"id":15387,"name":"Red Iron Oxide","percentage":20,"isAdditional":false},{"id":15072,"name":"Bentonite","percentage":1,"isAdditional":true}],"umf":{"Na2O":0.5391,"K2O":0.1305,"MgO":0.0019,"CaO":0.0212,"ZnO":0.0198,"PbO":0.2876,"Al2O3":0.2761,"B2O3":0.55,"Fe2O3":0.4501,"SiO2":2.0997},"SiO2_Al2O3_ratio":7.6,"R2O_RO_ratio":0.6695,"fluxSum":1.0001,"x":2.0997,"y":0.2761,"imageUrl":null,"thumbnailUrl":null,"scrapedAt":null},{"id":"glazy_57322","name":"JDB144 Dark Blue","source":"glazy","cone":10,"coneRaw":"10","surface":"unknown","transparency":null,"atmosphere":"oxidation","ingredients":[{"id":15936,"name":"Mahavir Potash Feldspar","percentage":42.1,"isAdditional":false},{"id":15400,"name":"Silica","percentage":26.3,"isAdditional":false},{"id":15457,"name":"Whiting","percentage":15.8,"isAdditional":false},{"id":15058,"name":"Ball Clay","percentage":10.5,"isAdditional":false},{"id":15467,"name":"Zinc Oxide","percentage":5.3,"isAdditional":false},{"id":15120,"name":"Copper Carbonate","percentage":4,"isAdditional":false},{"id":15393,"name":"Rutile","percentage":3,"isAdditional":false},{"id":15114,"name":"Cobalt Carbonate","percentage":2,"isAdditional":false}],"umf":{"Na2O":0.07,"K2O":0.1743,"MgO":0.0078,"CaO":0.5313,"ZnO":0.2166,"Al2O3":0.326,"Fe2O3":0.0091,"SiO2":3.3604,"TiO2":0.1168,"CuO":0.1077,"CoO":0.0559},"SiO2_Al2O3_ratio":10.31,"R2O_RO_ratio":0.2443,"fluxSum":1.0,"x":3.3604,"y":0.326,"imageUrl":null,"thumbnailUrl":null,"scrapedAt":null},{"id":"glazy_57329","name":"JDB144 Light Blue","source":"glazy","cone":10,"coneRaw":"10","surface":"unknown","transparency":null,"atmosphere":"oxidation","ingredients":[{"id":15936,"name":"Mahavir Potash Feldspar","percentage":42.1,"isAdditional":false},{"id":15400,"name":"Silica","percentage":26.3,"isAdditional":false},{"id":15457,"name":"Whiting","percentage":15.8,"isAdditional":false},{"id":15058,"name":"Ball Clay","percentage":10.5,"isAdditional":false},{"id":15467,"name":"Zinc Oxide","percentage":5.3,"isAdditional":false},{"id":15393,"name":"Rutile","percentage":3,"isAdditional":false},{"id":15120,"name":"Copper Carbonate","percentage":2,"isAdditional":false}],"umf":{"Na2O":0.07,"K2O":0.1743,"MgO":0.0078,"CaO":0.5313,"ZnO":0.2166,"Al2O3":0.326,"Fe2O3":0.0091,"SiO2":3.3604,"TiO2":0.1168,"CuO":0.0538},"SiO2_Al2O3_ratio":10.31,"R2O_RO_ratio":0.2443,"fluxSum":1.0,"x":3.3604,"y":0.326,"imageUrl":null,"thumbnailUrl":null,"scrapedAt":null},{"id":"glazy_57332","name":"JDB144 Light Blue (kali mix)","source":"glazy","cone":10,"coneRaw":"10","surface":"unknown","transparency":null,"atmosphere":"unknown","ingredients":[],"umf":{"Na2O":0.0671,"K2O":0.1657,"MgO":0.0146,"CaO":0.5299,"ZnO":0.2227,"Al2O3":0.3296,"Fe2O3":0.0085,"SiO2":3.3609,"TiO2":0.1198,"CuO":0.0537},"SiO2_Al2O3_ratio":10.2,"R2O_RO_ratio":0.2328,"fluxSum":1.0,"x":3.3609,"y":0.3296,"imageUrl":null,"thumbnailUrl":null,"scrapedAt":null},{"id":"glazy_67327","name":"Jack's Blue ^10","source":"glazy","cone":10,"coneRaw":"9-11","surface":"unknown","transparency":null,"atmosphere":"unknown","ingredients":[],"umf":{"Na2O":0.0839,"K2O":0.1851,"MgO":0.3129,"CaO":0.4181,"Al2O3":0.5772,"Fe2O3":0.0049,"SiO2":2.5607,"TiO2":0.0038,"P2O5":0.0015,"CoO":0.0134},"SiO2_Al2O3_ratio":4.44,"R2O_RO_ratio":0.269,"fluxSum":1.0,"x":2.5607,"y":0.5772,"imageUrl":null,"thumbnailUrl":null,"scrapedAt":null},{"id":"glazy_64105","name":"Jade Celadon","source":"glazy","cone":10,"coneRaw":"10","surface":"gloss","transparency":null,"atmosphere":"reduction","ingredients":[{"id":15400,"name":"Silica","percentage":30.7,"isAdditional":false},{"id":15131,"name":"Custer Feldspar","percentage":20.5,"isAdditional":false},{"id":15457,"name":"Whiting","percentage":19.3,"isAdditional":false},{"id":15298,"name":"Kentucky OM #4 Ball Clay","percentage":13.2,"isAdditional":false},{"id":15364,"name":"Petalite","percentage":9.7,"isAdditional":false},{"id":15137,"name":"EP Kaolin","percentage":6.6,"isAdditional":false},{"id":15072,"name":"Bentonite","percentage":2,"isAdditional":true},{"id":15387,"name":"Red Iron Oxide","percentage":1.25,"isAdditional":true},{"id":15393,"name":"Rutile","percentage":0.08,"isAdditional":true}],"umf":{"Na2O":0.075,"K2O":0.128,"MgO":0.1691,"CaO":0.4836,"BaO":0.0728,"ZnO":0.0715,"Al2O3":0.2753,"B2O3":0.1029,"Fe2O3":0.0024,"SiO2":3.4742,"TiO2":0.0013,"ZrO2":0.0462,"P2O5":0.0006},"SiO2_Al2O3_ratio":12.62,"R2O_RO_ratio":0.203,"fluxSum":1.0,"x":3.4742,"y":0.2753,"imageUrl":null,"thumbnailUrl":null,"scrapedAt":null},{"id":"glazy_64050","name":"Jah Blue MAC C10 Reduction","source":"glazy","cone":10,"coneRaw":"10","surface":"unknown","transparency":null,"atmosphere":"unknown","ingredients":[],"umf":{"Na2O":0.0694,"K2O":0.1466,"MgO":0.0052,"CaO":0.7788,"Al2O3":0.5011,"Fe2O3":0.0152,"SiO2":3.0496,"TiO2":0.1745,"P2O5":0.0013,"CoO":0.0426},"SiO2_Al2O3_ratio":6.09,"R2O_RO_ratio":0.216,"fluxSum":1.0,"x":3.0496,"y":0.5011,"imageUrl":null,"thumbnailUrl":null,"scrapedAt":null},{"id":"glazy_99269","name":"Jane Hamlyn Blue Flashing Slip","source":"glazy","cone":10,"coneRaw":"10","surface":"unknown","transparency":null,"atmosphere":"unknown","ingredients":[],"umf":{"Na2O":0.7042,"K2O":0.2342,"MgO":0.0209,"CaO":0.0406,"Al2O3":1.7344,"Fe2O3":0.026,"SiO2":6.3468,"TiO2":0.1798,"P2O5":0.0016,"CoO":0.1665},"SiO2_Al2O3_ratio":3.66,"R2O_RO_ratio":0.9385,"fluxSum":0.9999,"x":6.3468,"y":1.7344,"imageUrl":null,"thumbnailUrl":null,"scrapedAt":null},{"id":"glazy_24574","name":"Janet DeBoos Glaze 144","source":"glazy","cone":10,"coneRaw":"10","surface":"unknown","transparency":"opaque","atmosphere":"unknown","ingredients":[],"umf":{"Na2O":0.0022,"K2O":0.2544,"MgO":0.0026,"CaO":0.5263,"ZnO":0.2145,"Al2O3":0.3369,"Fe2O3":0.0084,"SiO2":3.3041,"TiO2":0.1166,"CuO":0.0806,"CoO":0.0279},"SiO2_Al2O3_ratio":9.81,"R2O_RO_ratio":0.2566,"fluxSum":1.0,"x":3.3041,"y":0.3369,"imageUrl":null,"thumbnailUrl":null,"scrapedAt":null},{"id":"glazy_30114","name":"Jared Black","source":"glazy","cone":10,"coneRaw":"9-11","surface":"unknown","transparency":null,"atmosphere":"reduction","ingredients":[{"id":15131,"name":"Custer Feldspar","percentage":55,"isAdditional":false},{"id":15137,"name":"EP Kaolin","percentage":24,"isAdditional":false},{"id":15135,"name":"Dolomite","percentage":18,"isAdditional":false},{"id":15457,"name":"Whiting","percentage":3,"isAdditional":false},{"id":15482,"name":"Mason 6600 black stain","percentage":10,"isAdditional":true},{"id":15072,"name":"Bentonite","percentage":2,"isAdditional":true}],"umf":{"Na2O":0.0874,"K2O":0.1866,"MgO":0.312,"CaO":0.414,"Al2O3":0.576,"Fe2O3":0.006,"SiO2":2.6022,"TiO2":0.0036,"P2O5":0.0014},"SiO2_Al2O3_ratio":4.52,"R2O_RO_ratio":0.274,"fluxSum":1.0,"x":2.6022,"y":0.576,"imageUrl":null,"thumbnailUrl":null,"scrapedAt":null},{"id":"glazy_9191","name":"Jennifer's variant of Cushing's Satin Matte Black","source":"glazy","cone":10,"coneRaw":"10","surface":"unknown","transparency":"opaque","atmosphere":"reduction","ingredients":[{"id":15125,"name":"Cornwall Stone","percentage":20,"isAdditional":false},{"id":15400,"name":"Silica","percentage":20,"isAdditional":false},{"id":15470,"name":"Minspar 200","percentage":20,"isAdditional":false},{"id":15135,"name":"Dolomite","percentage":15,"isAdditional":false},{"id":15433,"name":"Talc","percentage":13,"isAdditional":false},{"id":15298,"name":"Kentucky OM #4 Ball Clay","percentage":10,"isAdditional":false},{"id":15457,"name":"Whiting","percentage":2,"isAdditional":false},{"id":15393,"name":"Rutile","percentage":5,"isAdditional":true}],"umf":{"Na2O":0.0917,"K2O":0.0539,"MgO":0.5299,"CaO":0.3245,"Al2O3":0.273,"Fe2O3":0.0117,"SiO2":2.9532,"TiO2":0.1658},"SiO2_Al2O3_ratio":10.82,"R2O_RO_ratio":0.1456,"fluxSum":1.0,"x":2.9532,"y":0.273,"imageUrl":null,"thumbnailUrl":null,"scrapedAt":null},{"id":"glazy_48206","name":"JeongMin\u2019s poisoned frog","source":"glazy","cone":10,"coneRaw":"10","surface":"unknown","transparency":null,"atmosphere":"unknown","ingredients":[],"umf":{"Na2O":0.2199,"K2O":0.0689,"MgO":0.0042,"CaO":0.707,"Al2O3":0.6541,"Fe2O3":0.0415,"SiO2":2.7845,"TiO2":0.0014,"P2O5":0.0005},"SiO2_Al2O3_ratio":4.26,"R2O_RO_ratio":0.2888,"fluxSum":1.0,"x":2.7845,"y":0.6541,"imageUrl":null,"thumbnailUrl":null,"scrapedAt":null},{"id":"glazy_49965","name":"John Coletrane Base (Bloomer 2010)","source":"glazy","cone":10,"coneRaw":"8-12","surface":"unknown","transparency":"opaque","atmosphere":"unknown","ingredients":[],"umf":{"Li2O":0.1312,"Na2O":0.0248,"K2O":0.0306,"MgO":0.2279,"CaO":0.3668,"ZnO":0.2187,"Al2O3":0.6855,"Fe2O3":0.0249,"SiO2":3.6199,"TiO2":0.0098,"P2O5":0.002},"SiO2_Al2O3_ratio":5.28,"R2O_RO_ratio":0.1866,"fluxSum":1.0,"x":3.6199,"y":0.6855,"imageUrl":null,"thumbnailUrl":null,"scrapedAt":null},{"id":"glazy_70495","name":"John Post's B17","source":"glazy","cone":10,"coneRaw":"10","surface":"unknown","transparency":null,"atmosphere":"reduction","ingredients":[{"id":15131,"name":"Custer Feldspar","percentage":53.3,"isAdditional":false},{"id":15457,"name":"Whiting","percentage":19.4,"isAdditional":false},{"id":15137,"name":"EP Kaolin","percentage":19.2,"isAdditional":false},{"id":15400,"name":"Silica","percentage":8.1,"isAdditional":false},{"id":15443,"name":"Titanium Dioxide","percentage":5,"isAdditional":true}],"umf":{"Na2O":0.0924,"K2O":0.2036,"MgO":0.0018,"CaO":0.7022,"Al2O3":0.5659,"Fe2O3":0.0044,"SiO2":3.1582,"TiO2":0.2258,"P2O5":0.0013},"SiO2_Al2O3_ratio":5.58,"R2O_RO_ratio":0.296,"fluxSum":1.0,"x":3.1582,"y":0.5659,"imageUrl":null,"thumbnailUrl":null,"scrapedAt":null},{"id":"glazy_97440","name":"John Post's Base 17 (Toms variation)","source":"glazy","cone":10,"coneRaw":"10","surface":"unknown","transparency":null,"atmosphere":"unknown","ingredients":[],"umf":{"Na2O":0.0963,"K2O":0.238,"MgO":0.0033,"CaO":0.6624,"Al2O3":0.5763,"Fe2O3":0.0033,"SiO2":2.9994,"TiO2":0.2194,"CoO":0.0433},"SiO2_Al2O3_ratio":5.2,"R2O_RO_ratio":0.3343,"fluxSum":1.0,"x":2.9994,"y":0.5763,"imageUrl":null,"thumbnailUrl":null,"scrapedAt":null},{"id":"glazy_90749","name":"John Post's Base 17 Barium Variation","source":"glazy","cone":10,"coneRaw":"9-11","surface":"unknown","transparency":null,"atmosphere":"unknown","ingredients":[],"umf":{"Na2O":0.0916,"K2O":0.2017,"MgO":0.0017,"CaO":0.0123,"BaO":0.6927,"Al2O3":0.5611,"Fe2O3":0.0044,"SiO2":3.1314,"TiO2":0.2667,"P2O5":0.0012,"CoO":0.0708},"SiO2_Al2O3_ratio":5.58,"R2O_RO_ratio":0.2933,"fluxSum":1.0,"x":3.1314,"y":0.5611,"imageUrl":null,"thumbnailUrl":null,"scrapedAt":null},{"id":"glazy_90747","name":"John Post's Base 17 Strontium Variation","source":"glazy","cone":10,"coneRaw":"9-11","surface":"unknown","transparency":null,"atmosphere":"unknown","ingredients":[],"umf":{"Na2O":0.0915,"K2O":0.2016,"MgO":0.0017,"CaO":0.0123,"SrO":0.6929,"Al2O3":0.5602,"Fe2O3":0.0044,"SiO2":3.1277,"TiO2":0.2448,"P2O5":0.0012,"CoO":0.0649},"SiO2_Al2O3_ratio":5.58,"R2O_RO_ratio":0.2931,"fluxSum":1.0,"x":3.1277,"y":0.5602,"imageUrl":null,"thumbnailUrl":null,"scrapedAt":null},{"id":"glazy_57641","name":"John Post's Mystic Purple","source":"glazy","cone":10,"coneRaw":"10","surface":"unknown","transparency":"opaque","atmosphere":"reduction","ingredients":[{"id":15400,"name":"Silica","percentage":29.8,"isAdditional":false},{"id":16050,"name":"Neph Sye A270","percentage":27.5,"isAdditional":false},{"id":15433,"name":"Talc","percentage":20,"isAdditional":false},{"id":15137,"name":"EP Kaolin","percentage":12,"isAdditional":false},{"id":15457,"name":"Whiting","percentage":10.7,"isAdditional":false},{"id":15114,"name":"Cobalt Carbonate","percentage":1.5,"isAdditional":true}],"umf":{"Na2O":0.1407,"K2O":0.0444,"MgO":0.4823,"CaO":0.3326,"Al2O3":0.3273,"Fe2O3":0.0022,"SiO2":3.2655,"TiO2":0.0017,"P2O5":0.0007,"CoO":0.0384},"SiO2_Al2O3_ratio":9.98,"R2O_RO_ratio":0.1851,"fluxSum":1.0,"x":3.2655,"y":0.3273,"imageUrl":null,"thumbnailUrl":null,"scrapedAt":null},{"id":"glazy_30950","name":"John's Red","source":"glazy","cone":10,"coneRaw":"10","surface":"gloss","transparency":null,"atmosphere":"reduction","ingredients":[{"id":15131,"name":"Custer Feldspar","percentage":48.35,"isAdditional":false},{"id":15400,"name":"Silica","percentage":15.55,"isAdditional":false},{"id":15457,"name":"Whiting","percentage":13.64,"isAdditional":false},{"id":15169,"name":"Ferro Frit 3134","percentage":9.13,"isAdditional":false},{"id":15137,"name":"EP Kaolin","percentage":5.2,"isAdditional":false},{"id":15467,"name":"Zinc Oxide","percentage":4.51,"isAdditional":false},{"id":15433,"name":"Talc","percentage":3.61,"isAdditional":false},{"id":15331,"name":"Magnesium carbonate","percentage":5,"isAdditional":true},{"id":15442,"name":"Tin Oxide","percentage":1.13,"isAdditional":true},{"id":15072,"name":"Bentonite","percentage":1,"isAdditional":true},{"id":15120,"name":"Copper Carbonate","percentage":0.8,"isAdditional":true}],"umf":{"Na2O":0.0959,"K2O":0.1273,"MgO":0.2182,"CaO":0.422,"ZnO":0.1366,"Al2O3":0.255,"B2O3":0.0737,"Fe2O3":0.0019,"SiO2":2.3838,"TiO2":0.0006,"SnO2":0.0185,"P2O5":0.0002,"CuO":0.016},"SiO2_Al2O3_ratio":9.35,"R2O_RO_ratio":0.2232,"fluxSum":1.0,"x":2.3838,"y":0.255,"imageUrl":null,"thumbnailUrl":null,"scrapedAt":null},{"id":"glazy_67332","name":"John's Red ^10","source":"glazy","cone":10,"coneRaw":"9-11","surface":"unknown","transparency":null,"atmosphere":"unknown","ingredients":[],"umf":{"Na2O":0.1122,"K2O":0.1493,"MgO":0.0781,"CaO":0.5004,"ZnO":0.16,"Al2O3":0.3021,"B2O3":0.0862,"Fe2O3":0.0026,"SiO2":2.779,"TiO2":0.0009,"SnO2":0.023,"P2O5":0.0003,"CuO":0.0351},"SiO2_Al2O3_ratio":9.2,"R2O_RO_ratio":0.2615,"fluxSum":1.0,"x":2.779,"y":0.3021,"imageUrl":null,"thumbnailUrl":null,"scrapedAt":null},{"id":"glazy_30908","name":"John's Red w/crystals SIMPLIFIED","source":"glazy","cone":10,"coneRaw":"10","surface":"unknown","transparency":"translucent","atmosphere":"unknown","ingredients":[],"umf":{"Na2O":0.096,"K2O":0.1293,"MgO":0.2169,"CaO":0.4222,"ZnO":0.1356,"Al2O3":0.2643,
