Repository: ryanlack616/stull-atlas

# stull-atlas
R.T. Stull in 1912 the Stull graph, trying to understand and improve on with new tools

File: data/glazes/glazy-processed.json (part 45 of 55)
"B2O3":0.073,"Fe2O3":0.0029,"SiO2":2.4266,"TiO2":0.0011,"SnO2":0.0195,"P2O5":0.0003,"CuO":0.0159},"SiO2_Al2O3_ratio":9.18,"R2O_RO_ratio":0.2253,"fluxSum":1.0,"x":2.4266,"y":0.2643,"imageUrl":null,"thumbnailUrl":null,"scrapedAt":null},{"id":"glazy_29319","name":"John's Red with Mag Carb addition","source":"glazy","cone":10,"coneRaw":"10","surface":"unknown","transparency":null,"atmosphere":"unknown","ingredients":[{"id":15131,"name":"Custer Feldspar","percentage":49,"isAdditional":false},{"id":15400,"name":"Silica","percentage":15.5,"isAdditional":false},{"id":15457,"name":"Whiting","percentage":13,"isAdditional":false},{"id":15169,"name":"Ferro Frit 3134","percentage":9.1,"isAdditional":false},{"id":15137,"name":"EP Kaolin","percentage":5.5,"isAdditional":false},{"id":15331,"name":"Magnesium carbonate","percentage":5,"isAdditional":false},{"id":15467,"name":"Zinc Oxide","percentage":4.5,"isAdditional":false},{"id":15608,"name":"Amtalc-C98 Talc","percentage":3.6,"isAdditional":false},{"id":15442,"name":"Tin Oxide","percentage":1.2,"isAdditional":true},{"id":15072,"name":"Bentonite","percentage":1,"isAdditional":true},{"id":15120,"name":"Copper Carbonate","percentage":0.8,"isAdditional":true}],"umf":{"Na2O":0.0979,"K2O":0.1311,"MgO":0.2157,"CaO":0.4172,"ZnO":0.1382,"Al2O3":0.2642,"B2O3":0.0745,"Fe2O3":0.0023,"SiO2":2.4227,"TiO2":0.0008,"SnO2":0.0199,"P2O5":0.0003,"CuO":0.0162},"SiO2_Al2O3_ratio":9.17,"R2O_RO_ratio":0.229,"fluxSum":1.0001,"x":2.4227,"y":0.2642,"imageUrl":null,"thumbnailUrl":null,"scrapedAt":null},{"id":"glazy_102133","name":"June Perry Matte Kaki","source":"glazy","cone":10,"coneRaw":"10","surface":"matte","transparency":null,"atmosphere":"unknown","ingredients":[],"umf":{"Na2O":0.1506,"K2O":0.3488,"MgO":0.0082,"CaO":0.4923,"Al2O3":0.914,"Fe2O3":0.4276,"SiO2":5.7003,"TiO2":0.0004},"SiO2_Al2O3_ratio":6.24,"R2O_RO_ratio":0.4994,"fluxSum":0.9999,"x":5.7003,"y":0.914,"imageUrl":null,"thumbnailUrl":null,"scrapedAt":null},{"id":"glazy_4934","name":"KCAIBOUBARIC TESHA","source":"glazy","cone":10,"coneRaw":"10","surface":"unknown","transparency":null,"atmosphere":"reduction","ingredients":[{"id":15058,"name":"Ball Clay","percentage":25.49,"isAdditional":false},{"id":15400,"name":"Silica","percentage":25.49,"isAdditional":false},{"id":15305,"name":"Kona F-4 feldspar","percentage":19.61,"isAdditional":false},{"id":15457,"name":"Whiting","percentage":15.69,"isAdditional":false},{"id":15387,"name":"Red Iron Oxide","percentage":11.76,"isAdditional":false},{"id":15072,"name":"Bentonite","percentage":1.96,"isAdditional":false}],"umf":{"Na2O":0.1191,"K2O":0.0617,"MgO":0.0151,"CaO":0.804,"Al2O3":0.5084,"Fe2O3":0.352,"SiO2":4.4539,"TiO2":0.0156},"SiO2_Al2O3_ratio":8.76,"R2O_RO_ratio":0.1808,"fluxSum":0.9999,"x":4.4539,"y":0.5084,"imageUrl":null,"thumbnailUrl":null,"scrapedAt":null},{"id":"glazy_66227","name":"KL Testgul 01","source":"glazy","cone":10,"coneRaw":"10","surface":"unknown","transparency":null,"atmosphere":"unknown","ingredients":[],"umf":{"Na2O":0.2789,"K2O":0.0866,"MgO":0.3103,"CaO":0.3242,"Al2O3":0.4436,"Fe2O3":0.0242,"SiO2":1.96,"TiO2":0.1098},"SiO2_Al2O3_ratio":4.42,"R2O_RO_ratio":0.3655,"fluxSum":1.0,"x":1.96,"y":0.4436,"imageUrl":null,"thumbnailUrl":null,"scrapedAt":null},{"id":"glazy_29257","name":"Kaki","source":"glazy","cone":10,"coneRaw":"10","surface":"satin","transparency":null,"atmosphere":"reduction","ingredients":[{"id":15015,"name":"Albany slip","percentage":65,"isAdditional":false},{"id":15349,"name":"Nepheline Syenite","percentage":35,"isAdditional":false}],"umf":{"Na2O":0.2907,"K2O":0.1787,"MgO":0.2034,"CaO":0.3272,"Al2O3":0.7904,"Fe2O3":0.0977,"SiO2":4.4667,"TiO2":0.0149},"SiO2_Al2O3_ratio":5.65,"R2O_RO_ratio":0.4694,"fluxSum":1.0,"x":4.4667,"y":0.7904,"imageUrl":null,"thumbnailUrl":null,"scrapedAt":null},{"id":"glazy_62956","name":"Kal's Red ^10","source":"glazy","cone":10,"coneRaw":"9-11","surface":"unknown","transparency":null,"atmosphere":"unknown","ingredients":[],"umf":{"Na2O":0.078,"K2O":0.1718,"MgO":0.1617,"CaO":0.5885,"Al2O3":0.2693,"Fe2O3":0.1863,"SiO2":2.0225,"TiO2":0.0003,"P2O5":0.0984},"SiO2_Al2O3_ratio":7.51,"R2O_RO_ratio":0.2498,"fluxSum":1.0,"x":2.0225,"y":0.2693,"imageUrl":null,"thumbnailUrl":null,"scrapedAt":null},{"id":"glazy_4613","name":"Katz 111","source":"glazy","cone":10,"coneRaw":"10","surface":"gloss","transparency":null,"atmosphere":"reduction","ingredients":[{"id":15400,"name":"Silica","percentage":33.4,"isAdditional":false},{"id":15288,"name":"Kaolin","percentage":33.3,"isAdditional":false},{"id":15457,"name":"Whiting","percentage":33.3,"isAdditional":false}],"umf":{"CaO":1.0,"Al2O3":0.3942,"SiO2":2.4554},"SiO2_Al2O3_ratio":6.23,"R2O_RO_ratio":0.0,"fluxSum":1.0,"x":2.4554,"y":0.3942,"imageUrl":null,"thumbnailUrl":null,"scrapedAt":null},{"id":"glazy_66232","name":"Klasa's Bloom","source":"glazy","cone":10,"coneRaw":"10","surface":"unknown","transparency":null,"atmosphere":"unknown","ingredients":[],"umf":{"Na2O":0.1381,"K2O":0.3036,"MgO":0.0228,"CaO":0.5356,"Al2O3":0.47,"B2O3":0.101,"Fe2O3":0.0018,"SiO2":2.9138,"TiO2":0.0005,"P2O5":0.0002,"CuO":0.0133},"SiO2_Al2O3_ratio":6.2,"R2O_RO_ratio":0.4417,"fluxSum":1.0001,"x":2.9138,"y":0.47,"imageUrl":null,"thumbnailUrl":null,"scrapedAt":null},{"id":"glazy_64088","name":"Kona Gold MAC C10 reduction","source":"glazy","cone":10,"coneRaw":"10","surface":"unknown","transparency":null,"atmosphere":"unknown","ingredients":[],"umf":{"Na2O":0.0701,"K2O":0.1546,"MgO":0.091,"CaO":0.6843,"Al2O3":0.4861,"Fe2O3":0.0783,"SiO2":2.2662,"TiO2":0.1304,"P2O5":0.0263},"SiO2_Al2O3_ratio":4.66,"R2O_RO_ratio":0.2247,"fluxSum":1.0,"x":2.2662,"y":0.4861,"imageUrl":null,"thumbnailUrl":null,"scrapedAt":null},{"id":"glazy_66362","name":"Krypmartin 62","source":"glazy","cone":10,"coneRaw":"10","surface":"unknown","transparency":null,"atmosphere":"unknown","ingredients":[],"umf":{"Na2O":0.0444,"K2O":0.0769,"MgO":0.799,"CaO":0.0797,"Al2O3":0.282,"B2O3":0.0835,"Fe2O3":0.0008,"SiO2":1.2764,"TiO2":0.0003,"P2O5":0.0002},"SiO2_Al2O3_ratio":4.53,"R2O_RO_ratio":0.1213,"fluxSum":1.0,"x":1.2764,"y":0.282,"imageUrl":null,"thumbnailUrl":null,"scrapedAt":null},{"id":"glazy_66646","name":"Krypmartin 63","source":"glazy","cone":10,"coneRaw":"10","surface":"unknown","transparency":null,"atmosphere":"unknown","ingredients":[],"umf":{"Na2O":0.0317,"K2O":0.0645,"MgO":0.7518,"CaO":0.0364,"ZnO":0.1156,"Al2O3":0.1927,"B2O3":0.0362,"Fe2O3":0.0005,"SiO2":1.0598,"TiO2":0.0001,"P2O5":0.0001},"SiO2_Al2O3_ratio":5.5,"R2O_RO_ratio":0.0962,"fluxSum":1.0,"x":1.0598,"y":0.1927,"imageUrl":null,"thumbnailUrl":null,"scrapedAt":null},{"id":"glazy_4938","name":"Kuch Dinnerware Glaze","source":"glazy","cone":10,"coneRaw":"10","surface":"unknown","transparency":null,"atmosphere":"reduction","ingredients":[{"id":15349,"name":"Nepheline Syenite","percentage":39.07,"isAdditional":false},{"id":15137,"name":"EP Kaolin","percentage":23.84,"isAdditional":false},{"id":15135,"name":"Dolomite","percentage":15.89,"isAdditional":false},{"id":15400,"name":"Silica","percentage":13.25,"isAdditional":false},{"id":15657,"name":"Custer Feldspar (1989)","percentage":7.95,"isAdditional":false},{"id":15469,"name":"Zircopax","percentage":11.92,"isAdditional":true},{"id":15467,"name":"Zinc Oxide","percentage":6.62,"isAdditional":true},{"id":15442,"name":"Tin Oxide","percentage":5.3,"isAdditional":true}],"umf":{"Na2O":0.185,"K2O":0.0805,"MgO":0.2468,"CaO":0.2595,"ZnO":0.2282,"Al2O3":0.5337,"Fe2O3":0.0039,"SiO2":2.6728,"TiO2":0.0032,"ZrO2":0.1825,"SnO2":0.0987,"P2O5":0.0012},"SiO2_Al2O3_ratio":5.01,"R2O_RO_ratio":0.2655,"fluxSum":1.0,"x":2.6728,"y":0.5337,"imageUrl":null,"thumbnailUrl":null,"scrapedAt":null},{"id":"glazy_4939","name":"Kuch Speckled (for porcelain)","source":"glazy","cone":10,"coneRaw":"10","surface":"unknown","transparency":null,"atmosphere":"reduction","ingredients":[{"id":15657,"name":"Custer Feldspar (1989)","percentage":48.5,"isAdditional":false},{"id":15062,"name":"Barium Carbonate","percentage":27.3,"isAdditional":false},{"id":15457,"name":"Whiting","percentage":8.9,"isAdditional":false},{"id":15288,"name":"Kaolin","percentage":8.4,"isAdditional":false},{"id":15400,"name":"Silica","percentage":6.9,"isAdditional":false},{"id":15443,"name":"Titanium Dioxide","percentage":10,"isAdditional":true},{"id":15442,"name":"Tin Oxide","percentage":6,"isAdditional":true}],"umf":{"Na2O":0.077,"K2O":0.1738,"CaO":0.2986,"BaO":0.4506,"Al2O3":0.3775,"SiO2":2.3951,"TiO2":0.408,"SnO2":0.1297},"SiO2_Al2O3_ratio":6.34,"R2O_RO_ratio":0.2508,"fluxSum":1.0,"x":2.3951,"y":0.3775,"imageUrl":null,"thumbnailUrl":null,"scrapedAt":null},{"id":"glazy_4940","name":"Kyllilli","source":"glazy","cone":10,"coneRaw":"10","surface":"unknown","transparency":null,"atmosphere":"reduction","ingredients":[{"id":15657,"name":"Custer Feldspar (1989)","percentage":50,"isAdditional":false},{"id":15062,"name":"Barium Carbonate","percentage":30,"isAdditional":false},{"id":15288,"name":"Kaolin","percentage":10,"isAdditional":false},{"id":15457,"name":"Whiting","percentage":10,"isAdditional":false},{"id":15072,"name":"Bentonite","percentage":2,"isAdditional":true},{"id":15387,"name":"Red Iron Oxide","percentage":2,"isAdditional":true}],"umf":{"Na2O":0.0753,"K2O":0.164,"MgO":0.003,"CaO":0.3063,"BaO":0.4515,"Al2O3":0.3823,"Fe2O3":0.0367,"SiO2":1.9897},"SiO2_Al2O3_ratio":5.2,"R2O_RO_ratio":0.2393,"fluxSum":1.0001,"x":1.9897,"y":0.3823,"imageUrl":null,"thumbnailUrl":null,"scrapedAt":null},{"id":"glazy_44282","name":"Laterite Glaze","source":"glazy","cone":10,"coneRaw":"10","surface":"unknown","transparency":null,"atmosphere":"unknown","ingredients":[],"umf":{"Na2O":0.0909,"K2O":0.147,"MgO":0.4772,"CaO":0.2849,"Al2O3":0.38,"B2O3":0.1498,"Fe2O3":0.0486,"SiO2":3.3552,"TiO2":0.0095,"P2O5":0.0005},"SiO2_Al2O3_ratio":8.83,"R2O_RO_ratio":0.2379,"fluxSum":1.0,"x":3.3552,"y":0.38,"imageUrl":null,"thumbnailUrl":null,"scrapedAt":null},{"id":"glazy_29351","name":"Laura's Blue/Black","source":"glazy","cone":10,"coneRaw":"10","surface":"unknown","transparency":null,"atmosphere":"unknown","ingredients":[{"id":15291,"name":"Georgia Kaolin","percentage":40,"isAdditional":false},{"id":15457,"name":"Whiting","percentage":32,"isAdditional":false},{"id":15131,"name":"Custer Feldspar","percentage":20,"isAdditional":false},{"id":15400,"name":"Silica","percentage":8,"isAdditional":false},{"id":15120,"name":"Copper Carbonate","percentage":4,"isAdditional":true},{"id":15072,"name":"Bentonite","percentage":3,"isAdditional":true}],"umf":{"Na2O":0.0317,"K2O":0.0617,"MgO":0.0086,"CaO":0.898,"Al2O3":0.5928,"Fe2O3":0.0057,"SiO2":2.058,"TiO2":0.0229,"CuO":0.0898},"SiO2_Al2O3_ratio":3.47,"R2O_RO_ratio":0.0934,"fluxSum":1.0,"x":2.058,"y":0.5928,"imageUrl":null,"thumbnailUrl":null,"scrapedAt":null},{"id":"glazy_66617","name":"Leach White ^10","source":"glazy","cone":10,"coneRaw":"9-11","surface":"unknown","transparency":null,"atmosphere":"unknown","ingredients":[],"umf":{"Na2O":0.0749,"K2O":0.1612,"MgO":0.0028,"CaO":0.7611,"Al2O3":0.3953,"Fe2O3":0.0036,"SiO2":4.0114,"TiO2":0.0018,"ZrO2":0.1024,"P2O5":0.0007},"SiO2_Al2O3_ratio":10.15,"R2O_RO_ratio":0.2361,"fluxSum":1.0,"x":4.0114,"y":0.3953,"imageUrl":null,"thumbnailUrl":null,"scrapedAt":null},{"id":"glazy_4614","name":"Leach w/Inclusion Pigments","source":"glazy","cone":10,"coneRaw":"10","surface":"gloss","transparency":null,"atmosphere":"reduction","ingredients":[{"id":15657,"name":"Custer Feldspar (1989)","percentage":40,"isAdditional":false},{"id":15400,"name":"Silica","percentage":30,"isAdditional":false},{"id":15457,"name":"Whiting","percentage":20,"isAdditional":false},{"id":15288,"name":"Kaolin","percentage":10,"isAdditional":false},{"id":15492,"name":"Red stain","percentage":12.6,"isAdditional":true}],"umf":{"Na2O":0.0734,"K2O":0.1656,"CaO":0.7611,"Al2O3":0.4052,"SiO2":3.8951},"SiO2_Al2O3_ratio":9.61,"R2O_RO_ratio":0.239,"fluxSum":1.0001,"x":3.8951,"y":0.4052,"imageUrl":null,"thumbnailUrl":null,"scrapedAt":null},{"id":"glazy_44069","name":"Lewis Copper Red","source":"glazy","cone":10,"coneRaw":"10","surface":"unknown","transparency":null,"atmosphere":"reduction","ingredients":[{"id":15125,"name":"Cornwall Stone","percentage":49,"isAdditional":false},{"id":15062,"name":"Barium Carbonate","percentage":30,"isAdditional":false},{"id":15400,"name":"Silica","percentage":10,"isAdditional":false},{"id":15442,"name":"Tin Oxide","percentage":5,"isAdditional":false},{"id":15072,"name":"Bentonite","percentage":2,"isAdditional":false},{"id":15120,"name":"Copper Carbonate","percentage":1,"isAdditional":false}],"umf":{"Na2O":0.1226,"K2O":0.1024,"MgO":0.0123,"CaO":0.0735,"BaO":0.6892,"Al2O3":0.3738,"Fe2O3":0.0047,"SiO2":3.5731,"TiO2":0.0042,"SnO2":0.1505,"CuO":0.0367},"SiO2_Al2O3_ratio":9.56,"R2O_RO_ratio":0.225,"fluxSum":1.0,"x":3.5731,"y":0.3738,"imageUrl":null,"thumbnailUrl":null,"scrapedAt":null},{"id":"glazy_4946","name":"Limestone","source":"glazy","cone":10,"coneRaw":"10","surface":"unknown","transparency":null,"atmosphere":"reduction","ingredients":[{"id":15657,"name":"Custer Feldspar (1989)","percentage":49,"isAdditional":false},{"id":15400,"name":"Silica","percentage":23.4,"isAdditional":false},{"id":15457,"name":"Whiting","percentage":14.6,"isAdditional":false},{"id":15288,"name":"Kaolin","percentage":13,"isAdditional":false},{"id":15072,"name":"Bentonite","percentage":2,"isAdditional":true}],"umf":{"Na2O":0.1085,"K2O":0.2363,"MgO":0.0044,"CaO":0.6508,"Al2O3":0.6061,"Fe2O3":0.0019,"SiO2":4.6782},"SiO2_Al2O3_ratio":7.72,"R2O_RO_ratio":0.3448,"fluxSum":1.0,"x":4.6782,"y":0.6061,"imageUrl":null,"thumbnailUrl":null,"scrapedAt":null},{"id":"glazy_136440","name":"Lithium Barium base","source":"glazy","cone":10,"coneRaw":"10","surface":"unknown","transparency":null,"atmosphere":"unknown","ingredients":[],"umf":{"Li2O":0.3848,"Na2O":0.0028,"K2O":0.0061,"MgO":0.0057,"CaO":0.0031,"BaO":0.5975,"Al2O3":0.4045,"Fe2O3":0.004,"SiO2":2.5077,"TiO2":0.0086,"CuO":0.0848},"SiO2_Al2O3_ratio":6.2,"R2O_RO_ratio":0.3937,"fluxSum":1.0,"x":2.5077,"y":0.4045,"imageUrl":null,"thumbnailUrl":null,"scrapedAt":null},{"id":"glazy_69062","name":"MC Nuka ^10","source":"glazy","cone":10,"coneRaw":"9-11","surface":"unknown","transparency":null,"atmosphere":"unknown","ingredients":[],"umf":{"Na2O":0.061,"K2O":0.1331,"MgO":0.0626,"CaO":0.7433,"Al2O3":0.2231,"Fe2O3":0.0067,"SiO2":2.8805,"TiO2":0.0026,"P2O5":0.026},"SiO2_Al2O3_ratio":12.91,"R2O_RO_ratio":0.1941,"fluxSum":1.0,"x":2.8805,"y":0.2231,"imageUrl":null,"thumbnailUrl":null,"scrapedAt":null},{"id":"glazy_118257","name":"MS microcrystal stront","source":"glazy","cone":10,"coneRaw":"10","surface":"unknown","transparency":null,"atmosphere":"unknown","ingredients":[],"umf":{"K2O":0.2074,"MgO":0.1306,"CaO":0.1306,"SrO":0.1628,"ZnO":0.3685,"Al2O3":0.2707,"SiO2":1.6994,"TiO2":0.0287,"CuO":0.0186},"SiO2_Al2O3_ratio":6.28,"R2O_RO_ratio":0.2074,"fluxSum":0.9999,"x":1.6994,"y":0.2707,"imageUrl":null,"thumbnailUrl":null,"scrapedAt":null},{"id":"glazy_30019","name":"Mac's Tenmoku","source":"glazy","cone":10,"coneRaw":"10","surface":"unknown","transparency":null,"atmosphere":"unknown","ingredients":[],"umf":{"Na2O":0.0764,"K2O":0.1608,"MgO":0.0047,"CaO":0.7581,"Al2O3":0.4008,"Fe2O3":0.2266,"SiO2":3.9273,"TiO2":0.0018,"P2O5":0.0007},"SiO2_Al2O3_ratio":9.8,"R2O_RO_ratio":0.2372,"fluxSum":1.0,"x":3.9273,"y":0.4008,"imageUrl":null,"thumbnailUrl":null,"scrapedAt":null},{"id":"glazy_8042","name":"Magic","source":"glazy","cone":10,"coneRaw":"10","surface":"unknown","transparency":null,"atmosphere":"unknown","ingredients":[],"umf":{"Li2O":0.1952,"Na2O":0.3345,"K2O":0.1013,"MgO":0.0798,"CaO":0.2189,"ZnO":0.0704,"Al2O3":0.4319,"B2O3":0.2204,"Fe2O3":0.0391,"SiO2":3.015,"TiO2":0.1767,"SnO2":0.0095,"P2O5":0.0014},"SiO2_Al2O3_ratio":6.98,"R2O_RO_ratio":0.6309,"fluxSum":1.0001,"x":3.015,"y":0.4319,"imageUrl":null,"thumbnailUrl":null,"scrapedAt":null},{"id":"glazy_4950","name":"Magnesia","source":"glazy","cone":10,"coneRaw":"10","surface":"gloss","transparency":null,"atmosphere":"reduction","ingredients":[{"id":15470,"name":"Minspar 200","percentage":33.11,"isAdditional":false},{"id":15400,"name":"Silica","percentage":28.1,"isAdditional":false},{"id":15298,"name":"Kentucky OM #4 Ball Clay","percentage":16.35,"isAdditional":false},{"id":15433,"name":"Talc","percentage":14.06,"isAdditional":false},{"id":15457,"name":"Whiting","percentage":8.38,"isAdditional":false}],"umf":{"Na2O":0.1381,"K2O":0.0628,"MgO":0.4367,"CaO":0.3624,"Al2O3":0.4068,"Fe2O3":0.0048,"SiO2":4.4364,"TiO2":0.0095},"SiO2_Al2O3_ratio":10.91,"R2O_RO_ratio":0.2009,"fluxSum":1.0,"x":4.4364,"y":0.4068,"imageUrl":null,"thumbnailUrl":null,"scrapedAt":null},{"id":"glazy_4953","name":"Magnesia Copper","source":"glazy","cone":10,"coneRaw":"10","surface":"unknown","transparency":null,"atmosphere":"reduction","ingredients":[{"id":15657,"name":"Custer Feldspar (1989)","percentage":32.76,"isAdditional":false},{"id":15400,"name":"Silica","percentage":30.51,"isAdditional":false},{"id":15433,"name":"Talc","percentage":14.21,"isAdditional":false},{"id":15137,"name":"EP Kaolin","percentage":13.37,"isAdditional":false},{"id":15457,"name":"Whiting","percentage":9.16,"isAdditional":false},{"id":15120,"name":"Copper Carbonate","percentage":3,"isAdditional":true}],"umf":{"Na2O":0.0622,"K2O":0.1409,"MgO":0.4349,"CaO":0.362,"Al2O3":0.4046,"Fe2O3":0.0025,"SiO2":4.3742,"TiO2":0.0025,"P2O5":0.0009,"CuO":0.0937},"SiO2_Al2O3_ratio":10.81,"R2O_RO_ratio":0.2031,"fluxSum":1.0,"x":4.3742,"y":0.4046,"imageUrl":null,"thumbnailUrl":null,"scrapedAt":null},{"id":"glazy_4954","name":"Magnesia w/ rutile","source":"glazy","cone":10,"coneRaw":"10","surface":"gloss","transparency":null,"atmosphere":"reduction","ingredients":[{"id":15470,"name":"Minspar 200","percentage":33.11,"isAdditional":false},{"id":15400,"name":"Silica","percentage":28.1,"isAdditional":false},{"id":15298,"name":"Kentucky OM #4 Ball Clay","percentage":16.35,"isAdditional":false},{"id":15433,"name":"Talc","percentage":14.06,"isAdditional":false},{"id":15457,"name":"Whiting","percentage":8.38,"isAdditional":false},{"id":15393,"name":"Rutile","percentage":3,"isAdditional":true}],"umf":{"Na2O":0.1381,"K2O":0.0628,"MgO":0.4367,"CaO":0.3624,"Al2O3":0.4068,"Fe2O3":0.012,"SiO2":4.4364,"TiO2":0.1404},"SiO2_Al2O3_ratio":10.91,"R2O_RO_ratio":0.2009,"fluxSum":1.0,"x":4.4364,"y":0.4068,"imageUrl":null,"thumbnailUrl":null,"scrapedAt":null},{"id":"glazy_137224","name":"Mahavir Jun for porcelain","source":"glazy","cone":10,"coneRaw":"10","surface":"gloss","transparency":"translucent","atmosphere":"unknown","ingredients":[],"umf":{"Na2O":0.0738,"K2O":0.1739,"MgO":0.0343,"CaO":0.5396,"ZnO":0.1775,"Al2O3":0.2645,"Fe2O3":0.0118,"SiO2":3.2314,"MnO":0.0009},"SiO2_Al2O3_ratio":12.22,"R2O_RO_ratio":0.2479,"fluxSum":0.9991,"x":3.2314,"y":0.2645,"imageUrl":null,"thumbnailUrl":null,"scrapedAt":null},{"id":"glazy_69044","name":"Malcolm Davis Shino ^10","source":"glazy","cone":10,"coneRaw":"9-11","surface":"unknown","transparency":null,"atmosphere":"unknown","ingredients":[],"umf":{"Na2O":0.8264,"K2O":0.1153,"MgO":0.0207,"CaO":0.0377,"Al2O3":0.8724,"Fe2O3":0.0183,"SiO2":3.2993,"TiO2":0.0146,"P2O5":0.0016},"SiO2_Al2O3_ratio":3.78,"R2O_RO_ratio":0.9416,"fluxSum":1.0001,"x":3.2993,"y":0.8724,"imageUrl":null,"thumbnailUrl":null,"scrapedAt":null},{"id":"glazy_30021","name":"Malcolm's Shino","source":"glazy","cone":10,"coneRaw":"10","surface":"unknown","transparency":null,"atmosphere":"unknown","ingredients":[{"id":15349,"name":"Nepheline Syenite","percentage":40.9,"isAdditional":false},{"id":15137,"name":"EP Kaolin","percentage":18.2,"isAdditional":false},{"id":15406,"name":"Soda Ash","percentage":17.3,"isAdditional":false},{"id":15298,"name":"Kentucky OM #4 Ball Clay","percentage":13.8,"isAdditional":false},{"id":15305,"name":"Kona F-4 feldspar","percentage":9.8,"isAdditional":false},{"id":15389,"name":"Redart","percentage":6,"isAdditional":true}],"umf":{"Na2O":0.8324,"K2O":0.1126,"MgO":0.0188,"CaO":0.0362,"Al2O3":0.7375,"Fe2O3":0.0156,"SiO2":2.9938,"TiO2":0.0124,"P2O5":0.001},"SiO2_Al2O3_ratio":4.06,"R2O_RO_ratio":0.945,"fluxSum":1.0,"x":2.9938,"y":0.7375,"imageUrl":null,"thumbnailUrl":null,"scrapedAt":null},{"id":"glazy_39716","name":"Mamo","source":"glazy","cone":10,"coneRaw":"10","surface":"unknown","transparency":"opaque","atmosphere":"unknown","ingredients":[],"umf":{"Na2O":0.132,"K2O":0.1215,"MgO":0.305,"CaO":0.4415,"Al2O3":0.5053,"Fe2O3":0.0035,"SiO2":2.1039,"TiO2":0.0017},"SiO2_Al2O3_ratio":4.16,"R2O_RO_ratio":0.2535,"fluxSum":1.0,"x":2.1039,"y":0.5053,"imageUrl":null,"thumbnailUrl":null,"scrapedAt":null},{"id":"glazy_27220","name":"Mamo (mahavir, epk)","source":"glazy","cone":10,"coneRaw":"10","surface":"unknown","transparency":null,"atmosphere":"unknown","ingredients":[],"umf":{"Na2O":0.0798,"K2O":0.202,"MgO":0.3597,"CaO":0.3585,"Al2O3":0.5289,"Fe2O3":0.004,"SiO2":2.5432,"TiO2":0.0032,"SnO2":0.1636,"P2O5":0.0012},"SiO2_Al2O3_ratio":4.81,"R2O_RO_ratio":0.2818,"fluxSum":1.0,"x":2.5432,"y":0.5289,"imageUrl":null,"thumbnailUrl":null,"scrapedAt":null},{"id":"glazy_67541","name":"Manganese Shino #3","source":"glazy","cone":10,"coneRaw":"10","surface":"unknown","transparency":null,"atmosphere":"unknown","ingredients":[],"umf":{"Li2O":0.1467,"Na2O":0.3187,"K2O":0.1019,"MgO":0.2065,"CaO":0.2261,"Al2O3":0.856,"Fe2O3":0.0449,"SiO2":3.2054,"TiO2":0.0053,"P2O5":0.001,"CoO":0.023},"SiO2_Al2O3_ratio":3.74,"R2O_RO_ratio":0.5674,"fluxSum":0.9999,"x":3.2054,"y":0.856,"imageUrl":null,"thumbnailUrl":null,"scrapedAt":null},{"id":"glazy_29349","name":"Mary's Surprise","source":"glazy","cone":10,"coneRaw":"10","surface":"unknown","transparency":null,"atmosphere":"reduction","ingredients":[{"id":15131,"name":"Custer Feldspar","percentage":50.51,"isAdditional":false},{"id":15400,"name":"Silica","percentage":20.2,"isAdditional":false},{"id":15457,"name":"Whiting","percentage":14.14,"isAdditional":false},{"id":15252,"name":"Gerstley Borate","percentage":7.07,"isAdditional":false},{"id":15467,"name":"Zinc Oxide","percentage":4.04,"isAdditional":false},{"id":15323,"name":"Lithium Carbonate","percentage":2.02,"isAdditional":false},{"id":15431,"name":"Strontium Carbonate","percentage":2.02,"isAdditional":false},{"id":15442,"name":"Tin Oxide","percentage":1,"isAdditional":true},{"id":15120,"name":"Copper Carbonate","percentage":0.6,"isAdditional":true}],"umf":{"Li2O":0.079,"Na2O":0.0832,"K2O":0.1547,"MgO":0.0176,"CaO":0.4838,"SrO":0.0393,"ZnO":0.1424,"Al2O3":0.2436,"B2O3":0.0781,"Fe2O3":0.0014,"SiO2":2.6666,"TiO2":0.0003,"SnO2":0.019,"P2O5":0.0001,"CuO":0.0139},"SiO2_Al2O3_ratio":10.95,"R2O_RO_ratio":0.3169,"fluxSum":1.0,"x":2.6666,"y":0.2436,"imageUrl":null,"thumbnailUrl":null,"scrapedAt":null},{"id":"glazy_30948","name":"Mary's Surprise-Flambe","source":"glazy","cone":10,"coneRaw":"10","surface":"unknown","transparency":null,"atmosphere":"reduction","ingredients":[{"id":15131,"name":"Custer Feldspar","percentage":45.9,"isAdditional":false},{"id":15400,"name":"Silica","percentage":27.5,"isAdditional":false},{"id":15457,"name":"Whiting","percentage":12.9,"isAdditional":false},{"id":15252,"name":"Gerstley Borate","percentage":6.4,"isAdditional":false},{"id":15467,"name":"Zinc Oxide","percentage":3.7,"isAdditional":false},{"id":15323,"name":"Lithium Carbonate","percentage":1.8,"isAdditional":false},{"id":15431,"name":"Strontium Carbonate","percentage":1.8,"isAdditional":false},{"id":15072,"name":"Bentonite","percentage":2,"isAdditional":true},{"id":15442,"name":"Tin Oxide","percentage":1,"isAdditional":true},{"id":15120,"name":"Copper Carbonate","percentage":0.35,"isAdditional":true}],"umf":{"Li2O":0.0769,"Na2O":0.0856,"K2O":0.1541,"MgO":0.0205,"CaO":0.4823,"SrO":0.0382,"ZnO":0.1424,"Al2O3":0.254,"B2O3":0.0772,"Fe2O3":0.0028,"SiO2":3.1835,"TiO2":0.0003,"SnO2":0.0208,"P2O5":0.0001,"CuO":0.0089},"SiO2_Al2O3_ratio":12.53,"R2O_RO_ratio":0.3166,"fluxSum":1.0,"x":3.1835,"y":0.254,"imageUrl":null,"thumbnailUrl":null,"scrapedAt":null},{"id":"glazy_142535","name":"Matt Green","source":"glazy","cone":10,"coneRaw":"9-11","surface":"unknown","transparency":null,"atmosphere":"unknown","ingredients":[],"umf":{"Li2O":0.1009,"Na2O":0.4652,"K2O":0.1433,"MgO":0.0173,"CaO":0.2733,"Al2O3":0.8925,"B2O3":0.0318,"Fe2O3":0.0071,"SiO2":4.0456,"TiO2":0.0483,"P2O5":0.0007,"CoO":0.0348},"SiO2_Al2O3_ratio":4.53,"R2O_RO_ratio":0.7094,"fluxSum":1.0,"x":4.0456,"y":0.8925,"imageUrl":null,"thumbnailUrl":null,"scrapedAt":null},{"id":"glazy_64046","name":"Matt green MAC C10 Reduction","source":"glazy","cone":10,"coneRaw":"10","surface":"unknown","transparency":null,"atmosphere":"unknown","ingredients":[],"umf":{"Na2O":0.0628,"K2O":0.1333,"MgO":0.1123,"CaO":0.6916,"Al2O3":0.465,"Fe2O3":0.0214,"SiO2":2.115,"TiO2":0.0032,"P2O5":0.0012,"CuO":0.0221},"SiO2_Al2O3_ratio":4.55,"R2O_RO_ratio":0.1961,"fluxSum":1.0,"x":2.115,"y":0.465,"imageUrl":null,"thumbnailUrl":null,"scrapedAt":null},{"id":"glazy_36697","name":"Matte Base Glaze","source":"glazy","cone":10,"coneRaw":"10","surface":"unknown","transparency":null,"atmosphere":"unknown","ingredients":[],"umf":{"Na2O":0.0522,"K2O":0.0978,"MgO":0.3406,"CaO":0.5091,"Al2O3":0.4693,"B2O3":0.0479,"Fe2O3":0.0052,"SiO2":2.6228,"TiO2":0.0043,"P2O5":0.0017,"MnO":0.0002},"SiO2_Al2O3_ratio":5.59,"R2O_RO_ratio":0.15,"fluxSum":0.9997,"x":2.6228,"y":0.4693,"imageUrl":null,"thumbnailUrl":null,"scrapedAt":null},{"id":"glazy_6114","name":"Matte Bright Peacock Blue","source":"glazy","cone":10,"coneRaw":"10","surface":"unknown","transparency":null,"atmosphere":"reduction","ingredients":[{"id":15349,"name":"Nepheline Syenite","percentage":42.8,"isAdditional":false},{"id":15062,"name":"Barium Carbonate","percentage":35.4,"isAdditional":false},{"id":15439,"name":"Tennessee ball clay","percentage":9.6,"isAdditional":false},{"id":15400,"name":"Silica","percentage":9,"isAdditional":false},{"id":15120,"name":"Copper Carbonate","percentage":3.1,"isAdditional":false},{"id":15072,"name":"Bentonite","percentage":2,"isAdditional":true}],"umf":{"Na2O":0.2473,"K2O":0.077,"MgO":0.0108,"CaO":0.0234,"BaO":0.6415,"Al2O3":0.4654,"Fe2O3":0.0049,"SiO2":2.4633,"TiO2":0.0069,"CuO":0.0898},"SiO2_Al2O3_ratio":5.29,"R2O_RO_ratio":0.3243,"fluxSum":1.0,"x":2.4633,"y":0.4654,"imageUrl":null,"thumbnailUrl":null,"scrapedAt":null},{"id":"glazy_43962","name":"Matte White","source":"glazy","cone":10,"coneRaw":"10","surface":"matte","transparency":null,"atmosphere":"reduction","ingredients":[{"id":15249,"name":"G-200 Feldspar","percentage":48.95,"isAdditional":false},{"id":15137,"name":"EP Kaolin","percentage":25.13,"isAdditional":false},{"id":15135,"name":"Dolomite","percentage":22.42,"isAdditional":false},{"id":15457,"name":"Whiting","percentage":3.5,"isAdditional":false}],"umf":{"Na2O":0.0672,"K2O":0.1545,"MgO":0.333,"CaO":0.4453,"Al2O3":0.4897,"Fe2O3":0.004,"SiO2":1.9809,"TiO2":0.0032,"P2O5":0.0012},"SiO2_Al2O3_ratio":4.05,"R2O_RO_ratio":0.2217,"fluxSum":1.0,"x":1.9809,"y":0.4897,"imageUrl":null,"thumbnailUrl":null,"scrapedAt":null},{"id":"glazy_78447","name":"Matte blue grey 2","source":"glazy","cone":10,"coneRaw":"10","surface":"matte","transparency":null,"atmosphere":"oxidation","ingredients":[{"id":15407,"name":"Soda Feldspar","percentage":50,"isAdditional":false},{"id":15288,"name":"Kaolin","percentage":35,"isAdditional":false},{"id":15457,"name":"Whiting","percentage":25,"isAdditional":false},{"id":15387,"name":"Red Iron Oxide","percentage":3.2,"isAdditional":true},{"id":15117,"name":"Cobalt Oxide","percentage":1.3,"isAdditional":true}],"umf":{"Na2O":0.276,"CaO":0.724,"Al2O3":0.6755,"Fe2O3":0.0551,"SiO2":2.4532,"CoO":0.0469},"SiO2_Al2O3_ratio":3.63,"R2O_RO_ratio":0.276,"fluxSum":1.0,"x":2.4532,"y":0.6755,"imageUrl":null,"thumbnailUrl":null,"scrapedAt":null},{"id":"glazy_8336","name":"Mel's Clayart Black ^10 Reduction Glaze","source":"glazy","cone":10,"coneRaw":"10","surface":"unknown","transparency":null,"atmosphere":"unknown","ingredients":[],"umf":{"K2O":0.5044,"CaO":0.4956,"Al2O3":0.6346,"Fe2O3":0.1965,"SiO2":4.3851},"SiO2_Al2O3_ratio":6.91,"R2O_RO_ratio":0.5044,"fluxSum":1.0,"x":4.3851,"y":0.6346,"imageUrl":null,"thumbnailUrl":null,"scrapedAt":null},{"id":"glazy_65850","name":"Melloys Black","source":"glazy","cone":10,"coneRaw":"9-11","surface":"unknown","transparency":null,"atmosphere":"unknown","ingredients":[],"umf":{"Na2O":0.126,"K2O":0.2776,"MgO":0.213,"CaO":0.3834,"Al2O3":0.808,"Fe2O3":0.0065,"SiO2":3.7254,"TiO2":0.0049,"P2O5":0.0019,"CoO":0.0108},"SiO2_Al2O3_ratio":4.61,"R2O_RO_ratio":0.4036,"fluxSum":1.0,"x":3.7254,"y":0.808,"imageUrl":null,"thumbnailUrl":null,"scrapedAt":null},{"id":"glazy_4968","name":"Meloy Manganese","source":"glazy","cone":10,"coneRaw":"10","surface":"unknown","transparency":null,"atmosphere":"reduction","ingredients":[{"id":15657,"name":"Custer Feldspar (1989)","percentage":37.9,"isAdditional":false},{"id":15137,"name":"EP Kaolin","percentage":24.9,"isAdditional":false},{"id":15135,"name":"Dolomite","percentage":17.8,"isAdditional":false},{"id":15349,"name":"Nepheline Syenite","percentage":16.2,"isAdditional":false},{"id":15457,"name":"Whiting","percentage":3.2,"isAdditional":false},{"id":15336,"name":"Manganese Dioxide","percentage":4,"isAdditional":true}],"umf":{"Na2O":0.1359,"K2O":0.1548,"MgO":0.2997,"CaO":0.4096,"Al2O3":0.5912,"Fe2O3":0.0039,"SiO2":2.4092,"TiO2":0.0036,"P2O5":0.0014},"SiO2_Al2O3_ratio":4.08,"R2O_RO_ratio":0.2907,"fluxSum":1.0,"x":2.4092,"y":0.5912,"imageUrl":null,"thumbnailUrl":null,"scrapedAt":null},{"id":"glazy_4969","name":"Meloy Stoney","source":"glazy","cone":10,"coneRaw":"10","surface":"unknown","transparency":null,"atmosphere":"reduction","ingredients":[{"id":15657,"name":"Custer Feldspar (1989)","percentage":37.9,"isAdditional":false},{"id":15137,"name":"EP Kaolin","percentage":24.9,"isAdditional":false},{"id":15135,"name":"Dolomite","percentage":17.8,"isAdditional":false},{"id":15349,"name":"Nepheline Syenite","percentage":16.2,"isAdditional":false},{"id":15457,"name":"Whiting","percentage":3.2,"isAdditional":false}],"umf":{"Na2O":0.1359,"K2O":0.1548,"MgO":0.2997,"CaO":0.4096,"Al2O3":0.5912,"Fe2O3":0.0039,"SiO2":2.4092,"TiO2":0.0036,"P2O5":0.0014},"SiO2_Al2O3_ratio":4.08,"R2O_RO_ratio":0.2907,"fluxSum":1.0,"x":2.4092,"y":0.5912,"imageUrl":null,"thumbnailUrl":null,"scrapedAt":null},{"id":"glazy_20781","name":"Milk Blue Glaze","source":"glazy","cone":10,"coneRaw":"10","surface":"unknown","transparency":"opaque","atmosphere":"unknown","ingredients":[],"umf":{"Na2O":0.105,"K2O":0.1764,"MgO":0.2232,"CaO":0.4203,"BaO":0.0751,"Al2O3":0.3099,"B2O3":0.1342,"Fe2O3":0.0133,"SiO2":3.7612,"TiO2":0.177,"SnO2":0.0663,"P2O5":0.0003,"CuO":0.0163},"SiO2_Al2O3_ratio":12.14,"R2O_RO_ratio":0.2814,"fluxSum":1.0,"x":3.7612,"y":0.3099,"imageUrl":null,"thumbnailUrl":null,"scrapedAt":null},{"id":"glazy_64087","name":"Ming Blue MAC C10","source":"glazy","cone":10,"coneRaw":"10","surface":"unknown","transparency":null,"atmosphere":"unknown","ingredients":[],"umf":{"Na2O":0.0712,"K2O":0.1528,"MgO":0.0056,"CaO":0.7705,"Al2O3":0.4147,"Fe2O3":0.0057,"SiO2":4.5118,"TiO2":0.0095,"CoO":0.1002},"SiO2_Al2O3_ratio":10.88,"R2O_RO_ratio":0.224,"fluxSum":1.0001,"x":4.5118,"y":0.4147,"imageUrl":null,"thumbnailUrl":null,"scrapedAt":null},{"id":"glazy_44027","name":"Moonlight","source":"glazy","cone":10,"coneRaw":"10","surface":"gloss","transparency":null,"atmosphere":"reduction","ingredients":[{"id":15125,"name":"Cornwall Stone","percentage":63.8,"isAdditional":false},{"id":15252,"name":"Gerstley Borate","percentage":14.3,"isAdditional":false},{"id":15400,"name":"Silica","percentage":7.6,"isAdditional":false},{"id":15457,"name":"Whiting","percentage":7.6,"isAdditional":false},{"id":15137,"name":"EP Kaolin","percentage":4.8,"isAdditional":false},{"id":15467,"name":"Zinc Oxide","percentage":1.9,"isAdditional":false},{"id":15393,"name":"Rutile","percentage":3.2,"isAdditional":true},{"id":15275,"name":"Ilmenite","percentage":2,"isAdditional":true}],"umf":{"Na2O":0.1678,"K2O":0.1162,"MgO":0.0574,"CaO":0.568,"ZnO":0.0906,"Al2O3":0.4705,"B2O3":0.2137,"Fe2O3":0.013,"SiO2":3.8116,"TiO2":0.1975,"P2O5":0.0007},"SiO2_Al2O3_ratio":8.1,"R2O_RO_ratio":0.284,"fluxSum":1.0,"x":3.8116,"y":0.4705,"imageUrl":null,"thumbnailUrl":null,"scrapedAt":null},{"id":"glazy_71080","name":"Moss","source":"glazy","cone":10,"coneRaw":"10","surface":"unknown","transparency":null,"atmosphere":"oxidation","ingredients":[{"id":15137,"name":"EP Kaolin","percentage":28,"isAdditional":false},{"id":15458,"name":"Wollastonite","percentage":28,"isAdditional":false},{"id":15171,"name":"Ferro Frit 3195","percentage":23,"isAdditional":false},{"id":15400,"name":"Silica","percentage":17,"isAdditional":false},{"id":15349,"name":"Nepheline Syenite","percentage":4,"isAdditional":false},{"id":15393,"name":"Rutile","percentage":6,"isAdditional":true},{"id":15120,"name":"Copper Carbonate","percentage":4,"isAdditional":true}],"umf":{"Na2O":0.1305,"K2O":0.1406,"MgO":0.5043,"CaO":0.2246,"Al2O3":0.3254,"B2O3":0.1997,"Fe2O3":0.063,"SiO2":3.3933,"TiO2":0.1153,"P2O5":0.0002,"CuO":0.0776},"SiO2_Al2O3_ratio":10.43,"R2O_RO_ratio":0.2711,"fluxSum":1.0,"x":3.3933,"y":0.3254,"imageUrl":null,"thumbnailUrl":null,"scrapedAt":null},{"id":"glazy_114990","name":"Mottled Gunmetal","source":"glazy","cone":10,"coneRaw":"10","surface":"satin","transparency":null,"atmosphere":"unknown","ingredients":[],"umf":{"Na2O":0.0747,"K2O":0.1649,"MgO":0.1779,"CaO":0.5825,"Al2O3":0.568,"Fe2O3":0.005,"SiO2":2.6235,"TiO2":0.0438,"P2O5":0.0016},"SiO2_Al2O3_ratio":4.62,"R2O_RO_ratio":0.2396,"fluxSum":1.0,"x":2.6235,"y":0.568,"imageUrl":null,"thumbnailUrl":null,"scrapedAt":null},{"id":"glazy_110995","name":"Moving the Heavy Metal - Jul's Brass","source":"glazy","cone":10,"coneRaw":"10","surface":"unknown","transparency":null,"atmosphere":"unknown","ingredients":[],"umf":{"Na2O":0.1203,"K2O":0.0388,"MgO":0.2587,"CaO":0.5821,"Al2O3":0.6644,"B2O3":0.0722,"Fe2O3":0.186,"SiO2":3.7896,"TiO2":0.0068,"P2O5":0.0027},"SiO2_Al2O3_ratio":5.7,"R2O_RO_ratio":0.1591,"fluxSum":0.9999,"x":3.7896,"y":0.6644,"imageUrl":null,"thumbnailUrl":null,"scrapedAt":null},{"id":"glazy_29731","name":"N (UCLA)","source":"glazy","cone":10,"coneRaw":"10","surface":"unknown","transparency":null,"atmosphere":"unknown","ingredients":[],"umf":{"Na2O":0.1102,"K2O":0.1365,"MgO":0.0666,"CaO":0.645,"BaO":0.0417,"Al2O3":0.2167,"B2O3":0.2952,"Fe2O3":0.0027,"SiO2":2.999,"TiO2":0.001,"P2O5":0.0005},"SiO2_Al2O3_ratio":13.84,"R2O_RO_ratio":0.2467,"fluxSum":1.0,"x":2.999,"y":0.2167,"imageUrl":null,"thumbnailUrl":null,"scrapedAt":null},{"id":"glazy_34637","name":"NR 1","source":"glazy","cone":10,"coneRaw":"10","surface":"unknown","transparency":null,"atmosphere":"oxidation","ingredients":[{"id":15131,"name":"Custer Feldspar","percentage":56,"isAdditional":false},{"id":15467,"name":"Zinc Oxide","percentage":26,"isAdditional":false},{"id":15400,"name":"Silica","percentage":10,"isAdditional":false},{"id":15457,"name":"Whiting","percentage":8.6,"isAdditional":false},{"id":15393,"name":"Rutile","percentage":5,"isAdditional":true},{"id":15264,"name":"Green nickel oxide","percentage":1,"isAdditional":true}],"umf":{"Na2O":0.0548,"K2O":0.1201,"CaO":0.1798,"ZnO":0.6453,"Al2O3":0.1886,"Fe2O3":0.007,"SiO2":1.6259,"TiO2":0.1138,"NiO":0.027},"SiO2_Al2O3_ratio":8.62,"R2O_RO_ratio":0.1749,"fluxSum":1.0,"x":1.6259,"y":0.1886,"imageUrl":null,"thumbnailUrl":null,"scrapedAt":null},{"id":"glazy_34638","name":"NR 12","source":"glazy","cone":10,"coneRaw":"10","surface":"unknown","transparency":null,"atmosphere":"oxidation","ingredients":[{"id":15349,"name":"Nepheline Syenite","percentage":76.84,"isAdditional":false},{"id":15400,"name":"Silica","percentage":7.37,"isAdditional":false},{"id":15135,"name":"Dolomite","percentage":5.26,"isAdditional":false},{"id":15457,"name":"Whiting","percentage":5.26,"isAdditional":false},{"id":15467,"name":"Zinc Oxide","percentage":5.26,"isAdditional":false},{"id":15393,"name":"Rutile","percentage":3,"isAdditional":true},{"id":15117,"name":"Cobalt Oxide","percentage":0.5,"isAdditional":true}],"umf":{"Na2O":0.3522,"K2O":0.1088,"MgO":0.0884,"CaO":0.2632,"ZnO":0.1873,"Al2O3":0.509,"Fe2O3":0.0068,"SiO2":2.606,"TiO2":0.098,"CoO":0.0181},"SiO2_Al2O3_ratio":5.12,"R2O_RO_ratio":0.461,"fluxSum":0.9999,"x":2.606,"y":0.509,"imageUrl":null,"thumbnailUrl":null,"scrapedAt":null},{"id":"glazy_34632","name":"NR 27","source":"glazy","cone":10,"coneRaw":"10","surface":"unknown","transparency":null,"atmosphere":"oxidation","ingredients":[{"id":15349,"name":"Nepheline Syenite","percentage":75,"isAdditional":false},{"id":15400,"name":"Silica","percentage":9,"isAdditional":false},{"id":15288,"name":"Kaolin","percentage":7,"isAdditional":false},{"id":15135,"name":"Dolomite","percentage":5,"isAdditional":false},{"id":15457,"name":"Whiting","percentage":3,"isAdditional":false},{"id":15443,"name":"Titanium Dioxide","percentage":3,"isAdditional":true},{"id":15117,"name":"Cobalt Oxide","percentage":0.5,"isAdditional":true}],"umf":{"Na2O":0.4728,"K2O":0.1461,"MgO":0.1158,"CaO":0.2653,"Al2O3":0.7934,"Fe2O3":0.0019,"SiO2":3.8379,"TiO2":0.1498,"CoO":0.0248},"SiO2_Al2O3_ratio":4.84,"R2O_RO_ratio":0.6189,"fluxSum":1.0,"x":3.8379,"y":0.7934,"imageUrl":null,"thumbnailUrl":null,"scrapedAt":null},{"id":"glazy_107060","name":"Napster Shino","source":"glazy","cone":10,"coneRaw":"10","surface":"unknown","transparency":null,"atmosphere":"unknown","ingredients":[],"umf":{"Li2O":0.2932,"Na2O":0.5802,"K2O":0.0996,"MgO":0.0094,"CaO":0.0176,"Al2O3":1.0631,"Fe2O3":0.0081,"SiO2":3.9459,"TiO2":0.0133,"P2O5":0.0008},"SiO2_Al2O3_ratio":3.71,"R2O_RO_ratio":0.973,"fluxSum":1.0,"x":3.9459,"y":1.0631,"imageUrl":null,"thumbnailUrl":null,"scrapedAt":null},{"id":"glazy_26539","name":"Narnia magic crystal","source":"glazy","cone":10,"coneRaw":"9-11","surface":"unknown","transparency":null,"atmosphere":"reduction","ingredients":[{"id":15131,"name":"Custer Feldspar","percentage":34.34,"isAdditional":false},{"id":15135,"name":"Dolomite","percentage":20.2,"isAdditional":false},{"id":15400,"name":"Silica","percentage":17.18,"isAdditional":false},{"id":15252,"name":"Gerstley Borate","percentage":14.14,"isAdditional":false},{"id":15439,"name":"Tennessee ball clay","percentage":14.14,"isAdditional":false},{"id":15114,"name":"Cobalt Carbonate","percentage":0.75,"isAdditional":true}],"umf":{"Na2O":0.0757,"K2O":0.1078,"MgO":0.3534,"CaO":0.4631,"Al2O3":0.2873,"B2O3":0.1558,"Fe2O3":0.0044,"SiO2":2.4037,"TiO2":0.0086,"P2O5":0.0003,"CoO":0.018},"SiO2_Al2O3_ratio":8.37,"R2O_RO_ratio":0.1835,"fluxSum":1.0,"x":2.4037,"y":0.2873,"imageUrl":null,"thumbnailUrl":null,"scrapedAt":null},{"id":"glazy_29616","name":"Neodymium Chun","source":"glazy","cone":10,"coneRaw":"9-11","surface":"unknown","transparency":null,"atmosphere":"reduction","ingredients":[{"id":15131,"name":"Custer Feldspar","percentage":33.5,"isAdditional":false},{"id":15400,"name":"Silica","percentage":29.5,"isAdditional":false},{"id":15268,"name":"Grolleg Kaolin","percentage":19,"isAdditional":false},{"id":15457,"name":"Whiting","percentage":11,"isAdditional":false},{"id":15135,"name":"Dolomite","percentage":5,"isAdditional":false},{"id":15080,"name":"Bone Ash","percentage":2,"isAdditional":false},{"id":29926,"name":"Neodymium Oxide","percentage":2,"isAdditional":true}],"umf":{"Na2O":0.0678,"K2O":0.1616,"MgO":0.1173,"CaO":0.6533,"Al2O3":0.5115,"Fe2O3":0.0043,"SiO2":4.2026,"TiO2":0.0003,"P2O5":0.0245},"SiO2_Al2O3_ratio":8.22,"R2O_RO_ratio":0.2294,"fluxSum":1.0,"x":4.2026,"y":0.5115,"imageUrl":null,"thumbnailUrl":null,"scrapedAt":null},{"id":"glazy_65837","name":"No Craze (kali mix)","source":"glazy","cone":10,"coneRaw":"10","surface":"unknown","transparency":null,"atmosphere":"unknown","ingredients":[],"umf":{"Na2O":0.0565,"K2O":0.1411,"MgO":0.3504,"CaO":0.4519,"Al2O3":0.647,"Fe2O3":0.0005,"SiO2":4.0609,"TiO2":0.0001},"SiO2_Al2O3_ratio":6.28,"R2O_RO_ratio":0.1976,"fluxSum":0.9999,"x":4.0609,"y":0.647,"imageUrl":null,"thumbnailUrl":null,"scrapedAt":null},{"id":"glazy_64054","name":"Non-Iron Blue Celadon MAC C10 Reduction","source":"glazy","cone":10,"coneRaw":"10",
