Repository: ryanlack616/stull-atlas

# stull-atlas
R.T. Stull in 1912 the Stull graph, trying to understand and improve on with new tools

File: data/glazes/glazy-processed.json (part 46 of 55)
"surface":"unknown","transparency":null,"atmosphere":"unknown","ingredients":[],"umf":{"Na2O":0.0425,"K2O":0.094,"MgO":0.0016,"CaO":0.7448,"ZnO":0.1172,"Al2O3":0.367,"Fe2O3":0.0034,"SiO2":2.8861,"TiO2":0.0029,"P2O5":0.0011},"SiO2_Al2O3_ratio":7.86,"R2O_RO_ratio":0.1365,"fluxSum":1.0001,"x":2.8861,"y":0.367,"imageUrl":null,"thumbnailUrl":null,"scrapedAt":null},{"id":"glazy_80638","name":"Number 4 Polluted Blue (almost perfect 4 3 2 1 Base)","source":"glazy","cone":10,"coneRaw":"10","surface":"unknown","transparency":null,"atmosphere":"unknown","ingredients":[],"umf":{"Na2O":0.1545,"K2O":0.1124,"MgO":0.0114,"CaO":0.7217,"Al2O3":0.4423,"Fe2O3":0.0405,"SiO2":3.7159,"TiO2":0.2399,"P2O5":0.0006},"SiO2_Al2O3_ratio":8.4,"R2O_RO_ratio":0.2669,"fluxSum":1.0,"x":3.7159,"y":0.4423,"imageUrl":null,"thumbnailUrl":null,"scrapedAt":null},{"id":"glazy_85645","name":"OVO Perfect Matte ADAPTED TO CONE 10","source":"glazy","cone":10,"coneRaw":"10","surface":"unknown","transparency":null,"atmosphere":"unknown","ingredients":[],"umf":{"Na2O":0.0343,"K2O":0.3029,"MgO":0.0272,"CaO":0.6335,"SrO":0.0021,"Al2O3":0.6825,"B2O3":0.1823,"Fe2O3":0.0171,"SiO2":3.1608,"TiO2":0.2135,"P2O5":0.0019},"SiO2_Al2O3_ratio":4.63,"R2O_RO_ratio":0.3372,"fluxSum":1.0,"x":3.1608,"y":0.6825,"imageUrl":null,"thumbnailUrl":null,"scrapedAt":null},{"id":"glazy_9035","name":"Opacified Steven Hill Clear with 1% Mason Stain 6388 (Mazerine)","source":"glazy","cone":10,"coneRaw":"10","surface":"gloss","transparency":"opaque","atmosphere":"reduction","ingredients":[{"id":15131,"name":"Custer Feldspar","percentage":36,"isAdditional":false},{"id":15400,"name":"Silica","percentage":24,"isAdditional":false},{"id":15457,"name":"Whiting","percentage":20,"isAdditional":false},{"id":15137,"name":"EP Kaolin","percentage":13,"isAdditional":false},{"id":15469,"name":"Zircopax","percentage":7,"isAdditional":false},{"id":15167,"name":"Ferro Frit 3110","percentage":4,"isAdditional":false},{"id":15072,"name":"Bentonite","percentage":3,"isAdditional":false},{"id":15483,"name":"Stain","percentage":1,"isAdditional":true}],"umf":{"Na2O":0.1038,"K2O":0.1439,"MgO":0.0066,"CaO":0.7458,"Al2O3":0.4135,"B2O3":0.0055,"Fe2O3":0.0054,"SiO2":3.6777,"TiO2":0.0022,"ZrO2":0.1373,"P2O5":0.0009},"SiO2_Al2O3_ratio":8.89,"R2O_RO_ratio":0.2477,"fluxSum":1.0001,"x":3.6777,"y":0.4135,"imageUrl":null,"thumbnailUrl":null,"scrapedAt":null},{"id":"glazy_9006","name":"Opacified Steven Hill Clear with 2% Mason Stain 6201 (Celadon)","source":"glazy","cone":10,"coneRaw":"10","surface":"gloss","transparency":"opaque","atmosphere":"reduction","ingredients":[{"id":15131,"name":"Custer Feldspar","percentage":36,"isAdditional":false},{"id":15400,"name":"Silica","percentage":24,"isAdditional":false},{"id":15457,"name":"Whiting","percentage":20,"isAdditional":false},{"id":15137,"name":"EP Kaolin","percentage":13,"isAdditional":false},{"id":15469,"name":"Zircopax","percentage":7,"isAdditional":false},{"id":15167,"name":"Ferro Frit 3110","percentage":4,"isAdditional":false},{"id":15072,"name":"Bentonite","percentage":3,"isAdditional":false},{"id":15483,"name":"Stain","percentage":2,"isAdditional":true}],"umf":{"Na2O":0.1038,"K2O":0.1439,"MgO":0.0066,"CaO":0.7458,"Al2O3":0.4135,"B2O3":0.0055,"Fe2O3":0.0054,"SiO2":3.6777,"TiO2":0.0022,"ZrO2":0.1373,"P2O5":0.0009},"SiO2_Al2O3_ratio":8.89,"R2O_RO_ratio":0.2477,"fluxSum":1.0001,"x":3.6777,"y":0.4135,"imageUrl":null,"thumbnailUrl":null,"scrapedAt":null},{"id":"glazy_9005","name":"Opacified Steven Hill Clear with 2% Mason Stain 6242 (Bermuda Green)","source":"glazy","cone":10,"coneRaw":"10","surface":"gloss","transparency":"opaque","atmosphere":"reduction","ingredients":[{"id":15131,"name":"Custer Feldspar","percentage":36,"isAdditional":false},{"id":15400,"name":"Silica","percentage":24,"isAdditional":false},{"id":15457,"name":"Whiting","percentage":20,"isAdditional":false},{"id":15137,"name":"EP Kaolin","percentage":13,"isAdditional":false},{"id":15469,"name":"Zircopax","percentage":7,"isAdditional":false},{"id":15167,"name":"Ferro Frit 3110","percentage":4,"isAdditional":false},{"id":15072,"name":"Bentonite","percentage":3,"isAdditional":false},{"id":15483,"name":"Stain","percentage":2,"isAdditional":true}],"umf":{"Na2O":0.1038,"K2O":0.1439,"MgO":0.0066,"CaO":0.7458,"Al2O3":0.4135,"B2O3":0.0055,"Fe2O3":0.0054,"SiO2":3.6777,"TiO2":0.0022,"ZrO2":0.1373,"P2O5":0.0009},"SiO2_Al2O3_ratio":8.89,"R2O_RO_ratio":0.2477,"fluxSum":1.0001,"x":3.6777,"y":0.4135,"imageUrl":null,"thumbnailUrl":null,"scrapedAt":null},{"id":"glazy_9034","name":"Opacified Steven Hill Clear with 3% Mason Stain 6108 (Walnut)","source":"glazy","cone":10,"coneRaw":"10","surface":"gloss","transparency":"opaque","atmosphere":"unknown","ingredients":[{"name":"Custer Feldspar","percentage":36,"isAdditional":false},{"name":"Silica","percentage":24,"isAdditional":false},{"name":"Whiting","percentage":20,"isAdditional":false},{"name":"EP Kaolin","percentage":13,"isAdditional":false},{"name":"Zircopax","percentage":7,"isAdditional":false},{"name":"Ferro Frit 3110","percentage":4,"isAdditional":false},{"name":"Bentonite","percentage":3,"isAdditional":false},{"name":"Stain","percentage":3,"isAdditional":true}],"umf":{"Na2O":0.1038,"K2O":0.1439,"MgO":0.0066,"CaO":0.7458,"Al2O3":0.4135,"B2O3":0.0055,"Fe2O3":0.0054,"SiO2":3.6777,"TiO2":0.0022,"ZrO2":0.1373,"P2O5":0.0009},"SiO2_Al2O3_ratio":8.89,"R2O_RO_ratio":0.2477,"fluxSum":1.0001,"x":3.6777,"y":0.4135,"imageUrl":"https://ddms6z64wp3a6.cloudfront.net/uploads/recipes/34/m_9034.59011475531be.jpg","thumbnailUrl":"https://ddms6z64wp3a6.cloudfront.net/uploads/recipes/34/s_9034.59011475531be.jpg","scrapedAt":null,"imageUrls":["https://ddms6z64wp3a6.cloudfront.net/uploads/recipes/34/m_9034.59011475531be.jpg","https://ddms6z64wp3a6.cloudfront.net/uploads/recipes/34/s_9034.59011475531be.jpg"]},{"id":"glazy_64084","name":"Opalescent Blue MAC C10 Reduction","source":"glazy","cone":10,"coneRaw":"10","surface":"unknown","transparency":null,"atmosphere":"unknown","ingredients":[],"umf":{"Na2O":0.079,"K2O":0.1419,"MgO":0.149,"CaO":0.4807,"BaO":0.1494,"Al2O3":0.2761,"B2O3":0.0887,"Fe2O3":0.0105,"SiO2":3.1587,"TiO2":0.1538,"P2O5":0.0004,"CuO":0.0412},"SiO2_Al2O3_ratio":11.44,"R2O_RO_ratio":0.2209,"fluxSum":1.0,"x":3.1587,"y":0.2761,"imageUrl":null,"thumbnailUrl":null,"scrapedAt":null},{"id":"glazy_64070","name":"Opaque Blue MAC C10","source":"glazy","cone":10,"coneRaw":"10","surface":"unknown","transparency":null,"atmosphere":"unknown","ingredients":[],"umf":{"Na2O":0.0965,"K2O":0.14,"MgO":0.3315,"CaO":0.4319,"Al2O3":0.4634,"Fe2O3":0.004,"SiO2":1.9907,"TiO2":0.0032,"P2O5":0.0012,"CoO":0.0204,"Cr2O3":0.0054},"SiO2_Al2O3_ratio":4.3,"R2O_RO_ratio":0.2365,"fluxSum":0.9999,"x":1.9907,"y":0.4634,"imageUrl":null,"thumbnailUrl":null,"scrapedAt":null},{"id":"glazy_64112","name":"Opaque Blue MAC C10 reduction","source":"glazy","cone":10,"coneRaw":"10","surface":"unknown","transparency":null,"atmosphere":"unknown","ingredients":[],"umf":{"Na2O":0.0965,"K2O":0.14,"MgO":0.3315,"CaO":0.4319,"Al2O3":0.4634,"Fe2O3":0.004,"SiO2":1.9907,"TiO2":0.0032,"P2O5":0.0012,"CoO":0.0136,"Cr2O3":0.0054},"SiO2_Al2O3_ratio":4.3,"R2O_RO_ratio":0.2365,"fluxSum":0.9999,"x":1.9907,"y":0.4634,"imageUrl":null,"thumbnailUrl":null,"scrapedAt":null},{"id":"glazy_19907","name":"Oribe","source":"glazy","cone":10,"coneRaw":"10","surface":"unknown","transparency":"opaque","atmosphere":"reduction","ingredients":[{"id":15400,"name":"Silica","percentage":35.05,"isAdditional":false},{"id":15891,"name":"Custer Feldspar (2000-2012 Ron Roy)","percentage":28.49,"isAdditional":false},{"id":15457,"name":"Whiting","percentage":17.85,"isAdditional":false},{"id":15431,"name":"Strontium Carbonate","percentage":9.35,"isAdditional":false},{"id":15433,"name":"Talc","percentage":3.98,"isAdditional":false},{"id":15137,"name":"EP Kaolin","percentage":3.33,"isAdditional":false},{"id":15080,"name":"Bone Ash","percentage":1.94,"isAdditional":false},{"id":15122,"name":"Black Copper Oxide","percentage":4.5,"isAdditional":true},{"id":15072,"name":"Bentonite","percentage":2,"isAdditional":true},{"id":15138,"name":"Epsom salts","percentage":2,"isAdditional":true}],"umf":{"Na2O":0.046,"K2O":0.0673,"MgO":0.12,"CaO":0.5822,"SrO":0.1846,"Al2O3":0.1714,"Fe2O3":0.0028,"SiO2":2.9547,"TiO2":0.0005,"P2O5":0.0182,"CuO":0.1649},"SiO2_Al2O3_ratio":17.24,"R2O_RO_ratio":0.1133,"fluxSum":1.0001,"x":2.9547,"y":0.1714,"imageUrl":null,"thumbnailUrl":null,"scrapedAt":null},{"id":"glazy_4624","name":"PV Islands","source":"glazy","cone":10,"coneRaw":"10","surface":"unknown","transparency":null,"atmosphere":"reduction","ingredients":[{"id":15369,"name":"Plastic Vitrox","percentage":90,"isAdditional":false},{"id":15422,"name":"Spodumene","percentage":10,"isAdditional":false}],"umf":{"Li2O":0.2334,"Na2O":0.1138,"K2O":0.4159,"MgO":0.0972,"CaO":0.1397,"Al2O3":1.21,"Fe2O3":0.0245,"SiO2":10.9122,"TiO2":0.0098},"SiO2_Al2O3_ratio":9.02,"R2O_RO_ratio":0.7631,"fluxSum":1.0,"x":10.9122,"y":1.21,"imageUrl":null,"thumbnailUrl":null,"scrapedAt":null},{"id":"glazy_5016","name":"PVGRASS","source":"glazy","cone":10,"coneRaw":"10","surface":"gloss","transparency":null,"atmosphere":"reduction","ingredients":[{"id":15369,"name":"Plastic Vitrox","percentage":33.33,"isAdditional":false},{"id":15407,"name":"Soda Feldspar","percentage":33.33,"isAdditional":false},{"id":15389,"name":"Redart","percentage":15.56,"isAdditional":false},{"id":15457,"name":"Whiting","percentage":15.56,"isAdditional":false},{"id":15406,"name":"Soda Ash","percentage":2.22,"isAdditional":false}],"umf":{"Na2O":0.3068,"K2O":0.0863,"MgO":0.0361,"CaO":0.5707,"Al2O3":0.4526,"Fe2O3":0.0278,"SiO2":3.4241,"TiO2":0.0089,"P2O5":0.0008},"SiO2_Al2O3_ratio":7.57,"R2O_RO_ratio":0.3931,"fluxSum":0.9999,"x":3.4241,"y":0.4526,"imageUrl":null,"thumbnailUrl":null,"scrapedAt":null},{"id":"glazy_29075","name":"Paprika","source":"glazy","cone":10,"coneRaw":"10","surface":"unknown","transparency":null,"atmosphere":"reduction","ingredients":[{"id":15131,"name":"Custer Feldspar","percentage":28,"isAdditional":false},{"id":15137,"name":"EP Kaolin","percentage":22,"isAdditional":false},{"id":15422,"name":"Spodumene","percentage":19,"isAdditional":false},{"id":15135,"name":"Dolomite","percentage":17,"isAdditional":false},{"id":15305,"name":"Kona F-4 feldspar","percentage":5,"isAdditional":false},{"id":15442,"name":"Tin Oxide","percentage":5,"isAdditional":false},{"id":15457,"name":"Whiting","percentage":4,"isAdditional":false}],"umf":{"Li2O":0.1531,"Na2O":0.0582,"K2O":0.0995,"MgO":0.2798,"CaO":0.4094,"Al2O3":0.5652,"Fe2O3":0.0037,"SiO2":2.2445,"TiO2":0.0032,"SnO2":0.0998,"P2O5":0.0012},"SiO2_Al2O3_ratio":3.97,"R2O_RO_ratio":0.3108,"fluxSum":1.0,"x":2.2445,"y":0.5652,"imageUrl":null,"thumbnailUrl":null,"scrapedAt":null},{"id":"glazy_92196","name":"Pauly's Bone Ash","source":"glazy","cone":10,"coneRaw":"10","surface":"unknown","transparency":null,"atmosphere":"unknown","ingredients":[],"umf":{"Li2O":0.3035,"Na2O":0.0284,"K2O":0.0012,"MgO":0.0009,"CaO":0.666,"Al2O3":0.1224,"B2O3":0.1228,"Fe2O3":0.0016,"SiO2":0.824,"TiO2":0.0852,"P2O5":0.2001},"SiO2_Al2O3_ratio":6.73,"R2O_RO_ratio":0.3331,"fluxSum":1.0,"x":0.824,"y":0.1224,"imageUrl":null,"thumbnailUrl":null,"scrapedAt":null},{"id":"glazy_37142","name":"Peachbloom (Hollingsworth)","source":"glazy","cone":10,"coneRaw":"10","surface":"unknown","transparency":null,"atmosphere":"unknown","ingredients":[],"umf":{"Na2O":0.2008,"K2O":0.0523,"MgO":0.2928,"CaO":0.4542,"Al2O3":0.2295,"B2O3":0.2305,"Fe2O3":0.0041,"SiO2":3.5421,"TiO2":0.0389,"SnO2":0.0225,"P2O5":0.0004,"CuO":0.0274},"SiO2_Al2O3_ratio":15.43,"R2O_RO_ratio":0.2531,"fluxSum":1.0001,"x":3.5421,"y":0.2295,"imageUrl":null,"thumbnailUrl":null,"scrapedAt":null},{"id":"glazy_3252","name":"Pepper Gray","source":"glazy","cone":10,"coneRaw":"10","surface":"unknown","transparency":"opaque","atmosphere":"reduction","ingredients":[{"id":15131,"name":"Custer Feldspar","percentage":30,"isAdditional":false},{"id":15137,"name":"EP Kaolin","percentage":27,"isAdditional":false},{"id":15400,"name":"Silica","percentage":21,"isAdditional":false},{"id":15433,"name":"Talc","percentage":11,"isAdditional":false},{"id":15457,"name":"Whiting","percentage":11,"isAdditional":false},{"id":15393,"name":"Rutile","percentage":5,"isAdditional":true},{"id":15467,"name":"Zinc Oxide","percentage":5,"isAdditional":true}],"umf":{"Na2O":0.0479,"K2O":0.1062,"MgO":0.2835,"CaO":0.3639,"ZnO":0.1986,"Al2O3":0.4816,"Fe2O3":0.0148,"SiO2":3.2752,"TiO2":0.1863,"P2O5":0.0016},"SiO2_Al2O3_ratio":6.8,"R2O_RO_ratio":0.1541,"fluxSum":1.0001,"x":3.2752,"y":0.4816,"imageUrl":null,"thumbnailUrl":null,"scrapedAt":null},{"id":"glazy_19908","name":"Pete's Blue Celadon","source":"glazy","cone":10,"coneRaw":"10","surface":"gloss","transparency":"transparent","atmosphere":"reduction","ingredients":[{"id":15062,"name":"Barium Carbonate","percentage":65.51,"isAdditional":false},{"id":15400,"name":"Silica","percentage":12.08,"isAdditional":false},{"id":15131,"name":"Custer Feldspar","percentage":8.63,"isAdditional":false},{"id":15268,"name":"Grolleg Kaolin","percentage":6.9,"isAdditional":false},{"id":15457,"name":"Whiting","percentage":6.87,"isAdditional":false},{"id":15442,"name":"Tin Oxide","percentage":1,"isAdditional":true},{"id":15464,"name":"Yellow Iron Oxide","percentage":0.5,"isAdditional":true}],"umf":{"Na2O":0.0103,"K2O":0.0253,"MgO":0.0012,"CaO":0.1664,"BaO":0.7967,"Al2O3":0.0946,"Fe2O3":0.0075,"SiO2":0.8511,"TiO2":0.0001,"SnO2":0.0159},"SiO2_Al2O3_ratio":9.0,"R2O_RO_ratio":0.0356,"fluxSum":0.9999,"x":0.8511,"y":0.0946,"imageUrl":null,"thumbnailUrl":null,"scrapedAt":null},{"id":"glazy_64052","name":"Pete's Celedon MAC C10 Reduction","source":"glazy","cone":10,"coneRaw":"10","surface":"unknown","transparency":null,"atmosphere":"unknown","ingredients":[],"umf":{"Na2O":0.1709,"K2O":0.1467,"MgO":0.0112,"CaO":0.6711,"Al2O3":0.5145,"Fe2O3":0.0151,"SiO2":3.9453,"TiO2":0.0061},"SiO2_Al2O3_ratio":7.67,"R2O_RO_ratio":0.3176,"fluxSum":0.9999,"x":3.9453,"y":0.5145,"imageUrl":null,"thumbnailUrl":null,"scrapedAt":null},{"id":"glazy_30025","name":"Pete's Copper Red","source":"glazy","cone":10,"coneRaw":"10","surface":"unknown","transparency":null,"atmosphere":"reduction","ingredients":[{"id":15131,"name":"Custer Feldspar","percentage":73.8,"isAdditional":false},{"id":15457,"name":"Whiting","percentage":11.6,"isAdditional":false},{"id":15252,"name":"Gerstley Borate","percentage":10.2,"isAdditional":false},{"id":15400,"name":"Silica","percentage":5,"isAdditional":false},{"id":15442,"name":"Tin Oxide","percentage":1,"isAdditional":false},{"id":15120,"name":"Copper Carbonate","percentage":0.03,"isAdditional":false}],"umf":{"Na2O":0.151,"K2O":0.2811,"MgO":0.0316,"CaO":0.5363,"Al2O3":0.4427,"B2O3":0.1401,"Fe2O3":0.0026,"SiO2":3.3832,"TiO2":0.0005,"SnO2":0.0237,"P2O5":0.0003,"CuO":0.0087},"SiO2_Al2O3_ratio":7.64,"R2O_RO_ratio":0.4321,"fluxSum":1.0,"x":3.3832,"y":0.4427,"imageUrl":null,"thumbnailUrl":null,"scrapedAt":null},{"id":"glazy_64089","name":"Pete's Cranberry Red MAC C10 reduction","source":"glazy","cone":10,"coneRaw":"10","surface":"unknown","transparency":null,"atmosphere":"unknown","ingredients":[],"umf":{"Na2O":0.151,"K2O":0.2811,"MgO":0.0316,"CaO":0.5363,"Al2O3":0.4427,"B2O3":0.1401,"Fe2O3":0.0026,"SiO2":3.3832,"TiO2":0.0005,"SnO2":0.0237,"P2O5":0.0003,"CuO":0.0101},"SiO2_Al2O3_ratio":7.64,"R2O_RO_ratio":0.4321,"fluxSum":1.0,"x":3.3832,"y":0.4427,"imageUrl":null,"thumbnailUrl":null,"scrapedAt":null},{"id":"glazy_11913","name":"Phil's 103 White","source":"glazy","cone":10,"coneRaw":"10","surface":"unknown","transparency":"opaque","atmosphere":"reduction","ingredients":[{"id":15470,"name":"Minspar 200","percentage":51,"isAdditional":false},{"id":15137,"name":"EP Kaolin","percentage":17.1,"isAdditional":false},{"id":15135,"name":"Dolomite","percentage":15.6,"isAdditional":false},{"id":15400,"name":"Silica","percentage":10.6,"isAdditional":false},{"id":15331,"name":"Magnesium carbonate","percentage":5.7,"isAdditional":false},{"id":15469,"name":"Zircopax","percentage":1,"isAdditional":true}],"umf":{"Na2O":0.164,"K2O":0.0697,"MgO":0.4649,"CaO":0.3013,"Al2O3":0.4733,"Fe2O3":0.0031,"SiO2":2.7282,"TiO2":0.0025,"ZrO2":0.0166,"P2O5":0.001},"SiO2_Al2O3_ratio":5.76,"R2O_RO_ratio":0.2337,"fluxSum":0.9999,"x":2.7282,"y":0.4733,"imageUrl":null,"thumbnailUrl":null,"scrapedAt":null},{"id":"glazy_561","name":"Pink-Beige","source":"glazy","cone":10,"coneRaw":"10","surface":"unknown","transparency":null,"atmosphere":"unknown","ingredients":[{"id":15371,"name":"Potash Feldspar","percentage":43.01,"isAdditional":false},{"id":15400,"name":"Silica","percentage":21.51,"isAdditional":false},{"id":15457,"name":"Whiting","percentage":21.51,"isAdditional":false},{"id":15137,"name":"EP Kaolin","percentage":10.75,"isAdditional":false},{"id":15467,"name":"Zinc Oxide","percentage":3.23,"isAdditional":false},{"id":15393,"name":"Rutile","percentage":7.53,"isAdditional":true},{"id":15072,"name":"Bentonite","percentage":2.15,"isAdditional":true}],"umf":{"Na2O":0.0035,"K2O":0.2318,"MgO":0.004,"CaO":0.6426,"ZnO":0.1181,"Al2O3":0.3598,"Fe2O3":0.0168,"SiO2":2.7517,"TiO2":0.2541,"P2O5":0.0006},"SiO2_Al2O3_ratio":7.65,"R2O_RO_ratio":0.2353,"fluxSum":1.0,"x":2.7517,"y":0.3598,"imageUrl":null,"thumbnailUrl":null,"scrapedAt":null},{"id":"glazy_4623","name":"Plastic Dolomite","source":"glazy","cone":10,"coneRaw":"10","surface":"unknown","transparency":null,"atmosphere":"reduction","ingredients":[{"id":15369,"name":"Plastic Vitrox","percentage":85,"isAdditional":false},{"id":15135,"name":"Dolomite","percentage":15,"isAdditional":false}],"umf":{"Na2O":0.0501,"K2O":0.1832,"MgO":0.374,"CaO":0.3927,"Al2O3":0.43,"Fe2O3":0.0108,"SiO2":4.395,"TiO2":0.0043},"SiO2_Al2O3_ratio":10.22,"R2O_RO_ratio":0.2333,"fluxSum":1.0,"x":4.395,"y":0.43,"imageUrl":null,"thumbnailUrl":null,"scrapedAt":null},{"id":"glazy_3567","name":"Pumice celadon (no barium)","source":"glazy","cone":10,"coneRaw":"10","surface":"gloss","transparency":"translucent","atmosphere":"reduction","ingredients":[{"id":15607,"name":"Vansil W-30 Wollastonite","percentage":23,"isAdditional":false},{"id":15502,"name":"Custer - new","percentage":22,"isAdditional":false},{"id":15609,"name":"Hess Pumice","percentage":21,"isAdditional":false},{"id":15400,"name":"Silica","percentage":17,"isAdditional":false},{"id":15268,"name":"Grolleg Kaolin","percentage":15,"isAdditional":false}],"umf":{"Na2O":0.0813,"K2O":0.1107,"MgO":0.0475,"CaO":0.7592,"Al2O3":0.4633,"Fe2O3":0.0154,"SiO2":4.5207,"TiO2":0.0013,"MnO":0.0013},"SiO2_Al2O3_ratio":9.76,"R2O_RO_ratio":0.1922,"fluxSum":0.9987,"x":4.5207,"y":0.4633,"imageUrl":null,"thumbnailUrl":null,"scrapedAt":null},{"id":"glazy_20783","name":"Purple Glaze","source":"glazy","cone":10,"coneRaw":"10","surface":"unknown","transparency":null,"atmosphere":"unknown","ingredients":[],"umf":{"Na2O":0.0988,"K2O":0.1603,"MgO":0.2323,"CaO":0.4351,"BaO":0.0736,"Al2O3":0.2874,"B2O3":0.1396,"Fe2O3":0.0209,"SiO2":3.8692,"TiO2":0.0007,"P2O5":0.0004,"CuO":0.0372},"SiO2_Al2O3_ratio":13.46,"R2O_RO_ratio":0.2591,"fluxSum":1.0001,"x":3.8692,"y":0.2874,"imageUrl":null,"thumbnailUrl":null,"scrapedAt":null},{"id":"glazy_8783","name":"Purple Haze","source":"glazy","cone":10,"coneRaw":"9-11","surface":"gloss","transparency":null,"atmosphere":"reduction","ingredients":[{"id":15131,"name":"Custer Feldspar","percentage":50,"isAdditional":false},{"id":15400,"name":"Silica","percentage":21.3,"isAdditional":false},{"id":15457,"name":"Whiting","percentage":8.8,"isAdditional":false},{"id":15252,"name":"Gerstley Borate","percentage":6.9,"isAdditional":false},{"id":15135,"name":"Dolomite","percentage":6.4,"isAdditional":false},{"id":15467,"name":"Zinc Oxide","percentage":4.2,"isAdditional":false},{"id":15288,"name":"Kaolin","percentage":2.7,"isAdditional":false},{"id":15443,"name":"Titanium Dioxide","percentage":3.5,"isAdditional":true},{"id":15442,"name":"Tin Oxide","percentage":3.2,"isAdditional":true},{"id":15120,"name":"Copper Carbonate","percentage":1.1,"isAdditional":true}],"umf":{"Na2O":0.0385,"K2O":0.2285,"MgO":0.1257,"CaO":0.4516,"ZnO":0.1557,"Al2O3":0.3145,"B2O3":0.0797,"Fe2O3":0.0032,"SiO2":2.8985,"TiO2":0.1254,"SnO2":0.0661,"P2O5":0.0003,"CuO":0.0269},"SiO2_Al2O3_ratio":9.22,"R2O_RO_ratio":0.267,"fluxSum":1.0,"x":2.8985,"y":0.3145,"imageUrl":null,"thumbnailUrl":null,"scrapedAt":null},{"id":"glazy_8043","name":"RA's Furry Magic","source":"glazy","cone":10,"coneRaw":"10","surface":"unknown","transparency":null,"atmosphere":"reduction","ingredients":[{"id":15131,"name":"Custer Feldspar","percentage":39.17,"isAdditional":false},{"id":15252,"name":"Gerstley Borate","percentage":17.31,"isAdditional":false},{"id":15400,"name":"Silica","percentage":14.66,"isAdditional":false},{"id":15062,"name":"Barium Carbonate","percentage":9.42,"isAdditional":false},{"id":15137,"name":"EP Kaolin","percentage":8.25,"isAdditional":false},{"id":15457,"name":"Whiting","percentage":7.72,"isAdditional":false},{"id":15323,"name":"Lithium Carbonate","percentage":2.1,"isAdditional":false},{"id":15058,"name":"Ball Clay","percentage":1.38,"isAdditional":false},{"id":15443,"name":"Titanium Dioxide","percentage":7.63,"isAdditional":true},{"id":15467,"name":"Zinc Oxide","percentage":3.54,"isAdditional":true},{"id":15464,"name":"Yellow Iron Oxide","percentage":1.67,"isAdditional":true}],"umf":{"Li2O":0.0823,"Na2O":0.0872,"K2O":0.1229,"MgO":0.0441,"CaO":0.4012,"BaO":0.1372,"ZnO":0.1251,"Al2O3":0.2893,"B2O3":0.1916,"Fe2O3":0.0298,"SiO2":2.3276,"TiO2":0.2769,"P2O5":0.0008},"SiO2_Al2O3_ratio":8.05,"R2O_RO_ratio":0.2924,"fluxSum":1.0,"x":2.3276,"y":0.2893,"imageUrl":null,"thumbnailUrl":null,"scrapedAt":null},{"id":"glazy_53627","name":"RGH Titanium Crystal Test 1","source":"glazy","cone":10,"coneRaw":"9-11","surface":"unknown","transparency":null,"atmosphere":"unknown","ingredients":[],"umf":{"Na2O":0.1027,"K2O":0.1292,"MgO":0.0107,"CaO":0.5177,"SrO":0.2393,"Al2O3":0.4709,"Fe2O3":0.0092,"SiO2":2.6469,"TiO2":0.2593,"P2O5":0.0047,"MnO":0.0005},"SiO2_Al2O3_ratio":5.62,"R2O_RO_ratio":0.232,"fluxSum":0.9996,"x":2.6469,"y":0.4709,"imageUrl":null,"thumbnailUrl":null,"scrapedAt":null},{"id":"glazy_53630","name":"RGH Titanium Crystal Test 2","source":"glazy","cone":10,"coneRaw":"9-11","surface":"unknown","transparency":null,"atmosphere":"unknown","ingredients":[],"umf":{"Na2O":0.1115,"K2O":0.1331,"MgO":0.0106,"CaO":0.4713,"SrO":0.1971,"ZnO":0.0759,"Al2O3":0.465,"B2O3":0.0238,"Fe2O3":0.007,"SiO2":2.7223,"TiO2":0.2373,"P2O5":0.0059,"MnO":0.0005},"SiO2_Al2O3_ratio":5.85,"R2O_RO_ratio":0.2447,"fluxSum":0.9995,"x":2.7223,"y":0.465,"imageUrl":null,"thumbnailUrl":null,"scrapedAt":null},{"id":"glazy_9053","name":"ROSE FLUO (variation)","source":"glazy","cone":10,"coneRaw":"10","surface":"gloss","transparency":null,"atmosphere":"oxidation","ingredients":[{"id":15131,"name":"Custer Feldspar","percentage":40,"isAdditional":false},{"id":15889,"name":"Quartz / Silice 325M","percentage":30,"isAdditional":false},{"id":15457,"name":"Whiting","percentage":20,"isAdditional":false},{"id":15890,"name":"KAOLIN (EPK)","percentage":10,"isAdditional":false},{"id":15442,"name":"Tin Oxide","percentage":8,"isAdditional":true},{"id":15108,"name":"Chrome Oxide","percentage":0.4,"isAdditional":true}],"umf":{"Na2O":0.0733,"K2O":0.1608,"CaO":0.7659,"Al2O3":0.39,"Fe2O3":0.0009,"SiO2":3.889,"SnO2":0.201,"Cr2O3":0.01},"SiO2_Al2O3_ratio":9.97,"R2O_RO_ratio":0.2341,"fluxSum":1.0,"x":3.889,"y":0.39,"imageUrl":null,"thumbnailUrl":null,"scrapedAt":null},{"id":"glazy_37005","name":"Red Solo Cup (stain version)","source":"glazy","cone":10,"coneRaw":"10","surface":"unknown","transparency":null,"atmosphere":"reduction","ingredients":[{"id":15407,"name":"Soda Feldspar","percentage":50.17,"isAdditional":false},{"id":15400,"name":"Silica","percentage":22.3,"isAdditional":false},{"id":36098,"name":"Whitewater Limestone","percentage":14.5,"isAdditional":false},{"id":15319,"name":"Lepidolite","percentage":13.04,"isAdditional":false},{"id":15492,"name":"Red stain","percentage":5,"isAdditional":true},{"id":15442,"name":"Tin Oxide","percentage":2,"isAdditional":true}],"umf":{"Li2O":0.0328,"Na2O":0.2386,"K2O":0.0253,"MgO":0.3746,"CaO":0.3286,"Al2O3":0.3284,"Fe2O3":0.0023,"SiO2":2.6546,"SnO2":0.0331},"SiO2_Al2O3_ratio":8.08,"R2O_RO_ratio":0.2967,"fluxSum":0.9999,"x":2.6546,"y":0.3284,"imageUrl":null,"thumbnailUrl":null,"scrapedAt":null},{"id":"glazy_57643","name":"Reeves Green","source":"glazy","cone":10,"coneRaw":"10","surface":"gloss","transparency":null,"atmosphere":"reduction","ingredients":[{"id":15657,"name":"Custer Feldspar (1989)","percentage":75,"isAdditional":false},{"id":15457,"name":"Whiting","percentage":15,"isAdditional":false},{"id":15288,"name":"Kaolin","percentage":5,"isAdditional":false},{"id":15400,"name":"Silica","percentage":5,"isAdditional":false},{"id":15108,"name":"Chrome Oxide","percentage":4,"isAdditional":true}],"umf":{"Na2O":0.1379,"K2O":0.2921,"MgO":0.0059,"CaO":0.5642,"Al2O3":0.5442,"Fe2O3":0.005,"SiO2":3.6667,"TiO2":0.0009,"P2O5":0.0003,"Cr2O3":0.0959},"SiO2_Al2O3_ratio":6.74,"R2O_RO_ratio":0.43,"fluxSum":1.0001,"x":3.6667,"y":0.5442,"imageUrl":null,"thumbnailUrl":null,"scrapedAt":null},{"id":"glazy_97437","name":"Reeves Green (Toms variation)","source":"glazy","cone":10,"coneRaw":"10","surface":"gloss","transparency":null,"atmosphere":"unknown","ingredients":[],"umf":{"Na2O":0.1416,"K2O":0.3221,"MgO":0.0061,"CaO":0.5301,"Al2O3":0.5639,"Fe2O3":0.0032,"SiO2":3.4239,"TiO2":0.0004,"Cr2O3":0.0301},"SiO2_Al2O3_ratio":6.07,"R2O_RO_ratio":0.4637,"fluxSum":0.9999,"x":3.4239,"y":0.5639,"imageUrl":null,"thumbnailUrl":null,"scrapedAt":null},{"id":"glazy_5025","name":"Reitz M-2","source":"glazy","cone":10,"coneRaw":"10","surface":"unknown","transparency":null,"atmosphere":"reduction","ingredients":[{"id":15349,"name":"Nepheline Syenite","percentage":70,"isAdditional":false},{"id":15364,"name":"Petalite","percentage":15,"isAdditional":false},{"id":15298,"name":"Kentucky OM #4 Ball Clay","percentage":8,"isAdditional":false},{"id":15457,"name":"Whiting","percentage":5,"isAdditional":false},{"id":15252,"name":"Gerstley Borate","percentage":2,"isAdditional":false},{"id":15393,"name":"Rutile","percentage":2,"isAdditional":true},{"id":15114,"name":"Cobalt Carbonate","percentage":1,"isAdditional":true}],"umf":{"Li2O":0.1008,"Na2O":0.4638,"K2O":0.145,"MgO":0.0176,"CaO":0.2728,"Al2O3":0.8525,"B2O3":0.0318,"Fe2O3":0.0094,"SiO2":4.0513,"TiO2":0.0981,"P2O5":0.0001,"CoO":0.0347},"SiO2_Al2O3_ratio":4.75,"R2O_RO_ratio":0.7096,"fluxSum":1.0,"x":4.0513,"y":0.8525,"imageUrl":null,"thumbnailUrl":null,"scrapedAt":null},{"id":"glazy_66226","name":"Rexrode Yellow (kali mix)","source":"glazy","cone":10,"coneRaw":"10","surface":"unknown","transparency":null,"atmosphere":"unknown","ingredients":[],"umf":{"Na2O":0.1176,"K2O":0.0788,"MgO":0.2425,"CaO":0.2508,"BaO":0.3103,"Al2O3":0.3166,"Fe2O3":0.0623,"SiO2":1.5877,"ZrO2":0.0896},"SiO2_Al2O3_ratio":5.01,"R2O_RO_ratio":0.1964,"fluxSum":1.0,"x":1.5877,"y":0.3166,"imageUrl":null,"thumbnailUrl":null,"scrapedAt":null},{"id":"glazy_57644","name":"Rich Blue","source":"glazy","cone":10,"coneRaw":"10","surface":"satin","transparency":"opaque","atmosphere":"unknown","ingredients":[{"name":"Custer Feldspar","percentage":39,"isAdditional":false},{"name":"EP Kaolin","percentage":25,"isAdditional":false},{"name":"Dolomite","percentage":21,"isAdditional":false},{"name":"Silica","percentage":11,"isAdditional":false},{"name":"Gerstley Borate","percentage":2,"isAdditional":false},{"name":"Whiting","percentage":2,"isAdditional":false},{"name":"Cobalt Carbonate","percentage":1,"isAdditional":true}],"umf":{"Na2O":0.0632,"K2O":0.1311,"MgO":0.3604,"CaO":0.4453,"Al2O3":0.485,"B2O3":0.0238,"Fe2O3":0.0046,"SiO2":2.5448,"TiO2":0.0038,"P2O5":0.0015,"CoO":0.026},"SiO2_Al2O3_ratio":5.25,"R2O_RO_ratio":0.1943,"fluxSum":1.0,"x":2.5448,"y":0.485,"imageUrl":"https://ddms6z64wp3a6.cloudfront.net/uploads/recipes/44/m_57644.5e1be6b9ad954.jpg","thumbnailUrl":"https://ddms6z64wp3a6.cloudfront.net/uploads/recipes/44/s_57644.5e1be6b9ad954.jpg","scrapedAt":null,"imageUrls":["https://ddms6z64wp3a6.cloudfront.net/uploads/recipes/44/m_57644.5e1be6b9ad954.jpg","https://ddms6z64wp3a6.cloudfront.net/uploads/recipes/44/m_57644.5e837facc5d1e.jpg","https://ddms6z64wp3a6.cloudfront.net/uploads/recipes/44/m_57644.5e837fea86fac.jpg","https://ddms6z64wp3a6.cloudfront.net/uploads/recipes/44/s_57644.5e1be6b9ad954.jpg","https://ddms6z64wp3a6.cloudfront.net/uploads/recipes/44/s_57644.5e837facc5d1e.jpg","https://ddms6z64wp3a6.cloudfront.net/uploads/recipes/44/s_57644.5e837fea86fac.jpg"]},{"id":"glazy_592","name":"Robbie's Y Glaze for Exteriors","source":"glazy","cone":10,"coneRaw":"10","surface":"unknown","transparency":null,"atmosphere":"reduction","ingredients":[{"id":15131,"name":"Custer Feldspar","percentage":48.37,"isAdditional":false},{"id":15457,"name":"Whiting","percentage":28,"isAdditional":false},{"id":15400,"name":"Silica","percentage":12.89,"isAdditional":false},{"id":15137,"name":"EP Kaolin","percentage":10.74,"isAdditional":false},{"id":15443,"name":"Titanium Dioxide","percentage":8.6,"isAdditional":true},{"id":15072,"name":"Bentonite","percentage":2.15,"isAdditional":true}],"umf":{"Na2O":0.068,"K2O":0.1438,"MgO":0.0037,"CaO":0.7844,"Al2O3":0.3438,"Fe2O3":0.0036,"SiO2":2.4048,"TiO2":0.2994,"P2O5":0.0005},"SiO2_Al2O3_ratio":6.99,"R2O_RO_ratio":0.2118,"fluxSum":0.9999,"x":2.4048,"y":0.3438,"imageUrl":null,"thumbnailUrl":null,"scrapedAt":null},{"id":"glazy_8057","name":"Rohit's Rutile","source":"glazy","cone":10,"coneRaw":"10","surface":"unknown","transparency":null,"atmosphere":"reduction","ingredients":[{"id":15349,"name":"Nepheline Syenite","percentage":39.3,"isAdditional":false},{"id":15258,"name":"Goldart","percentage":18,"isAdditional":false},{"id":15252,"name":"Gerstley Borate","percentage":16.5,"isAdditional":false},{"id":15400,"name":"Silica","percentage":12,"isAdditional":false},{"id":15406,"name":"Soda Ash","percentage":10,"isAdditional":false},{"id":15323,"name":"Lithium Carbonate","percentage":4.3,"isAdditional":false},{"id":15393,"name":"Rutile","percentage":3,"isAdditional":true},{"id":15260,"name":"Granular ilmenite","percentage":2,"isAdditional":true},{"id":15467,"name":"Zinc Oxide","percentage":2,"isAdditional":true}],"umf":{"Li2O":0.1722,"Na2O":0.4524,"K2O":0.0691,"MgO":0.0502,"CaO":0.1839,"ZnO":0.0722,"Al2O3":0.418,"B2O3":0.1865,"Fe2O3":0.012,"SiO2":2.3582,"TiO2":0.1505,"P2O5":0.0003},"SiO2_Al2O3_ratio":5.64,"R2O_RO_ratio":0.6937,"fluxSum":1.0,"x":2.3582,"y":0.418,"imageUrl":null,"thumbnailUrl":null,"scrapedAt":null},{"id":"glazy_8479","name":"Rohit's Rutile (Iron Body)","source":"glazy","cone":10,"coneRaw":"10","surface":"unknown","transparency":null,"atmosphere":"reduction","ingredients":[{"id":15349,"name":"Nepheline Syenite","percentage":38.2,"isAdditional":false},{"id":15400,"name":"Silica","percentage":19,"isAdditional":false},{"id":15258,"name":"Goldart","percentage":17.5,"isAdditional":false},{"id":15252,"name":"Gerstley Borate","percentage":16.5,"isAdditional":false},{"id":15406,"name":"Soda Ash","percentage":4.5,"isAdditional":false},{"id":15323,"name":"Lithium Carbonate","percentage":4.3,"isAdditional":false},{"id":15393,"name":"Rutile","percentage":3,"isAdditional":true},{"id":15260,"name":"Granular ilmenite","percentage":2,"isAdditional":true},{"id":15467,"name":"Zinc Oxide","percentage":2,"isAdditional":true}],"umf":{"Li2O":0.1998,"Na2O":0.3677,"K2O":0.078,"MgO":0.058,"CaO":0.2128,"ZnO":0.0837,"Al2O3":0.4716,"B2O3":0.2164,"Fe2O3":0.0138,"SiO2":3.0792,"TiO2":0.1743,"P2O5":0.0004},"SiO2_Al2O3_ratio":6.53,"R2O_RO_ratio":0.6455,"fluxSum":1.0,"x":3.0792,"y":0.4716,"imageUrl":null,"thumbnailUrl":null,"scrapedAt":null},{"id":"glazy_29350","name":"Ron's Mustard","source":"glazy","cone":10,"coneRaw":"10","surface":"unknown","transparency":null,"atmosphere":"reduction","ingredients":[{"id":15349,"name":"Nepheline Syenite","percentage":22,"isAdditional":false},{"id":15433,"name":"Talc","percentage":20,"isAdditional":false},{"id":15364,"name":"Petalite","percentage":14,"isAdditional":false},{"id":15458,"name":"Wollastonite","percentage":14,"isAdditional":false},{"id":15469,"name":"Zircopax","percentage":10,"isAdditional":false},{"id":15171,"name":"Ferro Frit 3195","percentage":8,"isAdditional":false},{"id":15137,"name":"EP Kaolin","percentage":4,"isAdditional":false},{"id":15400,"name":"Silica","percentage":4,"isAdditional":false},{"id":15457,"name":"Whiting","percentage":4,"isAdditional":false},{"id":15465,"name":"Yellow Ochre","percentage":5,"isAdditional":true}],"umf":{"Li2O":0.055,"Na2O":0.1017,"K2O":0.0263,"MgO":0.3832,"CaO":0.4338,"Al2O3":0.258,"B2O3":0.0627,"Fe2O3":0.0174,"SiO2":2.4138,"TiO2":0.0005,"ZrO2":0.1316,"P2O5":0.0002},"SiO2_Al2O3_ratio":9.36,"R2O_RO_ratio":0.183,"fluxSum":1.0,"x":2.4138,"y":0.258,"imageUrl":null,"thumbnailUrl":null,"scrapedAt":null},{"id":"glazy_6392","name":"Ru Moku","source":"glazy","cone":10,"coneRaw":"10","surface":"unknown","transparency":"translucent","atmosphere":"reduction","ingredients":[{"id":15131,"name":"Custer Feldspar","percentage":62.7,"isAdditional":false},{"id":15252,"name":"Gerstley Borate","percentage":14.5,"isAdditional":false},{"id":15400,"name":"Silica","percentage":14.5,"isAdditional":false},{"id":15457,"name":"Whiting","percentage":8.3,"isAdditional":false},{"id":15072,"name":"Bentonite","percentage":3,"isAdditional":true},{"id":15393,"name":"Rutile","percentage":3,"isAdditional":true},{"id":15387,"name":"Red Iron Oxide","percentage":2,"isAdditional":true}],"umf":{"Na2O":0.1584,"K2O":0.2598,"MgO":0.0542,"CaO":0.5276,"Al2O3":0.4306,"B2O3":0.2148,"Fe2O3":0.0584,"SiO2":3.9312,"TiO2":0.1308,"P2O5":0.0004},"SiO2_Al2O3_ratio":9.13,"R2O_RO_ratio":0.4182,"fluxSum":1.0,"x":3.9312,"y":0.4306,"imageUrl":null,"thumbnailUrl":null,"scrapedAt":null},{"id":"glazy_69056","name":"Runny Purple ^10","source":"glazy","cone":10,"coneRaw":"9-11","surface":"unknown","transparency":null,"atmosphere":"unknown","ingredients":[],"umf":{"Na2O":0.0945,"K2O":0.1469,"MgO":0.1341,"CaO":0.4793,"ZnO":0.1452,"Al2O3":0.2692,"B2O3":0.1535,"Fe2O3":0.0044,"SiO2":2.7455,"TiO2":0.0175,"SnO2":0.0196,"P2O5":0.0004,"CuO":0.0239,"CoO":0.0124},"SiO2_Al2O3_ratio":10.2,"R2O_RO_ratio":0.2414,"fluxSum":1.0,"x":2.7455,"y":0.2692,"imageUrl":null,"thumbnailUrl":null,"scrapedAt":null},{"id":"glazy_97270","name":"Rusty gold/green matte","source":"glazy","cone":10,"coneRaw":"10","surface":"unknown","transparency":null,"atmosphere":"unknown","ingredients":[],"umf":{"Na2O":0.1135,"K2O":0.0799,"MgO":0.0411,"CaO":0.7655,"Al2O3":0.6939,"Fe2O3":0.047,"SiO2":2.5388,"TiO2":0.0243,"P2O5":0.0016},"SiO2_Al2O3_ratio":3.66,"R2O_RO_ratio":0.1934,"fluxSum":1.0,"x":2.5388,"y":0.6939,"imageUrl":null,"thumbnailUrl":null,"scrapedAt":null},{"id":"glazy_8897","name":"Rutile Blue","source":"glazy","cone":10,"coneRaw":"10","surface":"gloss","transparency":"opaque","atmosphere":"reduction","ingredients":[{"id":15131,"name":"Custer Feldspar","percentage":30,"isAdditional":false},{"id":15400,"name":"Silica","percentage":26.3,"isAdditional":false},{"id":15137,"name":"EP Kaolin","percentage":16.8,"isAdditional":false},{"id":15135,"name":"Dolomite","percentage":15.8,"isAdditional":false},{"id":15457,"name":"Whiting","percentage":11.1,"isAdditional":false},{"id":15393,"name":"Rutile","percentage":8,"isAdditional":true}],"umf":{"Na2O":0.0442,"K2O":0.0976,"MgO":0.2595,"CaO":0.5986,"Al2O3":0.3355,"Fe2O3":0.0179,"SiO2":2.729,"TiO2":0.2735,"P2O5":0.0009},"SiO2_Al2O3_ratio":8.13,"R2O_RO_ratio":0.1418,"fluxSum":0.9999,"x":2.729,"y":0.3355,"imageUrl":null,"thumbnailUrl":null,"scrapedAt":null},{"id":"glazy_11236","name":"Rutile Blue 1","source":"glazy","cone":10,"coneRaw":"10","surface":"gloss","transparency":"opaque","atmosphere":"unknown","ingredients":[],"umf":{"Na2O":0.0558,"K2O":0.1234,"MgO":0.0019,"CaO":0.8189,"Al2O3":0.4618,"Fe2O3":0.0213,"SiO2":3.9292,"TiO2":0.3137,"P2O5":0.0014},"SiO2_Al2O3_ratio":8.51,"R2O_RO_ratio":0.1792,"fluxSum":1.0,"x":3.9292,"y":0.4618,"imageUrl":null,"thumbnailUrl":null,"scrapedAt":null},{"id":"glazy_27933","name":"Rutile Blue Pink","source":"glazy","cone":10,"coneRaw":"10","surface":"gloss","transparency":null,"atmosphere":"reduction","ingredients":[{"id":15131,"name":"Custer Feldspar","percentage":33.52,"isAdditional":false},{"id":15400,"name":"Silica","percentage":24.24,"isAdditional":false},{"id":15252,"name":"Gerstley Borate","percentage":10.89,"isAdditional":false},{"id":15062,"name":"Barium Carbonate","percentage":8.81,"isAdditional":false},{"id":15137,"name":"EP Kaolin","percentage":8.05,"isAdditional":false},{"id":15135,"name":"Dolomite","percentage":6.15,"isAdditional":false},{"id":15393,"name":"Rutile","percentage":4.75,"isAdditional":false},{"id":15457,"name":"Whiting","percentage":3.6,"isAdditional":false}],"umf":{"Na2O":0.091,"K2O":0.1417,"MgO":0.1679,"CaO":0.4255,"BaO":0.1739,"Al2O3":0.337,"B2O3":0.1634,"Fe2O3":0.0149,"SiO2":3.4051,"TiO2":0.2107,"P2O5":0.0009},"SiO2_Al2O3_ratio":10.1,"R2O_RO_ratio":0.2327,"fluxSum":1.0,"x":3.4051,"y":0.337,"imageUrl":null,"thumbnailUrl":null,"scrapedAt":null},{"id":"glazy_7980","name":"Rutile Green","source":"glazy","cone":10,"coneRaw":"10","surface":"unknown","transparency":"opaque","atmosphere":"reduction","ingredients":[{"id":15131,"name":"Custer Feldspar","percentage":27.78,"isAdditional":false},{"id":15400,"name":"Silica","percentage":24.35,"isAdditional":false},{"id":15137,"name":"EP Kaolin","percentage":15.56,"isAdditional":false},{"id":15135,"name":"Dolomite","percentage":14.63,"isAdditional":false},{"id":15457,"name":"Whiting","percentage":10.28,"isAdditional":false},{"id":15393,"name":"Rutile","percentage":7.41,"isAdditional":false},{"id":15120,"name":"Copper Carbonate","percentage":2.55,"isAdditional":true}],"umf":{"Na2O":0.0442,"K2O":0.0976,"MgO":0.2595,"CaO":0.5987,"Al2O3":0.3355,"Fe2O3":0.0179,"SiO2":2.7288,"TiO2":0.2736,"P2O5":0.0009,"CuO":0.067},"SiO2_Al2O3_ratio":8.13,"R2O_RO_ratio":0.1418,"fluxSum":1.0,"x":2.7288,"y":0.3355,"imageUrl":null,"thumbnailUrl":null,"scrapedAt":null},{"id":"glazy_5040","name":"S.S.G.","source":"glazy","cone":10,"coneRaw":"10","surface":"unknown","transparency":null,"atmosphere":"reduction","ingredients":[{"id":15302,"name":"Kingman Feldspar","percentage":41.46,"isAdditional":false},{"id":15433,"name":"Talc","percentage":18.29,"isAdditional":false},{"id":15400,"name":"Silica","percentage":17.07,"isAdditional":false},{"id":15119,"name":"Colemanite","percentage":9.76,"isAdditional":false},{"id":15135,"name":"Dolomite","percentage":8.54,"isAdditional":false},{"id":15288,"name":"Kaolin","percentage":2.44,"isAdditional":false},{"id":15387,"name":"Red Iron Oxide","percentage":2.44,"isAdditional":false}],"umf":{"Na2O":0.0524,"K2O":0.148,"MgO":0.5347,"CaO":0.265,"Al2O3":0.24,"B2O3":0.1993,"Fe2O3":0.0414,"SiO2":2.6667},"SiO2_Al2O3_ratio":11.11,"R2O_RO_ratio":0.2004,"fluxSum":1.0001,"x":2.6667,"y":0.24,"imageUrl":null,"thumbnailUrl":null,"scrapedAt":null},{"id":"glazy_95572","name":"STG - Shiny Transparent Glaze (Antoinette Badenhorst)","source":"glazy","cone":10,"coneRaw":"10","surface":"unknown","transparency":null,"atmosphere":"unknown","ingredients":[],"umf":{"Na2O":0.0003,"K2O":0.2228,"MgO":0.1014,"CaO":0.4102,"ZnO":0.2653,"Al2O3":0.3347,"Fe2O3":0.0015,"SiO2":2.9507,"TiO2":0.0015,"P2O5":0.0006},"SiO2_Al2O3_ratio":8.82,"R2O_RO_ratio":0.2231,"fluxSum":1.0,"x":2.9507,"y":0.3347,"imageUrl":null,"thumbnailUrl":null,"scrapedAt":null},{"id":"glazy_602","name":"Sapergia Base","source":"glazy","cone":10,"coneRaw":"10","surface":"unknown","transparency":null,"atmosphere":"unknown","ingredients":[{"id":15131,"name":"Custer Feldspar","percentage":28.28,"isAdditional":false},{"id":15457,"name":"Whiting","percentage":17.97,"isAdditional":false},{"id":15400,"name":"Silica","percentage":17.03,"isAdditional":false},{"id":15288,"name":"Kaolin","percentage":14.38,"isAdditional":false},{"id":15016,"name":"Alberta Slip","percentage":12.5,"isAdditional":false},
