Repository: ryanlack616/stull-atlas

# stull-atlas
R.T. Stull in 1912 the Stull graph, trying to understand and improve on with new tools

File: data/glazes/glazy-processed.json (part 47 of 55)
{"id":15433,"name":"Talc","percentage":9.84,"isAdditional":false},{"id":15393,"name":"Rutile","percentage":7.34,"isAdditional":true}],"umf":{"Na2O":0.0539,"K2O":0.1029,"MgO":0.2668,"CaO":0.5764,"Al2O3":0.3637,"Fe2O3":0.0246,"SiO2":2.7719,"TiO2":0.2463,"P2O5":0.0003},"SiO2_Al2O3_ratio":7.62,"R2O_RO_ratio":0.1568,"fluxSum":1.0,"x":2.7719,"y":0.3637,"imageUrl":null,"thumbnailUrl":null,"scrapedAt":null},{"id":"glazy_41495","name":"Satin Black","source":"glazy","cone":10,"coneRaw":"10","surface":"unknown","transparency":null,"atmosphere":"reduction","ingredients":[{"id":15016,"name":"Alberta Slip","percentage":92.59,"isAdditional":false},{"id":15114,"name":"Cobalt Carbonate","percentage":4.63,"isAdditional":false},{"id":15349,"name":"Nepheline Syenite","percentage":2.78,"isAdditional":false}],"umf":{"Na2O":0.1429,"K2O":0.1373,"MgO":0.3444,"CaO":0.3755,"Al2O3":0.5541,"Fe2O3":0.1003,"SiO2":3.2751,"TiO2":0.0134,"P2O5":0.0025,"CoO":0.1468},"SiO2_Al2O3_ratio":5.91,"R2O_RO_ratio":0.2802,"fluxSum":1.0001,"x":3.2751,"y":0.5541,"imageUrl":null,"thumbnailUrl":null,"scrapedAt":null},{"id":"glazy_66224","name":"Satin Mint Bone Ash (naf mix)","source":"glazy","cone":10,"coneRaw":"10","surface":"unknown","transparency":null,"atmosphere":"unknown","ingredients":[],"umf":{"Na2O":0.1545,"K2O":0.0645,"MgO":0.0039,"CaO":0.5538,"ZnO":0.2232,"Al2O3":0.4128,"Fe2O3":0.001,"SiO2":2.0474,"P2O5":0.0543,"CuO":0.0105},"SiO2_Al2O3_ratio":4.96,"R2O_RO_ratio":0.219,"fluxSum":0.9999,"x":2.0474,"y":0.4128,"imageUrl":null,"thumbnailUrl":null,"scrapedAt":null},{"id":"glazy_29734","name":"Saxe Colemanite","source":"glazy","cone":10,"coneRaw":"10","surface":"unknown","transparency":null,"atmosphere":"reduction","ingredients":[{"id":15131,"name":"Custer Feldspar","percentage":37.77,"isAdditional":false},{"id":15169,"name":"Ferro Frit 3134","percentage":23.94,"isAdditional":false},{"id":15400,"name":"Silica","percentage":23.94,"isAdditional":false},{"id":15298,"name":"Kentucky OM #4 Ball Clay","percentage":6.91,"isAdditional":false},{"id":15252,"name":"Gerstley Borate","percentage":4.79,"isAdditional":false},{"id":15457,"name":"Whiting","percentage":2.66,"isAdditional":false}],"umf":{"Na2O":0.2584,"K2O":0.1742,"MgO":0.0206,"CaO":0.5469,"Al2O3":0.3694,"B2O3":0.4109,"Fe2O3":0.0035,"SiO2":4.6085,"TiO2":0.0047,"P2O5":0.0001},"SiO2_Al2O3_ratio":12.48,"R2O_RO_ratio":0.4326,"fluxSum":1.0001,"x":4.6085,"y":0.3694,"imageUrl":null,"thumbnailUrl":null,"scrapedAt":null},{"id":"glazy_17033","name":"Sea Foam Green","source":"glazy","cone":10,"coneRaw":"10","surface":"unknown","transparency":null,"atmosphere":"reduction","ingredients":[{"id":15131,"name":"Custer Feldspar","percentage":36,"isAdditional":false},{"id":15679,"name":"Silica","percentage":28,"isAdditional":false},{"id":15252,"name":"Gerstley Borate","percentage":20,"isAdditional":false},{"id":15457,"name":"Whiting","percentage":11,"isAdditional":false},{"id":15135,"name":"Dolomite","percentage":3,"isAdditional":false},{"id":15137,"name":"EP Kaolin","percentage":2,"isAdditional":false},{"id":15120,"name":"Copper Carbonate","percentage":3,"isAdditional":true}],"umf":{"Na2O":0.1009,"K2O":0.1302,"MgO":0.1121,"CaO":0.6568,"Al2O3":0.2305,"B2O3":0.256,"Fe2O3":0.0027,"SiO2":3.1285,"TiO2":0.0011,"P2O5":0.0006,"CuO":0.0807},"SiO2_Al2O3_ratio":13.57,"R2O_RO_ratio":0.2311,"fluxSum":1.0,"x":3.1285,"y":0.2305,"imageUrl":null,"thumbnailUrl":null,"scrapedAt":null},{"id":"glazy_49273","name":"Seafoam Chun","source":"glazy","cone":10,"coneRaw":"10","surface":"gloss","transparency":null,"atmosphere":"reduction","ingredients":[{"id":15131,"name":"Custer Feldspar","percentage":40.4,"isAdditional":false},{"id":15400,"name":"Silica","percentage":28.8,"isAdditional":false},{"id":15252,"name":"Gerstley Borate","percentage":12.6,"isAdditional":false},{"id":15457,"name":"Whiting","percentage":8.4,"isAdditional":false},{"id":15268,"name":"Grolleg Kaolin","percentage":2.6,"isAdditional":false},{"id":15047,"name":"Mixed wood ash","percentage":2,"isAdditional":false},{"id":15387,"name":"Red Iron Oxide","percentage":1.2,"isAdditional":false},{"id":15431,"name":"Strontium Carbonate","percentage":1.1,"isAdditional":false},{"id":15167,"name":"Ferro Frit 3110","percentage":0.5,"isAdditional":false},{"id":15467,"name":"Zinc Oxide","percentage":0.5,"isAdditional":false}],"umf":{"Na2O":0.1268,"K2O":0.1984,"MgO":0.0587,"CaO":0.5608,"SrO":0.0303,"ZnO":0.025,"Al2O3":0.3193,"B2O3":0.1981,"Fe2O3":0.0363,"SiO2":4.0856,"TiO2":0.0007,"P2O5":0.0082},"SiO2_Al2O3_ratio":12.8,"R2O_RO_ratio":0.3252,"fluxSum":1.0,"x":4.0856,"y":0.3193,"imageUrl":null,"thumbnailUrl":null,"scrapedAt":null},{"id":"glazy_5045","name":"Shamo","source":"glazy","cone":10,"coneRaw":"10","surface":"unknown","transparency":null,"atmosphere":"reduction","ingredients":[{"id":15305,"name":"Kona F-4 feldspar","percentage":29.4,"isAdditional":false},{"id":15288,"name":"Kaolin","percentage":20.8,"isAdditional":false},{"id":15657,"name":"Custer Feldspar (1989)","percentage":18.6,"isAdditional":false},{"id":15135,"name":"Dolomite","percentage":11.4,"isAdditional":false},{"id":15457,"name":"Whiting","percentage":10,"isAdditional":false},{"id":15442,"name":"Tin Oxide","percentage":4.8,"isAdditional":false},{"id":15080,"name":"Bone Ash","percentage":3.6,"isAdditional":false},{"id":15433,"name":"Talc","percentage":1.4,"isAdditional":false}],"umf":{"Na2O":0.1165,"K2O":0.0989,"MgO":0.2048,"CaO":0.5797,"Al2O3":0.475,"Fe2O3":0.0002,"SiO2":2.0024,"SnO2":0.0889,"P2O5":0.03},"SiO2_Al2O3_ratio":4.22,"R2O_RO_ratio":0.2154,"fluxSum":0.9999,"x":2.0024,"y":0.475,"imageUrl":null,"thumbnailUrl":null,"scrapedAt":null},{"id":"glazy_29141","name":"Shaner Butter","source":"glazy","cone":10,"coneRaw":"10","surface":"unknown","transparency":null,"atmosphere":"reduction","ingredients":[{"id":15371,"name":"Potash Feldspar","percentage":30,"isAdditional":false},{"id":15400,"name":"Silica","percentage":22,"isAdditional":false},{"id":15469,"name":"Zircopax","percentage":12,"isAdditional":false},{"id":15119,"name":"Colemanite","percentage":11,"isAdditional":false},{"id":15457,"name":"Whiting","percentage":7,"isAdditional":false},{"id":15393,"name":"Rutile","percentage":5,"isAdditional":false},{"id":15433,"name":"Talc","percentage":5,"isAdditional":false},{"id":15288,"name":"Kaolin","percentage":4,"isAdditional":false},{"id":15467,"name":"Zinc Oxide","percentage":4,"isAdditional":false},{"id":15072,"name":"Bentonite","percentage":2,"isAdditional":true}],"umf":{"Na2O":0.0036,"K2O":0.2013,"MgO":0.1509,"CaO":0.4613,"ZnO":0.1829,"Al2O3":0.274,"B2O3":0.2987,"Fe2O3":0.0132,"SiO2":3.1967,"TiO2":0.2097,"ZrO2":0.2436},"SiO2_Al2O3_ratio":11.67,"R2O_RO_ratio":0.2049,"fluxSum":1.0,"x":3.1967,"y":0.274,"imageUrl":null,"thumbnailUrl":null,"scrapedAt":null},{"id":"glazy_66235","name":"Shaner Oribe (kali mix)","source":"glazy","cone":10,"coneRaw":"10","surface":"unknown","transparency":null,"atmosphere":"unknown","ingredients":[],"umf":{"Na2O":0.0419,"K2O":0.1046,"MgO":0.1827,"CaO":0.6708,"Al2O3":0.3097,"Fe2O3":0.0004,"SiO2":2.726,"P2O5":0.0086,"CuO":0.1169},"SiO2_Al2O3_ratio":8.8,"R2O_RO_ratio":0.1465,"fluxSum":1.0,"x":2.726,"y":0.3097,"imageUrl":null,"thumbnailUrl":null,"scrapedAt":null},{"id":"glazy_44072","name":"Shaner Red","source":"glazy","cone":10,"coneRaw":"10","surface":"unknown","transparency":null,"atmosphere":"reduction","ingredients":[{"id":15131,"name":"Custer Feldspar","percentage":51.1,"isAdditional":false},{"id":15137,"name":"EP Kaolin","percentage":24.3,"isAdditional":false},{"id":15457,"name":"Whiting","percentage":20.7,"isAdditional":false},{"id":15433,"name":"Talc","percentage":3.9,"isAdditional":false},{"id":15387,"name":"Red Iron Oxide","percentage":4,"isAdditional":true},{"id":15072,"name":"Bentonite","percentage":2,"isAdditional":true},{"id":15393,"name":"Rutile","percentage":1,"isAdditional":true},{"id":15080,"name":"Bone Ash","percentage":0.5,"isAdditional":true}],"umf":{"Na2O":0.0788,"K2O":0.1679,"MgO":0.0984,"CaO":0.6549,"Al2O3":0.5404,"Fe2O3":0.0799,"SiO2":2.5122,"TiO2":0.0377,"P2O5":0.0059},"SiO2_Al2O3_ratio":4.65,"R2O_RO_ratio":0.2467,"fluxSum":1.0,"x":2.5122,"y":0.5404,"imageUrl":null,"thumbnailUrl":null,"scrapedAt":null},{"id":"glazy_29248","name":"Shaner Red/Gold","source":"glazy","cone":10,"coneRaw":"10","surface":"unknown","transparency":null,"atmosphere":"reduction","ingredients":[{"id":15131,"name":"Custer Feldspar","percentage":47.48,"isAdditional":false},{"id":15288,"name":"Kaolin","percentage":22.52,"isAdditional":false},{"id":15457,"name":"Whiting","percentage":19.19,"isAdditional":false},{"id":15433,"name":"Talc","percentage":3.6,"isAdditional":false},{"id":15080,"name":"Bone Ash","percentage":2.7,"isAdditional":false},{"id":15387,"name":"Red Iron Oxide","percentage":2.25,"isAdditional":false},{"id":15393,"name":"Rutile","percentage":2.25,"isAdditional":false},{"id":15072,"name":"Bentonite","percentage":2,"isAdditional":true}],"umf":{"Na2O":0.0735,"K2O":0.1554,"MgO":0.0904,"CaO":0.6807,"Al2O3":0.5277,"Fe2O3":0.0476,"SiO2":2.3827,"TiO2":0.0778,"P2O5":0.0247},"SiO2_Al2O3_ratio":4.52,"R2O_RO_ratio":0.2289,"fluxSum":1.0,"x":2.3827,"y":0.5277,"imageUrl":null,"thumbnailUrl":null,"scrapedAt":null},{"id":"glazy_65501","name":"Shaner Yellow","source":"glazy","cone":10,"coneRaw":"8-12","surface":"unknown","transparency":null,"atmosphere":"unknown","ingredients":[],"umf":{"Na2O":0.0597,"K2O":0.1268,"MgO":0.0789,"CaO":0.7347,"Al2O3":0.2068,"Fe2O3":0.0595,"SiO2":1.8054,"ZrO2":0.3046,"P2O5":0.0725},"SiO2_Al2O3_ratio":8.73,"R2O_RO_ratio":0.1865,"fluxSum":1.0001,"x":1.8054,"y":0.2068,"imageUrl":null,"thumbnailUrl":null,"scrapedAt":null},{"id":"glazy_66995","name":"Shaner Yellow ^10","source":"glazy","cone":10,"coneRaw":"9-11","surface":"unknown","transparency":null,"atmosphere":"unknown","ingredients":[],"umf":{"Na2O":0.0654,"K2O":0.1439,"MgO":0.0854,"CaO":0.7053,"Al2O3":0.2258,"Fe2O3":0.0539,"SiO2":1.9279,"TiO2":0.0001,"ZrO2":0.2828,"P2O5":0.0348},"SiO2_Al2O3_ratio":8.54,"R2O_RO_ratio":0.2093,"fluxSum":1.0,"x":1.9279,"y":0.2258,"imageUrl":null,"thumbnailUrl":null,"scrapedAt":null},{"id":"glazy_45688","name":"Shaolun Test 2","source":"glazy","cone":10,"coneRaw":"10","surface":"unknown","transparency":null,"atmosphere":"unknown","ingredients":[],"umf":{"Na2O":0.5533,"K2O":0.0098,"MgO":0.0092,"CaO":0.4048,"Al2O3":1.1064,"B2O3":1.1067,"Fe2O3":0.0435,"SiO2":1.3311,"TiO2":0.0041,"MnO":0.0228},"SiO2_Al2O3_ratio":1.2,"R2O_RO_ratio":0.5763,"fluxSum":0.9771,"x":1.3311,"y":1.1064,"imageUrl":null,"thumbnailUrl":null,"scrapedAt":null},{"id":"glazy_136257","name":"SiC copper red 3/21 Mahavir A'","source":"glazy","cone":10,"coneRaw":"10","surface":"unknown","transparency":null,"atmosphere":"unknown","ingredients":[],"umf":{"Na2O":0.0664,"K2O":0.1584,"MgO":0.0819,"CaO":0.4915,"BaO":0.0827,"ZnO":0.1191,"Al2O3":0.3514,"Fe2O3":0.0043,"SiO2":1.9712,"TiO2":0.0015,"SnO2":0.0169,"P2O5":0.0006,"CuO":0.0083},"SiO2_Al2O3_ratio":5.61,"R2O_RO_ratio":0.2248,"fluxSum":1.0,"x":1.9712,"y":0.3514,"imageUrl":null,"thumbnailUrl":null,"scrapedAt":null},{"id":"glazy_136258","name":"SiC copper red 3/21 Mahavir B'","source":"glazy","cone":10,"coneRaw":"10","surface":"unknown","transparency":null,"atmosphere":"unknown","ingredients":[],"umf":{"Na2O":0.0675,"K2O":0.1574,"MgO":0.0829,"CaO":0.4914,"BaO":0.0821,"ZnO":0.1186,"Al2O3":0.35,"Fe2O3":0.0049,"SiO2":4.207,"TiO2":0.0014,"SnO2":0.0256,"P2O5":0.0005,"CuO":0.0125},"SiO2_Al2O3_ratio":12.02,"R2O_RO_ratio":0.2249,"fluxSum":0.9999,"x":4.207,"y":0.35,"imageUrl":null,"thumbnailUrl":null,"scrapedAt":null},{"id":"glazy_49275","name":"Silky Blue Matte","source":"glazy","cone":10,"coneRaw":"10","surface":"unknown","transparency":null,"atmosphere":"reduction","ingredients":[{"id":15131,"name":"Custer Feldspar","percentage":28.5,"isAdditional":false},{"id":15137,"name":"EP Kaolin","percentage":28,"isAdditional":false},{"id":15135,"name":"Dolomite","percentage":19,"isAdditional":false},{"id":15400,"name":"Silica","percentage":15,"isAdditional":false},{"id":15458,"name":"Wollastonite","percentage":5.5,"isAdditional":false},{"id":15252,"name":"Gerstley Borate","percentage":4,"isAdditional":false},{"id":15117,"name":"Cobalt Oxide","percentage":1,"isAdditional":false},{"id":15108,"name":"Chrome Oxide","percentage":0.2,"isAdditional":false}],"umf":{"Na2O":0.0517,"K2O":0.0975,"MgO":0.3332,"CaO":0.5175,"Al2O3":0.4667,"B2O3":0.0477,"Fe2O3":0.005,"SiO2":2.6196,"TiO2":0.0043,"P2O5":0.0017,"CoO":0.0386,"Cr2O3":0.0041},"SiO2_Al2O3_ratio":5.61,"R2O_RO_ratio":0.1492,"fluxSum":0.9999,"x":2.6196,"y":0.4667,"imageUrl":null,"thumbnailUrl":null,"scrapedAt":null},{"id":"glazy_37052","name":"Silky Dolomite Matte Base Glaze","source":"glazy","cone":10,"coneRaw":"10","surface":"matte","transparency":null,"atmosphere":"unknown","ingredients":[],"umf":{"Na2O":0.0466,"K2O":0.1034,"MgO":0.3438,"CaO":0.5061,"Al2O3":0.4963,"Fe2O3":0.005,"SiO2":2.7607,"TiO2":0.0044,"P2O5":0.0017},"SiO2_Al2O3_ratio":5.56,"R2O_RO_ratio":0.15,"fluxSum":0.9999,"x":2.7607,"y":0.4963,"imageUrl":null,"thumbnailUrl":null,"scrapedAt":null},{"id":"glazy_5789","name":"Simmon","source":"glazy","cone":10,"coneRaw":"10","surface":"unknown","transparency":null,"atmosphere":"reduction","ingredients":[{"id":15142,"name":"Feldspar","percentage":71.43,"isAdditional":false},{"id":15400,"name":"Silica","percentage":14.29,"isAdditional":false},{"id":15457,"name":"Whiting","percentage":14.29,"isAdditional":false},{"id":15072,"name":"Bentonite","percentage":3.06,"isAdditional":true},{"id":15393,"name":"Rutile","percentage":3.06,"isAdditional":true},{"id":15387,"name":"Red Iron Oxide","percentage":2.04,"isAdditional":true}],"umf":{"Na2O":0.0054,"K2O":0.4675,"MgO":0.0055,"CaO":0.5215,"Al2O3":0.4883,"Fe2O3":0.0534,"SiO2":3.7717,"TiO2":0.1253},"SiO2_Al2O3_ratio":7.72,"R2O_RO_ratio":0.4729,"fluxSum":0.9999,"x":3.7717,"y":0.4883,"imageUrl":null,"thumbnailUrl":null,"scrapedAt":null},{"id":"glazy_61325","name":"Smokey Topaz","source":"glazy","cone":10,"coneRaw":"10","surface":"unknown","transparency":"opaque","atmosphere":"unknown","ingredients":[],"umf":{"Na2O":0.2448,"K2O":0.0767,"MgO":0.3226,"CaO":0.3559,"Al2O3":0.5947,"Fe2O3":0.0095,"SiO2":2.3672,"TiO2":0.1298,"P2O5":0.0006},"SiO2_Al2O3_ratio":3.98,"R2O_RO_ratio":0.3215,"fluxSum":1.0,"x":2.3672,"y":0.5947,"imageUrl":null,"thumbnailUrl":null,"scrapedAt":null},{"id":"glazy_7341","name":"Some Bright Green","source":"glazy","cone":10,"coneRaw":"10","surface":"unknown","transparency":null,"atmosphere":"unknown","ingredients":[{"id":15131,"name":"Custer Feldspar","percentage":45,"isAdditional":false},{"id":15431,"name":"Strontium Carbonate","percentage":25,"isAdditional":false},{"id":15058,"name":"Ball Clay","percentage":13,"isAdditional":false},{"id":15467,"name":"Zinc Oxide","percentage":10,"isAdditional":false},{"id":15457,"name":"Whiting","percentage":7,"isAdditional":false},{"id":15120,"name":"Copper Carbonate","percentage":5,"isAdditional":true},{"id":15387,"name":"Red Iron Oxide","percentage":1.25,"isAdditional":true},{"id":15393,"name":"Rutile","percentage":1,"isAdditional":true}],"umf":{"Na2O":0.0516,"K2O":0.1119,"MgO":0.0022,"CaO":0.167,"SrO":0.3867,"ZnO":0.2805,"Al2O3":0.2442,"Fe2O3":0.0209,"SiO2":1.4632,"TiO2":0.0294,"CuO":0.0924},"SiO2_Al2O3_ratio":5.99,"R2O_RO_ratio":0.1635,"fluxSum":0.9999,"x":1.4632,"y":0.2442,"imageUrl":null,"thumbnailUrl":null,"scrapedAt":null},{"id":"glazy_5064","name":"Spodumene","source":"glazy","cone":10,"coneRaw":"10","surface":"unknown","transparency":null,"atmosphere":"reduction","ingredients":[{"id":15357,"name":"Oxford Feldspar","percentage":30,"isAdditional":false},{"id":15137,"name":"EP Kaolin","percentage":25,"isAdditional":false},{"id":15135,"name":"Dolomite","percentage":20,"isAdditional":false},{"id":15422,"name":"Spodumene","percentage":20,"isAdditional":false},{"id":15457,"name":"Whiting","percentage":5,"isAdditional":false},{"id":15442,"name":"Tin Oxide","percentage":12,"isAdditional":true}],"umf":{"Li2O":0.146,"Na2O":0.0439,"K2O":0.0723,"MgO":0.2977,"CaO":0.4401,"Al2O3":0.5345,"Fe2O3":0.0037,"SiO2":2.0643,"TiO2":0.0032,"SnO2":0.2168,"P2O5":0.0012},"SiO2_Al2O3_ratio":3.86,"R2O_RO_ratio":0.2622,"fluxSum":1.0,"x":2.0643,"y":0.5345,"imageUrl":null,"thumbnailUrl":null,"scrapedAt":null},{"id":"glazy_69049","name":"Spodumene ^10","source":"glazy","cone":10,"coneRaw":"9-11","surface":"unknown","transparency":null,"atmosphere":"unknown","ingredients":[],"umf":{"Li2O":0.1442,"Na2O":0.0398,"K2O":0.0882,"MgO":0.2942,"CaO":0.4336,"Al2O3":0.5257,"Fe2O3":0.0037,"SiO2":2.0985,"TiO2":0.0032,"ZrO2":0.0881,"P2O5":0.0012},"SiO2_Al2O3_ratio":3.99,"R2O_RO_ratio":0.2722,"fluxSum":1.0,"x":2.0985,"y":0.5257,"imageUrl":null,"thumbnailUrl":null,"scrapedAt":null},{"id":"glazy_30020","name":"Spotted Tortoise Shell","source":"glazy","cone":10,"coneRaw":"10","surface":"unknown","transparency":null,"atmosphere":"unknown","ingredients":[],"umf":{"Na2O":0.094,"K2O":0.2013,"MgO":0.0062,"CaO":0.3294,"BaO":0.0182,"ZnO":0.3508,"Al2O3":0.4193,"Fe2O3":0.0583,"SiO2":2.5008,"TiO2":0.0055},"SiO2_Al2O3_ratio":5.96,"R2O_RO_ratio":0.2953,"fluxSum":0.9999,"x":2.5008,"y":0.4193,"imageUrl":null,"thumbnailUrl":null,"scrapedAt":null},{"id":"glazy_96729","name":"St Johns Black","source":"glazy","cone":10,"coneRaw":"10","surface":"unknown","transparency":null,"atmosphere":"unknown","ingredients":[],"umf":{"Na2O":0.289,"K2O":0.1786,"MgO":0.2042,"CaO":0.3283,"Al2O3":0.7894,"Fe2O3":0.0981,"SiO2":4.4664,"TiO2":0.0149,"CoO":0.2019},"SiO2_Al2O3_ratio":5.66,"R2O_RO_ratio":0.4676,"fluxSum":1.0001,"x":4.4664,"y":0.7894,"imageUrl":null,"thumbnailUrl":null,"scrapedAt":null},{"id":"glazy_64049","name":"St. John's Black MAC C10 Reduction","source":"glazy","cone":10,"coneRaw":"10","surface":"unknown","transparency":null,"atmosphere":"unknown","ingredients":[],"umf":{"Na2O":0.3071,"K2O":0.1803,"MgO":0.1959,"CaO":0.3167,"Al2O3":0.7996,"Fe2O3":0.0941,"SiO2":4.4701,"TiO2":0.0143,"CoO":0.1581},"SiO2_Al2O3_ratio":5.59,"R2O_RO_ratio":0.4874,"fluxSum":1.0,"x":4.4701,"y":0.7996,"imageUrl":null,"thumbnailUrl":null,"scrapedAt":null},{"id":"glazy_67333","name":"St. John's Black ^10","source":"glazy","cone":10,"coneRaw":"9-11","surface":"unknown","transparency":null,"atmosphere":"unknown","ingredients":[],"umf":{"Na2O":0.3039,"K2O":0.1607,"MgO":0.2502,"CaO":0.2853,"Al2O3":0.6885,"Fe2O3":0.0727,"SiO2":3.636,"TiO2":0.0096,"P2O5":0.0018,"CoO":0.1296},"SiO2_Al2O3_ratio":5.28,"R2O_RO_ratio":0.4646,"fluxSum":1.0001,"x":3.636,"y":0.6885,"imageUrl":null,"thumbnailUrl":null,"scrapedAt":null},{"id":"glazy_33801","name":"Steady Olive Drab Green","source":"glazy","cone":10,"coneRaw":"10","surface":"unknown","transparency":null,"atmosphere":"reduction","ingredients":[{"id":15131,"name":"Custer Feldspar","percentage":25,"isAdditional":false},{"id":15137,"name":"EP Kaolin","percentage":25,"isAdditional":false},{"id":15400,"name":"Silica","percentage":25,"isAdditional":false},{"id":15457,"name":"Whiting","percentage":25,"isAdditional":false},{"id":15387,"name":"Red Iron Oxide","percentage":3,"isAdditional":true},{"id":15122,"name":"Black Copper Oxide","percentage":0.5,"isAdditional":true}],"umf":{"Na2O":0.0423,"K2O":0.0938,"MgO":0.0022,"CaO":0.8617,"Al2O3":0.4553,"Fe2O3":0.0656,"SiO2":3.0449,"TiO2":0.0041,"P2O5":0.0016,"CuO":0.0215},"SiO2_Al2O3_ratio":6.69,"R2O_RO_ratio":0.1361,"fluxSum":1.0,"x":3.0449,"y":0.4553,"imageUrl":null,"thumbnailUrl":null,"scrapedAt":null},{"id":"glazy_31662","name":"Steve's LCT Carbon Trap","source":"glazy","cone":10,"coneRaw":"10","surface":"unknown","transparency":null,"atmosphere":"reduction","ingredients":[{"id":15349,"name":"Nepheline Syenite","percentage":75,"isAdditional":false},{"id":15406,"name":"Soda Ash","percentage":8,"isAdditional":false},{"id":15323,"name":"Lithium Carbonate","percentage":7,"isAdditional":false},{"id":15137,"name":"EP Kaolin","percentage":5,"isAdditional":false},{"id":15400,"name":"Silica","percentage":5,"isAdditional":false}],"umf":{"Li2O":0.2919,"Na2O":0.5603,"K2O":0.1126,"MgO":0.0061,"CaO":0.0291,"Al2O3":0.5802,"Fe2O3":0.0022,"SiO2":2.6884,"TiO2":0.0007,"P2O5":0.0003},"SiO2_Al2O3_ratio":4.63,"R2O_RO_ratio":0.9648,"fluxSum":1.0,"x":2.6884,"y":0.5802,"imageUrl":null,"thumbnailUrl":null,"scrapedAt":null},{"id":"glazy_31665","name":"Steve's White Brain Glaze","source":"glazy","cone":10,"coneRaw":"10","surface":"unknown","transparency":null,"atmosphere":"reduction","ingredients":[{"id":15131,"name":"Custer Feldspar","percentage":70,"isAdditional":false},{"id":15137,"name":"EP Kaolin","percentage":20,"isAdditional":false},{"id":15331,"name":"Magnesium carbonate","percentage":10,"isAdditional":false}],"umf":{"Na2O":0.1466,"K2O":0.3225,"MgO":0.5119,"CaO":0.0189,"Al2O3":0.8166,"Fe2O3":0.006,"SiO2":4.0842,"TiO2":0.0041,"P2O5":0.0016},"SiO2_Al2O3_ratio":5.0,"R2O_RO_ratio":0.4691,"fluxSum":0.9999,"x":4.0842,"y":0.8166,"imageUrl":null,"thumbnailUrl":null,"scrapedAt":null},{"id":"glazy_139699","name":"Stoney Matte - Marlene B","source":"glazy","cone":10,"coneRaw":"10","surface":"matte","transparency":"opaque","atmosphere":"unknown","ingredients":[],"umf":{"Na2O":0.0676,"K2O":0.149,"MgO":0.4457,"CaO":0.3376,"Al2O3":0.4636,"Fe2O3":0.0039,"SiO2":2.3228,"TiO2":0.003,"P2O5":0.0012},"SiO2_Al2O3_ratio":5.01,"R2O_RO_ratio":0.2166,"fluxSum":0.9999,"x":2.3228,"y":0.4636,"imageUrl":null,"thumbnailUrl":null,"scrapedAt":null},{"id":"glazy_27930","name":"Strong Green (not food safe)","source":"glazy","cone":10,"coneRaw":"10","surface":"unknown","transparency":null,"atmosphere":"reduction","ingredients":[{"id":15349,"name":"Nepheline Syenite","percentage":55.58,"isAdditional":false},{"id":15062,"name":"Barium Carbonate","percentage":25.65,"isAdditional":false},{"id":15400,"name":"Silica","percentage":6.84,"isAdditional":false},{"id":15298,"name":"Kentucky OM #4 Ball Clay","percentage":5.99,"isAdditional":false},{"id":15120,"name":"Copper Carbonate","percentage":2.9,"isAdditional":false},{"id":15323,"name":"Lithium Carbonate","percentage":2.57,"isAdditional":false},{"id":15122,"name":"Black Copper Oxide","percentage":0.48,"isAdditional":false}],"umf":{"Li2O":0.1208,"Na2O":0.3039,"K2O":0.0958,"MgO":0.0068,"CaO":0.025,"BaO":0.4478,"Al2O3":0.4942,"Fe2O3":0.0026,"SiO2":2.5173,"TiO2":0.0031,"CuO":0.1017},"SiO2_Al2O3_ratio":5.09,"R2O_RO_ratio":0.5204,"fluxSum":1.0001,"x":2.5173,"y":0.4942,"imageUrl":null,"thumbnailUrl":null,"scrapedAt":null},{"id":"glazy_65375","name":"Strontium Bible Vanadium tests","source":"glazy","cone":10,"coneRaw":"9-11","surface":"unknown","transparency":null,"atmosphere":"unknown","ingredients":[],"umf":{"Na2O":0.0631,"K2O":0.1393,"MgO":0.1207,"CaO":0.0182,"SrO":0.6586,"Al2O3":0.3353,"Fe2O3":0.0029,"SiO2":3.2156,"TiO2":0.0017,"P2O5":0.0006},"SiO2_Al2O3_ratio":9.59,"R2O_RO_ratio":0.2024,"fluxSum":0.9999,"x":3.2156,"y":0.3353,"imageUrl":null,"thumbnailUrl":null,"scrapedAt":null},{"id":"glazy_66660","name":"Strontium Blopper","source":"glazy","cone":10,"coneRaw":"10","surface":"unknown","transparency":null,"atmosphere":"unknown","ingredients":[],"umf":{"Li2O":0.1053,"Na2O":0.2646,"K2O":0.0817,"MgO":0.0042,"CaO":0.0209,"SrO":0.5233,"Al2O3":0.4535,"Fe2O3":0.0317,"SiO2":2.1754,"CuO":0.0417,"CoO":0.0642},"SiO2_Al2O3_ratio":4.8,"R2O_RO_ratio":0.4516,"fluxSum":1.0,"x":2.1754,"y":0.4535,"imageUrl":null,"thumbnailUrl":null,"scrapedAt":null},{"id":"glazy_136742","name":"Strontium SiC A","source":"glazy","cone":10,"coneRaw":"10","surface":"unknown","transparency":null,"atmosphere":"unknown","ingredients":[],"umf":{"Na2O":0.0718,"K2O":0.1771,"MgO":0.013,"CaO":0.0061,"SrO":0.5497,"ZnO":0.1823,"Al2O3":0.4065,"Fe2O3":0.0159,"SiO2":2.5379,"TiO2":0.0002},"SiO2_Al2O3_ratio":6.24,"R2O_RO_ratio":0.2489,"fluxSum":1.0,"x":2.5379,"y":0.4065,"imageUrl":null,"thumbnailUrl":null,"scrapedAt":null},{"id":"glazy_136744","name":"Strontium SiC B","source":"glazy","cone":10,"coneRaw":"10","surface":"unknown","transparency":null,"atmosphere":"unknown","ingredients":[],"umf":{"Na2O":0.0731,"K2O":0.176,"MgO":0.0146,"CaO":0.0067,"SrO":0.5457,"ZnO":0.1839,"Al2O3":0.4038,"Fe2O3":0.021,"SiO2":4.737,"TiO2":0.0001},"SiO2_Al2O3_ratio":11.73,"R2O_RO_ratio":0.2491,"fluxSum":1.0,"x":4.737,"y":0.4038,"imageUrl":null,"thumbnailUrl":null,"scrapedAt":null},{"id":"glazy_136741","name":"Strontium SiC C","source":"glazy","cone":10,"coneRaw":"10","surface":"unknown","transparency":null,"atmosphere":"unknown","ingredients":[],"umf":{"Na2O":0.0731,"K2O":0.1761,"MgO":0.009,"CaO":0.0052,"SrO":0.5542,"ZnO":0.1825,"Al2O3":0.2609,"Fe2O3":0.011,"SiO2":1.6738},"SiO2_Al2O3_ratio":6.42,"R2O_RO_ratio":0.2492,"fluxSum":1.0001,"x":1.6738,"y":0.2609,"imageUrl":null,"thumbnailUrl":null,"scrapedAt":null},{"id":"glazy_136743","name":"Strontium SiC D","source":"glazy","cone":10,"coneRaw":"10","surface":"unknown","transparency":null,"atmosphere":"unknown","ingredients":[],"umf":{"Na2O":0.0739,"K2O":0.1744,"MgO":0.0106,"CaO":0.0057,"SrO":0.5537,"ZnO":0.1818,"Al2O3":0.2645,"Fe2O3":0.0156,"SiO2":3.5517},"SiO2_Al2O3_ratio":13.43,"R2O_RO_ratio":0.2483,"fluxSum":1.0001,"x":3.5517,"y":0.2645,"imageUrl":null,"thumbnailUrl":null,"scrapedAt":null},{"id":"glazy_42393","name":"Sun Valley","source":"glazy","cone":10,"coneRaw":"10","surface":"unknown","transparency":null,"atmosphere":"reduction","ingredients":[{"id":15131,"name":"Custer Feldspar","percentage":27.65,"isAdditional":false},{"id":15400,"name":"Silica","percentage":21.67,"isAdditional":false},{"id":15457,"name":"Whiting","percentage":17.59,"isAdditional":false},{"id":15137,"name":"EP Kaolin","percentage":14.23,"isAdditional":false},{"id":15433,"name":"Talc","percentage":9.52,"isAdditional":false},{"id":15393,"name":"Rutile","percentage":7.52,"isAdditional":false},{"id":15072,"name":"Bentonite","percentage":1.81,"isAdditional":false}],"umf":{"Na2O":0.0482,"K2O":0.1005,"MgO":0.2558,"CaO":0.5956,"Al2O3":0.3402,"Fe2O3":0.0197,"SiO2":3.0154,"TiO2":0.2854,"P2O5":0.0009},"SiO2_Al2O3_ratio":8.86,"R2O_RO_ratio":0.1487,"fluxSum":1.0001,"x":3.0154,"y":0.3402,"imageUrl":null,"thumbnailUrl":null,"scrapedAt":null},{"id":"glazy_69058","name":"Takeshi Qingbai ^10","source":"glazy","cone":10,"coneRaw":"9-11","surface":"unknown","transparency":null,"atmosphere":"unknown","ingredients":[],"umf":{"Na2O":0.1099,"K2O":0.0771,"MgO":0.0979,"CaO":0.4964,"ZnO":0.2187,"Al2O3":0.3654,"B2O3":0.0441,"Fe2O3":0.003,"SiO2":2.893,"TiO2":0.0041,"P2O5":0.0004},"SiO2_Al2O3_ratio":7.92,"R2O_RO_ratio":0.187,"fluxSum":1.0,"x":2.893,"y":0.3654,"imageUrl":null,"thumbnailUrl":null,"scrapedAt":null},{"id":"glazy_27920","name":"Tea Dust","source":"glazy","cone":10,"coneRaw":"10","surface":"gloss","transparency":null,"atmosphere":"reduction","ingredients":[{"id":15131,"name":"Custer Feldspar","percentage":39.81,"isAdditional":false},{"id":15400,"name":"Silica","percentage":25,"isAdditional":false},{"id":15457,"name":"Whiting","percentage":15.74,"isAdditional":false},{"id":15298,"name":"Kentucky OM #4 Ball Clay","percentage":12.04,"isAdditional":false},{"id":15608,"name":"Amtalc-C98 Talc","percentage":7.41,"isAdditional":false},{"id":15387,"name":"Red Iron Oxide","percentage":9.3,"isAdditional":true}],"umf":{"Na2O":0.0732,"K2O":0.1539,"MgO":0.2014,"CaO":0.5715,"Al2O3":0.3622,"Fe2O3":0.1991,"SiO2":3.7662,"TiO2":0.0063},"SiO2_Al2O3_ratio":10.4,"R2O_RO_ratio":0.2271,"fluxSum":1.0,"x":3.7662,"y":0.3622,"imageUrl":null,"thumbnailUrl":null,"scrapedAt":null},{"id":"glazy_64120","name":"Tea? MAC C10","source":"glazy","cone":10,"coneRaw":"10","surface":"unknown","transparency":null,"atmosphere":"unknown","ingredients":[],"umf":{"Na2O":0.0494,"K2O":0.0673,"MgO":0.2153,"CaO":0.6681,"Al2O3":0.3059,"Fe2O3":0.0063,"SiO2":1.6815,"TiO2":0.0098,"CuO":0.0478},"SiO2_Al2O3_ratio":5.5,"R2O_RO_ratio":0.1167,"fluxSum":1.0001,"x":1.6815,"y":0.3059,"imageUrl":null,"thumbnailUrl":null,"scrapedAt":null},{"id":"glazy_64067","name":"Temmoku Black MAC C10 Reduction","source":"glazy","cone":10,"coneRaw":"10","surface":"unknown","transparency":null,"atmosphere":"unknown","ingredients":[],"umf":{"Na2O":0.1127,"K2O":0.2473,"CaO":0.64,"Al2O3":0.4942,"Fe2O3":0.2413,"SiO2":4.2831},"SiO2_Al2O3_ratio":8.67,"R2O_RO_ratio":0.36,"fluxSum":1.0,"x":4.2831,"y":0.4942,"imageUrl":null,"thumbnailUrl":null,"scrapedAt":null},{"id":"glazy_64051","name":"Tenmoku MAC C10 Reduction","source":"glazy","cone":10,"coneRaw":"10","surface":"unknown","transparency":null,"atmosphere":"unknown","ingredients":[],"umf":{"Na2O":0.0764,"K2O":0.1608,"MgO":0.0047,"CaO":0.7581,"Al2O3":0.4008,"Fe2O3":0.1766,"SiO2":3.9273,"TiO2":0.0018,"P2O5":0.0007},"SiO2_Al2O3_ratio":9.8,"R2O_RO_ratio":0.2372,"fluxSum":1.0,"x":3.9273,"y":0.4008,"imageUrl":null,"thumbnailUrl":null,"scrapedAt":null},{"id":"glazy_64048","name":"Texas Red MAC C10 Reduction","source":"glazy","cone":10,"coneRaw":"10","surface":"unknown","transparency":null,"atmosphere":"unknown","ingredients":[],"umf":{"Na2O":0.1286,"K2O":0.2732,"MgO":0.0052,"CaO":0.5931,"Al2O3":0.5186,"Fe2O3":0.3508,"SiO2":5.098,"TiO2":0.001,"P2O5":0.1131},"SiO2_Al2O3_ratio":9.83,"R2O_RO_ratio":0.4018,"fluxSum":1.0001,"x":5.098,"y":0.5186,"imageUrl":null,"thumbnailUrl":null,"scrapedAt":null},{"id":"glazy_62678","name":"Titanium Crystal","source":"glazy","cone":10,"coneRaw":"10","surface":"unknown","transparency":null,"atmosphere":"unknown","ingredients":[],"umf":{"Na2O":0.113,"K2O":0.136,"MgO":0.0096,"CaO":0.4777,"SrO":0.2026,"ZnO":0.0606,"Al2O3":0.4756,"B2O3":0.019,"Fe2O3":0.0208,"SiO2":2.7279,"TiO2":0.2522,"P2O5":0.006,"MnO":0.0005},"SiO2_Al2O3_ratio":5.74,"R2O_RO_ratio":0.2491,"fluxSum":0.9995,"x":2.7279,"y":0.4756,"imageUrl":null,"thumbnailUrl":null,"scrapedAt":null},{"id":"glazy_6769","name":"Titanium Slip","source":"glazy","cone":10,"coneRaw":"10","surface":"matte","transparency":"opaque","atmosphere":"unknown","ingredients":[{"id":15349,"name":"Nepheline Syenite","percentage":70,"isAdditional":false},{"id":15288,"name":"Kaolin","percentage":10,"isAdditional":false},{"id":15384,"name":"Red clay","percentage":10,"isAdditional":false},{"id":15443,"name":"Titanium Dioxide","percentage":10,"isAdditional":false}],"umf":{"Na2O":0.6755,"K2O":0.2342,"MgO":0.0345,"CaO":0.0558,"Al2O3":1.3025,"Fe2O3":0.0294,"SiO2":5.4257,"TiO2":0.7682,"P2O5":0.0009},"SiO2_Al2O3_ratio":4.17,"R2O_RO_ratio":0.9097,"fluxSum":1.0,"x":5.4257,"y":1.3025,"imageUrl":null,"thumbnailUrl":null,"scrapedAt":null},{"id":"glazy_30018","name":"Tomato Red","source":"glazy","cone":10,"coneRaw":"10","surface":"unknown","transparency":null,"atmosphere":"reduction","ingredients":[{"id":15371,"name":"Potash Feldspar","percentage":50,"isAdditional":false},{"id":15400,"name":"Silica","percentage":22.7,"isAdditional":false},{"id":15080,"name":"Bone Ash","percentage":9.1,"isAdditional":false},{"id":15135,"name":"Dolomite","percentage":9.1,"isAdditional":false},{"id":15288,"name":"Kaolin","percentage":9.1,"isAdditional":false},{"id":15387,"name":"Red Iron Oxide","percentage":9.1,"isAdditional":true},{"id":15072,"name":"Bentonite","percentage":2,"isAdditional":true}],"umf":{"Na2O":0.184,"K2O":0.0843,"MgO":0.2912,"CaO":0.4406,"Al2O3":0.4122,"Fe2O3":0.1461,"SiO2":3.5005,"TiO2":0.0011,"P2O5":0.1173},"SiO2_Al2O3_ratio":8.49,"R2O_RO_ratio":0.2683,"fluxSum":1.0001,"x":3.5005,"y":0.4122,"imageUrl":null,"thumbnailUrl":null,"scrapedAt":null},{"id":"glazy_64045","name":"Transparent Jade Celadon MAC C 10 Reduction","source":"glazy","cone":10,"coneRaw":"10","surface":"unknown","transparency":null,"atmosphere":"unknown","ingredients":[],"umf":{"Na2O":0.0764,"K2O":0.1608,"MgO":0.0047,"CaO":0.7581,"Al2O3":0.4008,"Fe2O3":0.0321,"SiO2":3.9273,"TiO2":0.0018,"P2O5":0.0007},"SiO2_Al2O3_ratio":9.8,"R2O_RO_ratio":0.2372,"fluxSum":1.0,"x":3.9273,"y":0.4008,"imageUrl":null,"thumbnailUrl":null,"scrapedAt":null},{"id":"glazy_29735","name":"UCLA (keep it) \\100\\\" Matt\"","source":"glazy","cone":10,"coneRaw":"10","surface":"unknown","transparency":null,"atmosphere":"reduction","ingredients":[{"id":15349,"name":"Nepheline Syenite","percentage":36.13,"isAdditional":false},{"id":15137,"name":"EP Kaolin","percentage":20.71,"isAdditional":false},{"id":15135,"name":"Dolomite","percentage":15.28,"isAdditional":false},{"id":15400,"name":"Silica","percentage":12.74,"isAdditional":false},{"id":15457,"name":"Whiting","percentage":8.31,"isAdditional":false},{"id":15469,"name":"Zircopax","percentage":4.4,"isAdditional":false},{"id":15298,"name":"Kentucky OM #4 Ball Clay","percentage":2.44,"isAdditional":false}],"umf":{"Na2O":0.1729,"K2O":0.0562,"MgO":0.2549,"CaO":0.516,"Al2O3":0.4968,"Fe2O3":0.0041,"SiO2":2.3499,"TiO2":0.0041,"ZrO2":0.0722,"P2O5":0.0011},"SiO2_Al2O3_ratio":4.73,"R2O_RO_ratio":0.2291,"fluxSum":1.0,"x":2.3499,"y":0.4968,"imageUrl":null,"thumbnailUrl":null,"scrapedAt":null},{"id":"glazy_29732","name":"UCLA Semi Matt","source":"glazy","cone":10,"coneRaw":"10","surface":"unknown","transparency":null,"atmosphere":"reduction","ingredients":[{"id":15131,"name":"Custer Feldspar","percentage":38.94,"isAdditional":false},{"id":15400,"name":"Silica","percentage":18.15,"isAdditional":false},{"id":15433,"name":"Talc","percentage":18.12,"isAdditional":false},{"id":15119,"name":"Colemanite","percentage":10.94,"isAdditional":false},{"id":15135,"name":"Dolomite","percentage":6.97,"isAdditional":false},{"id":15439,"name":"Tennessee ball clay","percentage":6.88,"isAdditional":false},{"id":15108,"name":"Chrome Oxide","percentage":0.5,"isAdditional":true},{"id":15117,"name":"Cobalt Oxide","percentage":0.5,"isAdditional":true}],"umf":{"Na2O":0.057,"K2O":0.1237,"MgO":0.5404,"CaO":0.2789,"Al2O3":0.2533,"B2O3":0.2372,"Fe2O3":0.0021,"SiO2":2.9693,"TiO2":0.0041,"CoO":0.0185,"Cr2O3":0.0098},"SiO2_Al2O3_ratio":11.72,"R2O_RO_ratio":0.1807,"fluxSum":1.0,"x":2.9693,"y":0.2533,"imageUrl":null,"thumbnailUrl":null,"scrapedAt":null},{"id":"glazy_29733","name":"UCLA Swedish Matt","source":"glazy","cone":10,"coneRaw":"10","surface":"unknown","transparency":null,"atmosphere":"reduction","ingredients":[{"id":15131,"name":"Custer Feldspar","percentage":51.03,"isAdditional":false},{"id":15062,"name":"Barium Carbonate","percentage":20.63,"isAdditional":false},{"id":15298,"name":"Kentucky OM #4 Ball Clay","percentage":9.84,"isAdditional":false},{"id":15457,"name":"Whiting","percentage":8.69,"isAdditional":false},{"id":15467,"name":"Zinc Oxide","percentage":7.88,"isAdditional":false},{"id":15393,"name":"Rutile","percentage":1.94,"isAdditional":false}],"umf":{"Na2O":0.0675,"K2O":0.1481,"MgO":0.0026,"CaO":0.2419,"BaO":0.2802,"ZnO":0.2597,"Al2O3":0.3004,"Fe2O3":0.0059,"SiO2":1.8026,"TiO2":0.0626},"SiO2_Al2O3_ratio":6.0,"R2O_RO_ratio":0.2156,"fluxSum":1.0,"x":1.8026,"y":0.3004,"imageUrl":null,"thumbnailUrl":null,"scrapedAt":null},{"id":"glazy_29729","name":"UCLA/Chouinard Celadon","source":"glazy","cone":10,"coneRaw":"9-11","surface":"unknown","transparency":null,"atmosphere":"unknown","ingredients":[],"umf":{"Na2O":0.056,"K2O":0.1238,"MgO":0.0021,"CaO":0.8181,"Al2O3":0.4917,"Fe2O3":0.0535,"SiO2":4.1878,"TiO2":0.0039,"P2O5":0.0015},"SiO2_Al2O3_ratio":8.52,"R2O_RO_ratio":0.1798,"fluxSum":1.0,"x":4.1878,"y":0.4917,"imageUrl":null,"thumbnailUrl":null,"scrapedAt":null},{"id":"glazy_4630","name":"UG5 987","source":"glazy","cone":10,"coneRaw":"10","surface":"matte","transparency":null,"atmosphere":"reduction","ingredients":[{"id":15457,"name":"Whiting","percentage":30,"isAdditional":false},{"id":15657,"name":"Custer Feldspar (1989)","percentage":30,"isAdditional":false},{"id":15135,"name":"Dolomite","percentage":20,"isAdditional":false},{"id":15298,"name":"Kentucky OM #4 Ball Clay","percentage":20,"isAdditional":false}],"umf":{"Na2O":0.0272,"K2O":0.0613,"MgO":0.1932,"CaO":0.7183,"Al2O3":0.1848,"Fe2O3":0.0024,"SiO2":0.9189,"TiO2":0.0052},"SiO2_Al2O3_ratio":4.97,"R2O_RO_ratio":0.0885,"fluxSum":1.0,"x":0.9189,"y":0.1848,"imageUrl":null,"thumbnailUrl":null,"scrapedAt":null},{"id":"glazy_31055","name":"V.C. Matt \\R\\\"\"","source":"glazy","cone":10,"coneRaw":"10","surface":"unknown","transparency":"opaque","atmosphere":"reduction","ingredients":[{"id":15131,"name":"Custer Feldspar","percentage":28,"isAdditional":false},{"id":15135,"name":"Dolomite","percentage":28,"isAdditional":false},{"id":15137,"name":"EP Kaolin","percentage":26,"isAdditional":false},{"id":15400,"name":"Silica","percentage":9,"isAdditional":false},{"id":15457,"name":"Whiting","percentage":9,"isAdditional":false},{"id":15442,"name":"Tin Oxide","percentage":9,"isAdditional":true}],"umf":{"Na2O":0.0313,"K2O":0.0694,"MgO":0.3459,"CaO":0.5534,"Al2O3":0.3212,"Fe2O3":0.0032,"SiO2":1.5088,"TiO2":0.0028,"SnO2":0.1351,"P2O5":0.0011},"SiO2_Al2O3_ratio":4.7,"R2O_RO_ratio":0.1007,"fluxSum":1.0,"x":1.5088,"y":0.3212,"imageUrl":null,"thumbnailUrl":null,"scrapedAt":null},{"id":"glazy_31068","name":"V.C. Polished Marble","source":"glazy","cone":10,"coneRaw":"10","surface":"unknown","transparency":"opaque","atmosphere":"reduction","ingredients":[{"id":15062,"name":"Barium Carbonate","percentage":30,"isAdditional":false},{"id":15137,"name":"EP Kaolin","percentage":30,"isAdditional":false},{"id":15457,"name":"Whiting","percentage":30,"isAdditional":false},{"id":15400,"name":"Silica","percentage":10,"isAdditional":false},{"id":15393,"name":"Rutile","percentage":4,"isAdditional":true}],"umf":{"Na2O":0.0007,"K2O":0.0024,"MgO":0.0017,"CaO":0.6614,"BaO":0.3338,"Al2O3":0.2415,"Fe2O3":0.0086,"SiO2":0.8671,"TiO2":0.1022,"P2O5":0.0012},"SiO2_Al2O3_ratio":3.59,"R2O_RO_ratio":0.0031,"fluxSum":1.0,"x":0.8671,"y":0.2415,"imageUrl":null,"thumbnailUrl":null,"scrapedAt":null},{"id":"glazy_100906","name":"V.C. Polished Marble (Copy)","source":"glazy","cone":10,"coneRaw":"10","surface":"unknown","transparency":"opaque","atmosphere":"unknown","ingredients":[],"umf":{"Na2O":0.0007,"K2O":0.0024,"MgO":0.0017,"CaO":0.6614,"BaO":0.3338,"Al2O3":0.2415,"Fe2O3":0.0086,"SiO2":0.8671,"TiO2":0.1022,"P2O5":0.0012},"SiO2_Al2O3_ratio":3.59,"R2O_RO_ratio":0.0031,"fluxSum":1.0,"x":0.8671,"y":0.2415,"imageUrl":null,"thumbnailUrl":null,"scrapedAt":null},{"id":"glazy_31070","name":"V.C. Red Yellow Matt Pale","source":"glazy","cone":10,"coneRaw":"10","surface":"matte","transparency":null,"atmosphere":"reduction","ingredients":[{"id":15131,"name":"Custer Feldspar","percentage":49,"isAdditional":false},{"id":15457,"name":"Whiting","percentage":19,"isAdditional":false},{"id":15062,"name":"Barium Carbonate","percentage":16,"isAdditional":false},{"id":15137,"name":"EP Kaolin","percentage":14,"isAdditional":false},{"id":15080,"name":"Bone Ash","percentage":2,"isAdditional":false},{"id":15465,"name":"Yellow Ochre","percentage":5,"isAdditional":true},{"id":15393,"name":"Rutile","percentage":3,"isAdditional":true}],"umf":{"Na2O":0.0643,"K2O":0.1415,"MgO":0.0012,"CaO":0.5746,"BaO":0.2183,"Al2O3":0.3847,"Fe2O3":0.0262,"SiO2":1.9218,"TiO2":0.0929,"P2O5":0.0168},"SiO2_Al2O3_ratio":5.0,"R2O_RO_ratio":0.2058,"fluxSum":0.9999,"x":1.9218,"y":0.3847,"imageUrl":null,"thumbnailUrl":null,"scrapedAt":null},{"id":"glazy_31071","name":"V.C. Red Yellow Matt-Rev","source":"glazy","cone":10,"coneRaw":"10","surface":"matte","transparency":null,"atmosphere":"reduction","ingredients":[{"id":15131,"name":"Custer Feldspar","percentage":50,"isAdditional":false},{"id":15457,"name":"Whiting","percentage":20,"isAdditional":false},{"id":15062,"name":"Barium Carbonate","percentage":15,"isAdditional":false},{"id":15137,"name":"EP Kaolin","percentage":15,"isAdditional":false},{"id":15465,"name":"Yellow Ochre","percentage":5,"isAdditional":true},{"id":15393,"name":"Rutile","percentage":2,"isAdditional":true}],"umf":{"Na2O":0.0681,"K2O":0.1499,"MgO":0.0013,"CaO":0.5685,"BaO":0.2123,"Al2O3":0.4138,"Fe2O3":0.0256,"SiO2":2.0461,"TiO2":0.065,"P2O5":0.0008},"SiO2_Al2O3_ratio":4.94,"R2O_RO_ratio":0.218,"fluxSum":1.0001,"x":2.0461,"y":0.4138,"imageUrl":null,"thumbnailUrl":null,"scrapedAt":null},{"id":"glazy_31075","name":"V.C. Rivulet","source":"glazy","cone":10,"coneRaw":"10","surface":"gloss","transparency":null,"atmosphere":"reduction","ingredients":[{"id":15298,"name":"Kentucky OM #4 Ball Clay","percentage":30,"isAdditional":false},{"id":15457,"name":"Whiting","percentage":30,"isAdditional":false},{"id":15062,
