Repository: ryanlack616/stull-atlas

# stull-atlas
R.T. Stull in 1912 the Stull graph, trying to understand and improve on with new tools

File: data/glazes/glazy-processed.json (part 48 of 55)
"name":"Barium Carbonate","percentage":15,"isAdditional":false},{"id":15135,"name":"Dolomite","percentage":15,"isAdditional":false},{"id":15400,"name":"Silica","percentage":10,"isAdditional":false},{"id":15387,"name":"Red Iron Oxide","percentage":4,"isAdditional":true}],"umf":{"Na2O":0.0026,"K2O":0.0058,"MgO":0.1541,"CaO":0.6989,"BaO":0.1385,"Al2O3":0.1497,"Fe2O3":0.0472,"SiO2":0.806,"TiO2":0.0082},"SiO2_Al2O3_ratio":5.38,"R2O_RO_ratio":0.0084,"fluxSum":0.9999,"x":0.806,"y":0.1497,"imageUrl":null,"thumbnailUrl":null,"scrapedAt":null},{"id":"glazy_31671","name":"V.C. Wild Wonder Revised","source":"glazy","cone":10,"coneRaw":"10","surface":"satin","transparency":"opaque","atmosphere":"reduction","ingredients":[{"id":15252,"name":"Gerstley Borate","percentage":48,"isAdditional":false},{"id":15608,"name":"Amtalc-C98 Talc","percentage":22,"isAdditional":false},{"id":15443,"name":"Titanium Dioxide","percentage":14,"isAdditional":false},{"id":15467,"name":"Zinc Oxide","percentage":10,"isAdditional":false},{"id":15323,"name":"Lithium Carbonate","percentage":6,"isAdditional":false}],"umf":{"Li2O":0.1318,"Na2O":0.0499,"K2O":0.0044,"MgO":0.3265,"CaO":0.2895,"ZnO":0.1979,"Al2O3":0.0086,"B2O3":0.2976,"Fe2O3":0.003,"SiO2":0.5059,"TiO2":0.2837,"P2O5":0.0005},"SiO2_Al2O3_ratio":58.83,"R2O_RO_ratio":0.1861,"fluxSum":1.0,"x":0.5059,"y":0.0086,"imageUrl":null,"thumbnailUrl":null,"scrapedAt":null},{"id":"glazy_134662","name":"Val Cushing Green","source":"glazy","cone":10,"coneRaw":"10","surface":"unknown","transparency":null,"atmosphere":"unknown","ingredients":[],"umf":{"Na2O":0.0611,"K2O":0.0538,"MgO":0.0053,"CaO":0.8799,"Al2O3":0.3636,"Fe2O3":0.0037,"SiO2":1.7742,"TiO2":0.0045,"SnO2":0.0656,"P2O5":0.0009,"CuO":0.08},"SiO2_Al2O3_ratio":4.88,"R2O_RO_ratio":0.1149,"fluxSum":1.0001,"x":1.7742,"y":0.3636,"imageUrl":null,"thumbnailUrl":null,"scrapedAt":null},{"id":"glazy_134667","name":"Val Cushing Green (Dolomite)","source":"glazy","cone":10,"coneRaw":"10","surface":"unknown","transparency":null,"atmosphere":"unknown","ingredients":[],"umf":{"Na2O":0.0593,"K2O":0.0607,"MgO":0.4256,"CaO":0.4544,"Al2O3":0.3642,"Fe2O3":0.0036,"SiO2":1.7643,"TiO2":0.0023,"SnO2":0.0387,"CuO":0.0472},"SiO2_Al2O3_ratio":4.84,"R2O_RO_ratio":0.12,"fluxSum":1.0,"x":1.7643,"y":0.3642,"imageUrl":null,"thumbnailUrl":null,"scrapedAt":null},{"id":"glazy_134670","name":"Val Cushing Green (Gerstley Borate)","source":"glazy","cone":10,"coneRaw":"10","surface":"unknown","transparency":null,"atmosphere":"unknown","ingredients":[],"umf":{"Na2O":0.0813,"K2O":0.0503,"MgO":0.0403,"CaO":0.8281,"Al2O3":0.362,"B2O3":0.157,"Fe2O3":0.0048,"SiO2":1.7585,"TiO2":0.005,"SnO2":0.0666,"P2O5":0.0013,"CuO":0.0813},"SiO2_Al2O3_ratio":4.86,"R2O_RO_ratio":0.1316,"fluxSum":1.0,"x":1.7585,"y":0.362,"imageUrl":null,"thumbnailUrl":null,"scrapedAt":null},{"id":"glazy_134666","name":"Val Cushing Green (silica)","source":"glazy","cone":10,"coneRaw":"10","surface":"unknown","transparency":null,"atmosphere":"unknown","ingredients":[],"umf":{"Na2O":0.0437,"K2O":0.0393,"MgO":0.0045,"CaO":0.9126,"Al2O3":0.3666,"Fe2O3":0.0041,"SiO2":1.7483,"TiO2":0.0046,"SnO2":0.0648,"P2O5":0.0012,"CuO":0.0791},"SiO2_Al2O3_ratio":4.77,"R2O_RO_ratio":0.083,"fluxSum":1.0001,"x":1.7483,"y":0.3666,"imageUrl":null,"thumbnailUrl":null,"scrapedAt":null},{"id":"glazy_66239","name":"Vert V\u00e9suvianite (kali mix)","source":"glazy","cone":10,"coneRaw":"10","surface":"unknown","transparency":null,"atmosphere":"unknown","ingredients":[],"umf":{"Na2O":0.04,"K2O":0.0997,"CaO":0.8603,"Al2O3":0.4908,"Fe2O3":0.0004,"SiO2":2.0851,"CuO":0.0691},"SiO2_Al2O3_ratio":4.25,"R2O_RO_ratio":0.1397,"fluxSum":1.0,"x":2.0851,"y":0.4908,"imageUrl":null,"thumbnailUrl":null,"scrapedAt":null},{"id":"glazy_5418","name":"Victor's Stoney Boney","source":"glazy","cone":10,"coneRaw":"9-11","surface":"matte","transparency":null,"atmosphere":"reduction","ingredients":[{"id":15302,"name":"Kingman Feldspar","percentage":52.17,"isAdditional":false},{"id":15137,"name":"EP Kaolin","percentage":17.39,"isAdditional":false},{"id":15457,"name":"Whiting","percentage":17.39,"isAdditional":false},{"id":15400,"name":"Silica","percentage":8.7,"isAdditional":false},{"id":15443,"name":"Titanium Dioxide","percentage":4.35,"isAdditional":false},{"id":15393,"name":"Rutile","percentage":5.22,"isAdditional":true}],"umf":{"Na2O":0.089,"K2O":0.2517,"MgO":0.0017,"CaO":0.6576,"Al2O3":0.5978,"Fe2O3":0.0166,"SiO2":3.1919,"TiO2":0.4277,"P2O5":0.0012},"SiO2_Al2O3_ratio":5.34,"R2O_RO_ratio":0.3407,"fluxSum":1.0,"x":3.1919,"y":0.5978,"imageUrl":null,"thumbnailUrl":null,"scrapedAt":null},{"id":"glazy_67326","name":"Voulkos Black ^10","source":"glazy","cone":10,"coneRaw":"9-11","surface":"unknown","transparency":null,"atmosphere":"unknown","ingredients":[],"umf":{"Na2O":0.0773,"K2O":0.17,"MgO":0.001,"CaO":0.6661,"ZnO":0.0857,"Al2O3":0.4041,"Fe2O3":0.2104,"SiO2":3.4237,"TiO2":0.0018,"P2O5":0.0007},"SiO2_Al2O3_ratio":8.47,"R2O_RO_ratio":0.2473,"fluxSum":1.0001,"x":3.4237,"y":0.4041,"imageUrl":null,"thumbnailUrl":null,"scrapedAt":null},{"id":"glazy_116335","name":"WC Blue Pink Satin matte","source":"glazy","cone":10,"coneRaw":"10","surface":"unknown","transparency":null,"atmosphere":"unknown","ingredients":[],"umf":{"Na2O":0.0603,"K2O":0.0532,"MgO":0.0052,"CaO":0.8813,"Al2O3":0.3653,"Fe2O3":0.0038,"SiO2":1.7648,"TiO2":0.1907,"P2O5":0.0009,"CoO":0.0052,"Cr2O3":0.0204},"SiO2_Al2O3_ratio":4.83,"R2O_RO_ratio":0.1135,"fluxSum":1.0,"x":1.7648,"y":0.3653,"imageUrl":null,"thumbnailUrl":null,"scrapedAt":null},{"id":"glazy_64071","name":"Waterfall MAC C10 Runny","source":"glazy","cone":10,"coneRaw":"10","surface":"unknown","transparency":null,"atmosphere":"unknown","ingredients":[],"umf":{"Na2O":0.048,"K2O":0.1001,"MgO":0.2578,"CaO":0.5941,"Al2O3":0.34,"Fe2O3":0.0197,"SiO2":2.7371,"TiO2":0.2833,"P2O5":0.0009,"CoO":0.0572},"SiO2_Al2O3_ratio":8.05,"R2O_RO_ratio":0.1481,"fluxSum":1.0,"x":2.7371,"y":0.34,"imageUrl":null,"thumbnailUrl":null,"scrapedAt":null},{"id":"glazy_44432","name":"Watershed Classic Oribe","source":"glazy","cone":10,"coneRaw":"10","surface":"unknown","transparency":null,"atmosphere":"reduction","ingredients":[{"id":15131,"name":"Custer Feldspar","percentage":22.58,"isAdditional":false},{"id":15305,"name":"Kona F-4 feldspar","percentage":19.35,"isAdditional":false},{"id":15400,"name":"Silica","percentage":17.2,"isAdditional":false},{"id":15062,"name":"Barium Carbonate","percentage":13.98,"isAdditional":false},{"id":15058,"name":"Ball Clay","percentage":10.75,"isAdditional":false},{"id":15457,"name":"Whiting","percentage":9.68,"isAdditional":false},{"id":15135,"name":"Dolomite","percentage":6.45,"isAdditional":false},{"id":15469,"name":"Zircopax","percentage":7.53,"isAdditional":true},{"id":15120,"name":"Copper Carbonate","percentage":5.91,"isAdditional":true},{"id":15442,"name":"Tin Oxide","percentage":4.3,"isAdditional":true}],"umf":{"Na2O":0.1054,"K2O":0.1108,"MgO":0.1148,"CaO":0.4438,"BaO":0.2252,"Al2O3":0.3218,"Fe2O3":0.0028,"SiO2":2.8793,"TiO2":0.0043,"ZrO2":0.1306,"SnO2":0.0907,"CuO":0.1521},"SiO2_Al2O3_ratio":8.95,"R2O_RO_ratio":0.2162,"fluxSum":1.0,"x":2.8793,"y":0.3218,"imageUrl":null,"thumbnailUrl":null,"scrapedAt":null},{"id":"glazy_8327","name":"Waxy Black ^10 Glaze","source":"glazy","cone":10,"coneRaw":"10","surface":"unknown","transparency":null,"atmosphere":"unknown","ingredients":[],"umf":{"Na2O":0.152,"K2O":0.0625,"MgO":0.3762,"CaO":0.4094,"Al2O3":0.506,"Fe2O3":0.0548,"SiO2":3.2261,"TiO2":0.0033,"P2O5":0.0013,"CoO":0.1068,"Cr2O3":0.0564},"SiO2_Al2O3_ratio":6.38,"R2O_RO_ratio":0.2145,"fluxSum":1.0001,"x":3.2261,"y":0.506,"imageUrl":null,"thumbnailUrl":null,"scrapedAt":null},{"id":"glazy_8340","name":"Waxy White ^10 Glaze","source":"glazy","cone":10,"coneRaw":"10","surface":"unknown","transparency":null,"atmosphere":"unknown","ingredients":[],"umf":{"Na2O":0.0861,"K2O":0.1378,"MgO":0.5209,"CaO":0.2552,"Al2O3":0.2737,"B2O3":0.1439,"Fe2O3":0.0025,"SiO2":3.1967,"TiO2":0.0012,"P2O5":0.0005},"SiO2_Al2O3_ratio":11.68,"R2O_RO_ratio":0.2239,"fluxSum":1.0,"x":3.1967,"y":0.2737,"imageUrl":null,"thumbnailUrl":null,"scrapedAt":null},{"id":"glazy_30024","name":"Weiser Blue Celadon","source":"glazy","cone":10,"coneRaw":"10","surface":"unknown","transparency":null,"atmosphere":"unknown","ingredients":[],"umf":{"Na2O":0.1968,"K2O":0.0843,"MgO":0.0085,"CaO":0.6115,"BaO":0.0942,"Al2O3":0.3676,"B2O3":0.3571,"Fe2O3":0.0114,"SiO2":4.2333,"TiO2":0.0009,"SnO2":0.0247,"MnO":0.0046},"SiO2_Al2O3_ratio":11.52,"R2O_RO_ratio":0.2824,"fluxSum":0.9953,"x":4.2333,"y":0.3676,"imageUrl":null,"thumbnailUrl":null,"scrapedAt":null},{"id":"glazy_39213","name":"Well Done","source":"glazy","cone":10,"coneRaw":"10","surface":"unknown","transparency":null,"atmosphere":"reduction","ingredients":[{"id":15131,"name":"Custer Feldspar","percentage":55,"isAdditional":false},{"id":15457,"name":"Whiting","percentage":25,"isAdditional":false},{"id":15094,"name":"Calcined Kaolin","percentage":10,"isAdditional":false},{"id":15137,"name":"EP Kaolin","percentage":10,"isAdditional":false},{"id":15352,"name":"Black Nickel Oxide","percentage":1.25,"isAdditional":true},{"id":15114,"name":"Cobalt Carbonate","percentage":0.25,"isAdditional":true}],"umf":{"Na2O":0.0788,"K2O":0.1733,"MgO":0.0008,"CaO":0.7472,"Al2O3":0.5112,"Fe2O3":0.0024,"SiO2":2.3389,"TiO2":0.0014,"P2O5":0.0005,"CoO":0.0062,"NiO":0.0493},"SiO2_Al2O3_ratio":4.58,"R2O_RO_ratio":0.2521,"fluxSum":1.0001,"x":2.3389,"y":0.5112,"imageUrl":null,"thumbnailUrl":null,"scrapedAt":null},{"id":"glazy_30022","name":"White Liner","source":"glazy","cone":10,"coneRaw":"10","surface":"unknown","transparency":null,"atmosphere":"reduction","ingredients":[{"id":15305,"name":"Kona F-4 feldspar","percentage":41,"isAdditional":false},{"id":15400,"name":"Silica","percentage":20,"isAdditional":false},{"id":15433,"name":"Talc","percentage":15,"isAdditional":false},{"id":15252,"name":"Gerstley Borate","percentage":12,"isAdditional":false},{"id":15135,"name":"Dolomite","percentage":7,"isAdditional":false},{"id":15058,"name":"Ball Clay","percentage":5,"isAdditional":false},{"id":15469,"name":"Zircopax","percentage":20,"isAdditional":true}],"umf":{"Na2O":0.1203,"K2O":0.1166,"MgO":0.0055,"CaO":0.7576,"Al2O3":0.4094,"Fe2O3":0.004,"SiO2":4.0082,"TiO2":0.0017,"ZrO2":0.1988,"P2O5":0.0007},"SiO2_Al2O3_ratio":9.79,"R2O_RO_ratio":0.2369,"fluxSum":1.0,"x":4.0082,"y":0.4094,"imageUrl":null,"thumbnailUrl":null,"scrapedAt":null},{"id":"glazy_112865","name":"Winoker Stony Matte","source":"glazy","cone":10,"coneRaw":"9-11","surface":"unknown","transparency":"opaque","atmosphere":"unknown","ingredients":[{"id":15131,"name":"Custer Feldspar","percentage":44,"isAdditional":false},{"id":15137,"name":"EP Kaolin","percentage":19,"isAdditional":false},{"id":15135,"name":"Dolomite","percentage":17,"isAdditional":false},{"id":15469,"name":"Zircopax","percentage":13,"isAdditional":false},{"id":15457,"name":"Whiting","percentage":4,"isAdditional":false},{"id":15442,"name":"Tin Oxide","percentage":3,"isAdditional":false},{"id":15387,"name":"Red Iron Oxide","percentage":1,"isAdditional":true}],"umf":{"Na2O":0.0724,"K2O":0.1595,"MgO":0.3126,"CaO":0.4556,"Al2O3":0.4811,"Fe2O3":0.024,"SiO2":2.4129,"TiO2":0.003,"ZrO2":0.2386,"SnO2":0.067,"P2O5":0.0012},"SiO2_Al2O3_ratio":5.02,"R2O_RO_ratio":0.2319,"fluxSum":1.0001,"x":2.4129,"y":0.4811,"imageUrl":null,"thumbnailUrl":null,"scrapedAt":null},{"id":"glazy_44433","name":"Wirt #1","source":"glazy","cone":10,"coneRaw":"10","surface":"unknown","transparency":null,"atmosphere":"unknown","ingredients":[],"umf":{"Li2O":0.3781,"Na2O":0.486,"K2O":0.0839,"MgO":0.002,"CaO":0.0499,"Al2O3":0.8805,"Fe2O3":0.0004,"SiO2":3.7162},"SiO2_Al2O3_ratio":4.22,"R2O_RO_ratio":0.9481,"fluxSum":0.9999,"x":3.7162,"y":0.8805,"imageUrl":null,"thumbnailUrl":null,"scrapedAt":null},{"id":"glazy_5123","name":"Wiser Honey","source":"glazy","cone":10,"coneRaw":"10","surface":"unknown","transparency":null,"atmosphere":"reduction","ingredients":[{"id":15657,"name":"Custer Feldspar (1989)","percentage":63,"isAdditional":false},{"id":15135,"name":"Dolomite","percentage":13.3,"isAdditional":false},{"id":15469,"name":"Zircopax","percentage":6.5,"isAdditional":false},{"id":15364,"name":"Petalite","percentage":4.5,"isAdditional":false},{"id":15058,"name":"Ball Clay","percentage":4.4,"isAdditional":false},{"id":15457,"name":"Whiting","percentage":3.2,"isAdditional":false},{"id":15467,"name":"Zinc Oxide","percentage":3.2,"isAdditional":false},{"id":15400,"name":"Silica","percentage":1.9,"isAdditional":false},{"id":15393,"name":"Rutile","percentage":3.2,"isAdditional":true},{"id":15072,"name":"Bentonite","percentage":2,"isAdditional":true}],"umf":{"Li2O":0.0222,"Na2O":0.0967,"K2O":0.2116,"MgO":0.2228,"CaO":0.3277,"ZnO":0.119,"Al2O3":0.3921,"Fe2O3":0.0082,"SiO2":2.7498,"TiO2":0.1108,"ZrO2":0.1073},"SiO2_Al2O3_ratio":7.01,"R2O_RO_ratio":0.3305,"fluxSum":1.0,"x":2.7498,"y":0.3921,"imageUrl":null,"thumbnailUrl":null,"scrapedAt":null},{"id":"glazy_64066","name":"Y White MAC C10","source":"glazy","cone":10,"coneRaw":"10","surface":"unknown","transparency":null,"atmosphere":"unknown","ingredients":[],"umf":{"Na2O":0.0612,"K2O":0.1258,"MgO":0.3061,"CaO":0.5069,"Al2O3":0.2452,"Fe2O3":0.0031,"SiO2":3.2602,"TiO2":0.0004,"P2O5":0.0002},"SiO2_Al2O3_ratio":13.3,"R2O_RO_ratio":0.187,"fluxSum":1.0,"x":3.2602,"y":0.2452,"imageUrl":null,"thumbnailUrl":null,"scrapedAt":null},{"id":"glazy_5794","name":"Yanagihara","source":"glazy","cone":10,"coneRaw":"10","surface":"unknown","transparency":null,"atmosphere":"reduction","ingredients":[{"id":15142,"name":"Feldspar","percentage":39.61,"isAdditional":false},{"id":15400,"name":"Silica","percentage":27.67,"isAdditional":false},{"id":15457,"name":"Whiting","percentage":16.77,"isAdditional":false},{"id":15433,"name":"Talc","percentage":12.86,"isAdditional":false},{"id":15288,"name":"Kaolin","percentage":3.09,"isAdditional":false},{"id":15072,"name":"Bentonite","percentage":3.09,"isAdditional":true}],"umf":{"Na2O":0.0044,"K2O":0.2075,"MgO":0.2996,"CaO":0.4885,"Al2O3":0.2596,"Fe2O3":0.002,"SiO2":3.1284},"SiO2_Al2O3_ratio":12.05,"R2O_RO_ratio":0.2119,"fluxSum":1.0,"x":3.1284,"y":0.2596,"imageUrl":null,"thumbnailUrl":null,"scrapedAt":null},{"id":"glazy_30945","name":"Yellow Salt","source":"glazy","cone":10,"coneRaw":"10","surface":"unknown","transparency":null,"atmosphere":"reduction","ingredients":[{"id":15349,"name":"Nepheline Syenite","percentage":71.6,"isAdditional":false},{"id":15135,"name":"Dolomite","percentage":23.6,"isAdditional":false},{"id":15058,"name":"Ball Clay","percentage":4.8,"isAdditional":false},{"id":15469,"name":"Zircopax","percentage":16,"isAdditional":true},{"id":15072,"name":"Bentonite","percentage":4,"isAdditional":true},{"id":15387,"name":"Red Iron Oxide","percentage":1.25,"isAdditional":true}],"umf":{"Na2O":0.2737,"K2O":0.085,"MgO":0.3138,"CaO":0.3275,"Al2O3":0.4344,"Fe2O3":0.0215,"SiO2":2.1267,"TiO2":0.0014,"ZrO2":0.2069},"SiO2_Al2O3_ratio":4.9,"R2O_RO_ratio":0.3587,"fluxSum":1.0,"x":2.1267,"y":0.4344,"imageUrl":null,"thumbnailUrl":null,"scrapedAt":null},{"id":"glazy_33064","name":"Yellow Salt (+5 Ball Clay)","source":"glazy","cone":10,"coneRaw":"10","surface":"unknown","transparency":null,"atmosphere":"reduction","ingredients":[{"id":15349,"name":"Nepheline Syenite","percentage":67.55,"isAdditional":false},{"id":15135,"name":"Dolomite","percentage":22.26,"isAdditional":false},{"id":15298,"name":"Kentucky OM #4 Ball Clay","percentage":10.19,"isAdditional":false},{"id":15469,"name":"Zircopax","percentage":16,"isAdditional":true},{"id":15072,"name":"Bentonite","percentage":4,"isAdditional":true},{"id":15387,"name":"Red Iron Oxide","percentage":1.25,"isAdditional":true}],"umf":{"Na2O":0.273,"K2O":0.0862,"MgO":0.3141,"CaO":0.3266,"Al2O3":0.4752,"Fe2O3":0.0236,"SiO2":2.2563,"TiO2":0.0038,"ZrO2":0.2181},"SiO2_Al2O3_ratio":4.75,"R2O_RO_ratio":0.3592,"fluxSum":0.9999,"x":2.2563,"y":0.4752,"imageUrl":null,"thumbnailUrl":null,"scrapedAt":null},{"id":"glazy_122443","name":"Yellow Salt (Copy)","source":"glazy","cone":10,"coneRaw":"10","surface":"unknown","transparency":null,"atmosphere":"unknown","ingredients":[],"umf":{"Na2O":0.2733,"K2O":0.085,"MgO":0.3144,"CaO":0.3274,"Al2O3":0.4388,"Fe2O3":0.0199,"SiO2":2.1659,"TiO2":0.0017,"ZrO2":0.2236},"SiO2_Al2O3_ratio":4.94,"R2O_RO_ratio":0.3583,"fluxSum":1.0001,"x":2.1659,"y":0.4388,"imageUrl":null,"thumbnailUrl":null,"scrapedAt":null},{"id":"glazy_29136","name":"Yellow to Green","source":"glazy","cone":10,"coneRaw":"10","surface":"unknown","transparency":null,"atmosphere":"reduction","ingredients":[{"id":15015,"name":"Albany slip","percentage":80,"isAdditional":false},{"id":15457,"name":"Whiting","percentage":25,"isAdditional":false},{"id":15137,"name":"EP Kaolin","percentage":20,"isAdditional":false}],"umf":{"Na2O":0.0247,"K2O":0.0655,"MgO":0.1274,"CaO":0.7824,"Al2O3":0.4411,"Fe2O3":0.0634,"SiO2":2.1625,"TiO2":0.0116,"P2O5":0.0009},"SiO2_Al2O3_ratio":4.9,"R2O_RO_ratio":0.0902,"fluxSum":1.0,"x":2.1625,"y":0.4411,"imageUrl":null,"thumbnailUrl":null,"scrapedAt":null},{"id":"glazy_44037","name":"Zellar (Brown?)","source":"glazy","cone":10,"coneRaw":"10","surface":"unknown","transparency":null,"atmosphere":"unknown","ingredients":[{"id":15131,"name":"Custer Feldspar","percentage":89,"isAdditional":false},{"id":15457,"name":"Whiting","percentage":9,"isAdditional":false},{"id":15298,"name":"Kentucky OM #4 Ball Clay","percentage":2,"isAdditional":false},{"id":15072,"name":"Bentonite","percentage":5,"isAdditional":true},{"id":15393,"name":"Rutile","percentage":3,"isAdditional":true},{"id":15281,"name":"Iron oxide","percentage":2,"isAdditional":true}],"umf":{"Na2O":0.1906,"K2O":0.3979,"MgO":0.0112,"CaO":0.4003,"Al2O3":0.6841,"Fe2O3":0.065,"SiO2":4.5225,"TiO2":0.1425},"SiO2_Al2O3_ratio":6.61,"R2O_RO_ratio":0.5885,"fluxSum":1.0,"x":4.5225,"y":0.6841,"imageUrl":null,"thumbnailUrl":null,"scrapedAt":null},{"id":"glazy_5137","name":"Zeller","source":"glazy","cone":10,"coneRaw":"10","surface":"unknown","transparency":null,"atmosphere":"reduction","ingredients":[{"id":15657,"name":"Custer Feldspar (1989)","percentage":90.8,"isAdditional":false},{"id":15457,"name":"Whiting","percentage":9.2,"isAdditional":false},{"id":15072,"name":"Bentonite","percentage":5,"isAdditional":true},{"id":15393,"name":"Rutile","percentage":3,"isAdditional":true},{"id":15387,"name":"Red Iron Oxide","percentage":2,"isAdditional":true}],"umf":{"Na2O":0.1887,"K2O":0.4059,"MgO":0.0101,"CaO":0.3953,"Al2O3":0.6659,"Fe2O3":0.0601,"SiO2":4.3929,"TiO2":0.1367},"SiO2_Al2O3_ratio":6.6,"R2O_RO_ratio":0.5946,"fluxSum":1.0,"x":4.3929,"y":0.6659,"imageUrl":null,"thumbnailUrl":null,"scrapedAt":null},{"id":"glazy_898","name":"Zello Newgard","source":"glazy","cone":10,"coneRaw":"10","surface":"unknown","transparency":null,"atmosphere":"reduction","ingredients":[{"id":15349,"name":"Nepheline Syenite","percentage":71.4,"isAdditional":false},{"id":15216,"name":"Pemco Frit P-25","percentage":15.3,"isAdditional":false},{"id":15457,"name":"Whiting","percentage":6.1,"isAdditional":false},{"id":15137,"name":"EP Kaolin","percentage":3.6,"isAdditional":false},{"id":15323,"name":"Lithium Carbonate","percentage":3.6,"isAdditional":false},{"id":15072,"name":"Bentonite","percentage":5.1,"isAdditional":true},{"id":15469,"name":"Zircopax","percentage":2,"isAdditional":true}],"umf":{"Li2O":0.1519,"Na2O":0.4693,"K2O":0.1372,"MgO":0.0136,"CaO":0.2238,"ZnO":0.0041,"Al2O3":0.6329,"B2O3":0.1149,"Fe2O3":0.0054,"SiO2":2.8976,"TiO2":0.0005,"ZrO2":0.0338,"P2O5":0.0002},"SiO2_Al2O3_ratio":4.58,"R2O_RO_ratio":0.7585,"fluxSum":0.9999,"x":2.8976,"y":0.6329,"imageUrl":null,"thumbnailUrl":null,"scrapedAt":null},{"id":"glazy_5138","name":"Zoe's V-3","source":"glazy","cone":10,"coneRaw":"10","surface":"unknown","transparency":null,"atmosphere":"reduction","ingredients":[{"id":15349,"name":"Nepheline Syenite","percentage":50,"isAdditional":false},{"id":15062,"name":"Barium Carbonate","percentage":20,"isAdditional":false},{"id":15058,"name":"Ball Clay","percentage":10,"isAdditional":false},{"id":15457,"name":"Whiting","percentage":10,"isAdditional":false},{"id":15467,"name":"Zinc Oxide","percentage":10,"isAdditional":false},{"id":15072,"name":"Bentonite","percentage":3,"isAdditional":true},{"id":15120,"name":"Copper Carbonate","percentage":1.5,"isAdditional":true}],"umf":{"Na2O":0.1837,"K2O":0.0582,"MgO":0.0079,"CaO":0.243,"BaO":0.2293,"ZnO":0.2781,"Al2O3":0.3275,"Fe2O3":0.0036,"SiO2":1.4327,"TiO2":0.0028,"CuO":0.0275},"SiO2_Al2O3_ratio":4.37,"R2O_RO_ratio":0.2419,"fluxSum":1.0002,"x":1.4327,"y":0.3275,"imageUrl":null,"thumbnailUrl":null,"scrapedAt":null},{"id":"glazy_64108","name":"carmen's turquoise MAC C10","source":"glazy","cone":10,"coneRaw":"10","surface":"unknown","transparency":null,"atmosphere":"unknown","ingredients":[],"umf":{"Li2O":0.0836,"Na2O":0.3176,"K2O":0.0986,"MgO":0.0078,"CaO":0.0264,"BaO":0.4659,"Al2O3":0.5432,"Fe2O3":0.0033,"SiO2":2.6306,"TiO2":0.001,"P2O5":0.0004,"CuO":0.1241},"SiO2_Al2O3_ratio":4.84,"R2O_RO_ratio":0.4998,"fluxSum":0.9999,"x":2.6306,"y":0.5432,"imageUrl":null,"thumbnailUrl":null,"scrapedAt":null},{"id":"glazy_16845","name":"high silica chrome tin red","source":"glazy","cone":10,"coneRaw":"9-11","surface":"unknown","transparency":"opaque","atmosphere":"oxidation","ingredients":[{"id":15502,"name":"Custer - new","percentage":41,"isAdditional":false},{"id":15503,"name":"Wollastonite - Vansil","percentage":34,"isAdditional":false},{"id":15400,"name":"Silica","percentage":15,"isAdditional":false},{"id":15298,"name":"Kentucky OM #4 Ball Clay","percentage":10,"isAdditional":false},{"id":15442,"name":"Tin Oxide","percentage":6,"isAdditional":false},{"id":15108,"name":"Chrome Oxide","percentage":0.25,"isAdditional":false}],"umf":{"Na2O":0.0694,"K2O":0.098,"MgO":0.0421,"CaO":0.7891,"Al2O3":0.2619,"Fe2O3":0.0047,"SiO2":3.2229,"TiO2":0.0043,"SnO2":0.1143,"MnO":0.0014,"Cr2O3":0.0047},"SiO2_Al2O3_ratio":12.31,"R2O_RO_ratio":0.1676,"fluxSum":0.9986,"x":3.2229,"y":0.2619,"imageUrl":null,"thumbnailUrl":null,"scrapedAt":null},{"id":"glazy_32866","name":"matt horne crystal","source":"glazy","cone":10,"coneRaw":"10","surface":"unknown","transparency":null,"atmosphere":"unknown","ingredients":[],"umf":{"Na2O":0.2446,"K2O":0.0253,"MgO":0.0029,"CaO":0.1113,"ZnO":0.6159,"Al2O3":0.0471,"B2O3":0.0373,"Fe2O3":0.0013,"SiO2":1.8247},"SiO2_Al2O3_ratio":38.74,"R2O_RO_ratio":0.2699,"fluxSum":1.0,"x":1.8247,"y":0.0471,"imageUrl":null,"thumbnailUrl":null,"scrapedAt":null},{"id":"glazy_38063","name":"rare earth clusterf*ck","source":"glazy","cone":10,"coneRaw":"9-11","surface":"unknown","transparency":null,"atmosphere":"reduction","ingredients":[{"id":15400,"name":"Silica","percentage":26.24,"isAdditional":false},{"id":15131,"name":"Custer Feldspar","percentage":23.4,"isAdditional":false},{"id":15268,"name":"Grolleg Kaolin","percentage":14.17,"isAdditional":false},{"id":15062,"name":"Barium Carbonate","percentage":11.7,"isAdditional":false},{"id":15607,"name":"Vansil W-30 Wollastonite","percentage":6.37,"isAdditional":false},{"id":15422,"name":"Spodumene","percentage":3.24,"isAdditional":false},{"id":15167,"name":"Ferro Frit 3110","percentage":2.7,"isAdditional":false},{"id":15457,"name":"Whiting","percentage":2.63,"isAdditional":false},{"id":15467,"name":"Zinc Oxide","percentage":1.62,"isAdditional":false},{"id":15135,"name":"Dolomite","percentage":1.19,"isAdditional":false},{"id":15608,"name":"Amtalc-C98 Talc","percentage":1.1,"isAdditional":false},{"id":15171,"name":"Ferro Frit 3195","percentage":0.64,"isAdditional":false},{"id":15080,"name":"Bone Ash","percentage":0.48,"isAdditional":false},{"id":29926,"name":"Neodymium Oxide","percentage":6.62,"isAdditional":true},{"id":29928,"name":"Erbium Oxide","percentage":3.82,"isAdditional":true},{"id":15491,"name":"Veegum T","percentage":0.36,"isAdditional":true},{"id":15469,"name":"Zircopax","percentage":0.24,"isAdditional":true},{"id":15113,"name":"CMC Gum","percentage":0.1,"isAdditional":true},{"id":15120,"name":"Copper Carbonate","percentage":0.02,"isAdditional":true}],"umf":{"Li2O":0.035,"Na2O":0.076,"K2O":0.1144,"MgO":0.0722,"CaO":0.3833,"BaO":0.2386,"ZnO":0.0801,"Al2O3":0.4077,"B2O3":0.0125,"Fe2O3":0.0036,"SiO2":3.8329,"TiO2":0.0003,"ZrO2":0.0053,"P2O5":0.0058,"MnO":0.0004,"CuO":0.0007},"SiO2_Al2O3_ratio":9.4,"R2O_RO_ratio":0.2255,"fluxSum":0.9996,"x":3.8329,"y":0.4077,"imageUrl":null,"thumbnailUrl":null,"scrapedAt":null},{"id":"glazy_135134","name":"#35 Base","source":"glazy","cone":10.5,"coneRaw":"9-12","surface":"unknown","transparency":"opaque","atmosphere":"unknown","ingredients":[],"umf":{"Na2O":0.1581,"K2O":0.0565,"MgO":0.2367,"CaO":0.2563,"BaO":0.2924,"Al2O3":0.3974,"Fe2O3":0.0026,"SiO2":2.05,"TiO2":0.0021,"P2O5":0.0008},"SiO2_Al2O3_ratio":5.16,"R2O_RO_ratio":0.2146,"fluxSum":1.0,"x":2.05,"y":0.3974,"imageUrl":null,"thumbnailUrl":null,"scrapedAt":null},{"id":"glazy_134935","name":"1% Copper Glaze","source":"glazy","cone":10.5,"coneRaw":"9-12","surface":"gloss","transparency":"translucent","atmosphere":"unknown","ingredients":[],"umf":{"Na2O":0.0375,"K2O":0.0867,"MgO":0.173,"CaO":0.7027,"Al2O3":0.3245,"Fe2O3":0.0064,"SiO2":2.8239,"TiO2":0.0103,"CuO":0.024},"SiO2_Al2O3_ratio":8.7,"R2O_RO_ratio":0.1242,"fluxSum":0.9999,"x":2.8239,"y":0.3245,"imageUrl":null,"thumbnailUrl":null,"scrapedAt":null},{"id":"glazy_19361","name":"Amber Celadon","source":"glazy","cone":10.5,"coneRaw":"10-11","surface":"satin","transparency":null,"atmosphere":"oxidation","ingredients":[{"id":15131,"name":"Custer Feldspar","percentage":20,"isAdditional":false},{"id":15137,"name":"EP Kaolin","percentage":20,"isAdditional":false},{"id":15169,"name":"Ferro Frit 3134","percentage":20,"isAdditional":false},{"id":15400,"name":"Silica","percentage":20,"isAdditional":false},{"id":15458,"name":"Wollastonite","percentage":20,"isAdditional":false},{"id":15465,"name":"Yellow Ochre","percentage":8,"isAdditional":true}],"umf":{"Na2O":0.0661,"K2O":0.096,"MgO":0.19,"CaO":0.6479,"Al2O3":0.3097,"B2O3":0.0296,"Fe2O3":0.0593,"SiO2":2.7004,"TiO2":0.004,"P2O5":0.0009},"SiO2_Al2O3_ratio":8.72,"R2O_RO_ratio":0.1621,"fluxSum":1.0,"x":2.7004,"y":0.3097,"imageUrl":null,"thumbnailUrl":null,"scrapedAt":null},{"id":"glazy_49971","name":"Bill Evans Base (Bloomer 2013)","source":"glazy","cone":10.5,"coneRaw":"8-13","surface":"unknown","transparency":"opaque","atmosphere":"reduction","ingredients":[{"id":15470,"name":"Minspar 200","percentage":27.45,"isAdditional":false},{"id":15131,"name":"Custer Feldspar","percentage":19.54,"isAdditional":false},{"id":15137,"name":"EP Kaolin","percentage":16.13,"isAdditional":false},{"id":15457,"name":"Whiting","percentage":11.82,"isAdditional":false},{"id":15400,"name":"Silica","percentage":8.92,"isAdditional":false},{"id":15135,"name":"Dolomite","percentage":6.21,"isAdditional":false},{"id":15167,"name":"Ferro Frit 3110","percentage":5.01,"isAdditional":false},{"id":15467,"name":"Zinc Oxide","percentage":3.41,"isAdditional":false},{"id":15406,"name":"Soda Ash","percentage":1.5,"isAdditional":false}],"umf":{"Na2O":0.1851,"K2O":0.1017,"MgO":0.1004,"CaO":0.4896,"ZnO":0.1232,"Al2O3":0.4219,"B2O3":0.0056,"Fe2O3":0.0029,"SiO2":2.5483,"TiO2":0.0023,"P2O5":0.0009},"SiO2_Al2O3_ratio":6.04,"R2O_RO_ratio":0.2868,"fluxSum":1.0,"x":2.5483,"y":0.4219,"imageUrl":null,"thumbnailUrl":null,"scrapedAt":null},{"id":"glazy_11392","name":"Black Gold Base","source":"glazy","cone":10.5,"coneRaw":"10-11","surface":"satin","transparency":"opaque","atmosphere":"unknown","ingredients":[],"umf":{"Na2O":0.1043,"K2O":0.1421,"MgO":0.2406,"CaO":0.5129,"Al2O3":0.3459,"Fe2O3":0.0151,"SiO2":4.055,"TiO2":0.2069,"ZrO2":0.0789},"SiO2_Al2O3_ratio":11.72,"R2O_RO_ratio":0.2464,"fluxSum":0.9999,"x":4.055,"y":0.3459,"imageUrl":null,"thumbnailUrl":null,"scrapedAt":null},{"id":"glazy_44283","name":"Copper Salt","source":"glazy","cone":10.5,"coneRaw":"9-12","surface":"unknown","transparency":null,"atmosphere":"unknown","ingredients":[],"umf":{"Na2O":0.2874,"K2O":0.0891,"MgO":0.3073,"CaO":0.3162,"Al2O3":0.4343,"Fe2O3":0.0027,"SiO2":2.0616,"TiO2":0.0018,"ZrO2":0.207,"CuO":0.0192},"SiO2_Al2O3_ratio":4.75,"R2O_RO_ratio":0.3765,"fluxSum":1.0,"x":2.0616,"y":0.4343,"imageUrl":null,"thumbnailUrl":null,"scrapedAt":null},{"id":"glazy_11385","name":"Cushing Matt","source":"glazy","cone":10.5,"coneRaw":"10-11","surface":"unknown","transparency":"opaque","atmosphere":"unknown","ingredients":[],"umf":{"Na2O":0.0331,"K2O":0.0495,"MgO":0.4108,"CaO":0.5067,"Al2O3":0.3718,"Fe2O3":0.0075,"SiO2":1.5558,"TiO2":0.0427,"P2O5":0.0022},"SiO2_Al2O3_ratio":4.18,"R2O_RO_ratio":0.0826,"fluxSum":1.0001,"x":1.5558,"y":0.3718,"imageUrl":null,"thumbnailUrl":null,"scrapedAt":null},{"id":"glazy_49972","name":"Dexter Gordon Base (Bloomer 2014)","source":"glazy","cone":10.5,"coneRaw":"8-13","surface":"unknown","transparency":"opaque","atmosphere":"reduction","ingredients":[{"id":15131,"name":"Custer Feldspar","percentage":46.81,"isAdditional":false},{"id":15433,"name":"Talc","percentage":27.62,"isAdditional":false},{"id":15094,"name":"Calcined Kaolin","percentage":14,"isAdditional":false},{"id":15137,"name":"EP Kaolin","percentage":10,"isAdditional":false},{"id":15431,"name":"Strontium Carbonate","percentage":7.66,"isAdditional":false},{"id":15135,"name":"Dolomite","percentage":5.04,"isAdditional":false},{"id":15406,"name":"Soda Ash","percentage":0.9,"isAdditional":false}],"umf":{"Na2O":0.0735,"K2O":0.1226,"MgO":0.6027,"CaO":0.074,"SrO":0.1271,"Al2O3":0.4353,"Fe2O3":0.0019,"SiO2":2.5159,"TiO2":0.0012,"P2O5":0.0004},"SiO2_Al2O3_ratio":5.78,"R2O_RO_ratio":0.1961,"fluxSum":0.9999,"x":2.5159,"y":0.4353,"imageUrl":null,"thumbnailUrl":null,"scrapedAt":null},{"id":"glazy_142068","name":"German Crystal Matte","source":"glazy","cone":10.5,"coneRaw":"9-12","surface":"satin","transparency":"translucent","atmosphere":"unknown","ingredients":[],"umf":{"Na2O":0.0675,"K2O":0.1481,"MgO":0.0026,"CaO":0.2424,"BaO":0.28,"ZnO":0.2595,"Al2O3":0.3003,"Fe2O3":0.0059,"SiO2":1.8025,"TiO2":0.0632},"SiO2_Al2O3_ratio":6.0,"R2O_RO_ratio":0.2156,"fluxSum":1.0001,"x":1.8025,"y":0.3003,"imageUrl":null,"thumbnailUrl":null,"scrapedAt":null},{"id":"glazy_141450","name":"Hamada Matte","source":"glazy","cone":10.5,"coneRaw":"9-12","surface":"unknown","transparency":"opaque","atmosphere":"unknown","ingredients":[],"umf":{"Na2O":0.0921,"K2O":0.2021,"MgO":0.0037,"CaO":0.3306,"BaO":0.0184,"ZnO":0.3531,"Al2O3":0.4119,"Fe2O3":0.0621,"SiO2":2.4662,"TiO2":0.0872,"CuO":0.0084},"SiO2_Al2O3_ratio":5.99,"R2O_RO_ratio":0.2942,"fluxSum":1.0,"x":2.4662,"y":0.4119,"imageUrl":null,"thumbnailUrl":null,"scrapedAt":null},{"id":"glazy_90750","name":"John Post's MaBa1","source":"glazy","cone":10.5,"coneRaw":"10-11","surface":"unknown","transparency":null,"atmosphere":"unknown","ingredients":[],"umf":{"Na2O":0.0917,"K2O":0.2019,"MgO":0.3477,"CaO":0.0123,"BaO":0.3464,"Al2O3":0.5611,"Fe2O3":0.0044,"SiO2":3.1183,"TiO2":0.0032,"P2O5":0.0012},"SiO2_Al2O3_ratio":5.56,"R2O_RO_ratio":0.2936,"fluxSum":1.0,"x":3.1183,"y":0.5611,"imageUrl":null,"thumbnailUrl":null,"scrapedAt":null},{"id":"glazy_31414","name":"Katz 11 Kaki","source":"glazy","cone":10.5,"coneRaw":"9-12","surface":"unknown","transparency":"opaque","atmosphere":"unknown","ingredients":[],"umf":{"Na2O":0.401,"K2O":0.2118,"MgO":0.2087,"CaO":0.1785,"Al2O3":0.8882,"Fe2O3":0.1284,"SiO2":4.9393},"SiO2_Al2O3_ratio":5.56,"R2O_RO_ratio":0.6128,"fluxSum":1.0,"x":4.9393,"y":0.8882,"imageUrl":null,"thumbnailUrl":null,"scrapedAt":null},{"id":"glazy_19342","name":"Keator Satin White","source":"glazy","cone":10.5,"coneRaw":"10-11","surface":"satin","transparency":null,"atmosphere":"reduction","ingredients":[{"id":15305,"name":"Kona F-4 feldspar","percentage":40,"isAdditional":false},{"id":15400,"name":"Silica","percentage":20,"isAdditional":false},{"id":15433,"name":"Talc","percentage":20,"isAdditional":false},{"id":15137,"name":"EP Kaolin","percentage":10,"isAdditional":false},{"id":15457,"name":"Whiting","percentage":10,"isAdditional":false}],"umf":{"Na2O":0.1325,"K2O":0.0616,"MgO":0.4719,"CaO":0.3341,"Al2O3":0.337,"Fe2O3":0.0017,"SiO2":3.1606,"TiO2":0.0014,"P2O5":0.0005},"SiO2_Al2O3_ratio":9.38,"R2O_RO_ratio":0.1941,"fluxSum":1.0001,"x":3.1606,"y":0.337,"imageUrl":null,"thumbnailUrl":null,"scrapedAt":null},{"id":"glazy_492","name":"Low-Expansion Glaze for Flameware","source":"glazy","cone":10.5,"coneRaw":"10-11","surface":"unknown","transparency":null,"atmosphere":"reduction","ingredients":[{"id":15422,"name":"Spodumene","percentage":47,"isAdditional":false},{"id":15400,"name":"Silica","percentage":28.9,"isAdditional":false},{"id":15433,"name":"Talc","percentage":14.2,"isAdditional":false},{"id":15288,"name":"Kaolin","percentage":5.5,"isAdditional":false},{"id":15457,"name":"Whiting","percentage":3.4,"isAdditional":false},{"id":15072,"name":"Bentonite","percentage":1,"isAdditional":true}],"umf":{"Li2O":0.4605,"Na2O":0.0018,"K2O":0.0004,"MgO":0.4123,"CaO":0.125,"Al2O3":0.5484,"Fe2O3":0.0008,"SiO2":4.3471},"SiO2_Al2O3_ratio":7.93,"R2O_RO_ratio":0.4627,"fluxSum":1.0,"x":4.3471,"y":0.5484,"imageUrl":null,"thumbnailUrl":null,"scrapedAt":null},{"id":"glazy_134898","name":"M Glaze","source":"glazy","cone":10.5,"coneRaw":"9-12","surface":"gloss","transparency":"opaque","atmosphere":"unknown","ingredients":[],"umf":{"Na2O":0.2742,"K2O":0.0814,"MgO":0.4738,"CaO":0.1705,"Al2O3":0.4107,"B2O3":0.0735,"Fe2O3":0.0025,"SiO2":3.13,"TiO2":0.0008,"P2O5":0.0004},"SiO2_Al2O3_ratio":7.62,"R2O_RO_ratio":0.3556,"fluxSum":0.9999,"x":3.13,"y":0.4107,"imageUrl":null,"thumbnailUrl":null,"scrapedAt":null},{"id":"glazy_11384","name":"Mclellan Green","source":"glazy","cone":10.5,"coneRaw":"10-11","surface":"unknown","transparency":"opaque","atmosphere":"unknown","ingredients":[],"umf":{"Na2O":0.0976,"K2O":0.2078,"MgO":0.1858,"CaO":0.5088,"Al2O3":0.4289,"Fe2O3":0.0048,"SiO2":4.2171,"TiO2":0.1018,"ZrO2":0.0654,"P2O5":0.0648,"CuO":0.0108,"CoO":0.0112,"Cr2O3":0.0172},"SiO2_Al2O3_ratio":9.83,"R2O_RO_ratio":0.3054,"fluxSum":1.0,"x":4.2171,"y":0.4289,"imageUrl":null,"thumbnailUrl":null,"scrapedAt":null},{"id":"glazy_135148","name":"Meg's Matte Base","source":"glazy","cone":10.5,"coneRaw":"9-12","surface":"unknown","transparency":"opaque","atmosphere":"unknown","ingredients":[],"umf":{"Li2O":0.0529,"Na2O":0.2471,"K2O":0.1059,"MgO":0.0039,"CaO":0.0646,"SrO":0.5257,"Al2O3":0.5304,"Fe2O3":0.0035,"SiO2":3.6069,"TiO2":0.0058,"CuO":0.1256},"SiO2_Al2O3_ratio":6.8,"R2O_RO_ratio":0.4059,"fluxSum":1.0001,"x":3.6069,"y":0.5304,"imageUrl":null,"thumbnailUrl":null,"scrapedAt":null},{"id":"glazy_11395","name":"New Black","source":"glazy","cone":10.5,"coneRaw":"10-11","surface":"unknown","transparency":"opaque","atmosphere":"unknown","ingredients":[],"umf":{"Na2O":0.0959,"K2O":0.0811,"MgO":0.0108,"CaO":0.7113,"ZnO":0.1008,"Al2O3":0.4401,"Fe2O3":0.1787,"SiO2":3.9367,"TiO2":0.0052,"P2O5":0.0007,"CoO":0.0627},"SiO2_Al2O3_ratio":8.95,"R2O_RO_ratio":0.177,"fluxSum":0.9999,"x":3.9367,"y":0.4401,"imageUrl":null,"thumbnailUrl":null,"scrapedAt":null},{"id":"glazy_19362","name":"Orange Taffy","source":"glazy","cone":10.5,"coneRaw":"10-11","surface":"unknown","transparency":null,"atmosphere":"reduction","ingredients":[{"id":15125,"name":"Cornwall Stone","percentage":83,"isAdditional":false},{"id":15457,"name":"Whiting","percentage":12,"isAdditional":false},{"id":15252,"name":"Gerstley Borate","percentage":3,"isAdditional":false},{"id":15467,"name":"Zinc Oxide","percentage":2,"isAdditional":false},{"id":15387,"name":"Red Iron Oxide","percentage":5,"isAdditional":true},{"id":15393,"name":"Rutile","percentage":5,"isAdditional":true}],"umf":{"Na2O":0.1698,"K2O":0.1401,"MgO":0.0203,"CaO":0.5793,"ZnO":0.0905,"Al2O3":0.4907,"B2O3":0.0425,"Fe2O3":0.125,"SiO2":3.7816,"TiO2":0.2135,"P2O5":0.0001},"SiO2_Al2O3_ratio":7.71,"R2O_RO_ratio":0.3099,"fluxSum":1.0,"x":3.7816,"y":0.4907,"imageUrl":null,"thumbnailUrl":null,"scrapedAt":null},{"id":"glazy_121332","name":"Oxblood","source":"glazy","cone":10.5,"coneRaw":"10-11","surface":"gloss","transparency":null,"atmosphere":"reduction","ingredients":[{"id":15400,"name":"Silica","percentage":31.91,"isAdditional":false},{"id":16050,"name":"Neph Sye A270","percentage":27.86,"isAdditional":false},{"id":15457,"name":"Whiting","percentage":12.07,"isAdditional":false},{"id":15167,"name":"Ferro Frit 3110","percentage":10.21,"isAdditional":false},{"id":15137,"name":"EP Kaolin","percentage":6.34,"isAdditional":false},{"id":15135,"name":"Dolomite","percentage":4.64,"isAdditional":false},{"id":15252,"name":"Gerstley Borate","percentage":3.71,"isAdditional":false},{"id":15467,"name":"Zinc Oxide","percentage":3.23,"isAdditional":false},{"id":15442,"name":"Tin Oxide","percentage":1,"isAdditional":true},{"id":15120,"name":"Copper Carbonate","percentage":0.6,"isAdditional":true},{"id":15077,"name":"Black Iron Oxide","percentage":0.26,"isAdditional":true},{"id":15020,"name":"Alumina Hydrate","percentage":0.25,"isAdditional":true},{"id":15138,"name":"Epsom salts","percentage":0.25,"isAdditional":true},{"id":15443,"name":"Titanium Dioxide","percentage":0.11,"isAdditional":true}],"umf":{"Na2O":0.2229,"K2O":0.0519,"MgO":0.0892,"CaO":0.517,"ZnO":0.119,"Al2O3":0.2801,"B2O3":0.0544,"Fe2O3":0.0048,"SiO2":2.9574,"TiO2":0.0052,"SnO2":0.0199,"P2O5":0.0004,"CuO":0.0146},"SiO2_Al2O3_ratio":10.56,"R2O_RO_ratio":0.2748,"fluxSum":1.0,"x":2.9574,"y":0.2801,"imageUrl":null,"thumbnailUrl":null,"scrapedAt":null},{"id":"glazy_8769","name":"Revised Tony mag Recipe by Matt Kattz (variation) 2.1 w","source":"glazy","cone":10.5,"coneRaw":"10-11","surface":"unknown","transparency":"translucent","atmosphere":"reduction","ingredients":[{"id":15624,"name":"G200 HP Feldspar, G200HP","percentage":48.54,"isAdditional":false},{"id":15268,"name":"Grolleg Kaolin","percentage":24.27,"isAdditional":false},{"id":15457,"name":"Whiting","percentage":15.53,"isAdditional":false},{"id":15135,"name":"Dolomite","percentage":11.65,"isAdditional":false}],"umf":{"Na2O":0.02,"K2O":0.2097,"MgO":0.1749,"CaO":0.5955,"Al2O3":0.4701,"Fe2O3":0.0036,"SiO2":1.9519,"TiO2":0.0002},"SiO2_Al2O3_ratio":4.15,"R2O_RO_ratio":0.2297,"fluxSum":1.0001,"x":1.9519,"y":0.4701,"imageUrl":null,"thumbnailUrl":null,"scrapedAt":null},{"id":"glazy_139690","name":"Rhyolite","source":"glazy","cone":10.5,"coneRaw":"10-11","surface":"gloss","transparency":"opaque","atmosphere":"unknown","ingredients":[],"umf":{"Na2O":0.0487,"K2O":0.1167,"MgO":0.3017,"CaO":0.299,"ZnO":0.2339,"Al2O3":0.1741,"Fe2O3":0.0017,"SiO2":2.5393,"CuO":0.0442,"CoO":0.0459,"NiO":0.1097},"SiO2_Al2O3_ratio":14.59,"R2O_RO_ratio":0.1654,"fluxSum":1.0,"x":2.5393,"y":0.1741,"imageUrl":null,"thumbnailUrl":null,"scrapedAt":null},{"id":"glazy_11405","name":"Sandy's Gold, a Wesleyan Potter's Student Glaze","source":"glazy","cone":10.5,"coneRaw":"10-11","surface":"unknown","transparency":"opaque","atmosphere":"reduction","ingredients":[{"id":15891,"name":"Custer Feldspar (2000-2012 Ron Roy)","percentage":42.09,"isAdditional":false},{"id":15400,"name":"Silica","percentage":27.19,"isAdditional":false},{"id":15457,"name":"Whiting","percentage":17.62,"isAdditional":false},{"id":15137,"name":"EP Kaolin","percentage":13.09,"isAdditional":false},{"id":15387,"name":"Red Iron Oxide","percentage":4.03,"isAdditional":true},{"id":15393,"name":"Rutile","percentage":4.03,"isAdditional":true}],"umf":{"Na2O":0.093,"K2O":0.1445,"MgO":0.0045,"CaO":0.7579,"Al2O3":0.4707,"Fe2O3":0.1172,"SiO2":4.492,"TiO2":0.1952,"P2O5":0.0035},"SiO2_Al2O3_ratio":9.54,"R2O_RO_ratio":0.2375,"fluxSum":0.9999,"x":4.492,"y":0.4707,"imageUrl":null,"thumbnailUrl":null,"scrapedAt":null},{"id":"glazy_19365","name":"Shaner Yellor/Red","source":"glazy","cone":10.5,"coneRaw":"10-11","surface":"unknown","transparency":null,"atmosphere":"reduction","ingredients":[{"id":15131,"name":"Custer Feldspar","percentage":49,"isAdditional":false},{"id":15469,"name":"Zircopax","percentage":23,"isAdditional":false},{"id":15457,"name":"Whiting","percentage":20,"isAdditional":false},{"id":15080,"name":"Bone Ash","percentage":4,"isAdditional":false},
