Repository: ryanlack616/stull-atlas

# stull-atlas
R.T. Stull in 1912 the Stull graph, trying to understand and improve on with new tools

File: data/glazes/glazy-processed.json (part 49 of 55)
{"id":15433,"name":"Talc","percentage":4,"isAdditional":false},{"id":15387,"name":"Red Iron Oxide","percentage":4,"isAdditional":true},{"id":15072,"name":"Bentonite","percentage":2,"isAdditional":true}],"umf":{"Na2O":0.0701,"K2O":0.1482,"MgO":0.0926,"CaO":0.6892,"Al2O3":0.243,"Fe2O3":0.0696,"SiO2":2.1168,"ZrO2":0.356,"P2O5":0.0339},"SiO2_Al2O3_ratio":8.71,"R2O_RO_ratio":0.2183,"fluxSum":1.0001,"x":2.1168,"y":0.243,"imageUrl":null,"thumbnailUrl":null,"scrapedAt":null},{"id":"glazy_11659","name":"Sun Valley","source":"glazy","cone":10.5,"coneRaw":"9-12","surface":"gloss","transparency":"opaque","atmosphere":"reduction","ingredients":[{"id":15131,"name":"Custer Feldspar","percentage":26.33,"isAdditional":false},{"id":15457,"name":"Whiting","percentage":17.3,"isAdditional":false},{"id":15400,"name":"Silica","percentage":16.45,"isAdditional":false},{"id":15624,"name":"G200 HP Feldspar, G200HP","percentage":16.45,"isAdditional":false},{"id":15137,"name":"EP Kaolin","percentage":14.01,"isAdditional":false},{"id":15433,"name":"Talc","percentage":9.45,"isAdditional":false},{"id":15393,"name":"Rutile","percentage":7.01,"isAdditional":true}],"umf":{"Na2O":0.0479,"K2O":0.1667,"MgO":0.235,"CaO":0.5504,"Al2O3":0.3905,"Fe2O3":0.0165,"SiO2":3.0081,"TiO2":0.2494,"P2O5":0.0008},"SiO2_Al2O3_ratio":7.7,"R2O_RO_ratio":0.2146,"fluxSum":1.0,"x":3.0081,"y":0.3905,"imageUrl":null,"thumbnailUrl":null,"scrapedAt":null},{"id":"glazy_11412","name":"TFH Tan","source":"glazy","cone":10.5,"coneRaw":"10-11","surface":"unknown","transparency":null,"atmosphere":"unknown","ingredients":[],"umf":{"Na2O":0.0587,"K2O":0.0802,"MgO":0.3215,"CaO":0.5396,"Al2O3":0.2485,"Fe2O3":0.0096,"SiO2":3.2397,"TiO2":0.2243,"ZrO2":0.3154,"P2O5":0.0004},"SiO2_Al2O3_ratio":13.04,"R2O_RO_ratio":0.1389,"fluxSum":1.0,"x":3.2397,"y":0.2485,"imageUrl":null,"thumbnailUrl":null,"scrapedAt":null},{"id":"glazy_11416","name":"TFH Tan (variation)","source":"glazy","cone":10.5,"coneRaw":"10-11","surface":"unknown","transparency":null,"atmosphere":"unknown","ingredients":[],"umf":{"Na2O":0.0587,"K2O":0.0802,"MgO":0.3215,"CaO":0.5396,"Al2O3":0.2485,"Fe2O3":0.0096,"SiO2":3.1091,"TiO2":0.2243,"ZrO2":0.1848,"P2O5":0.0004},"SiO2_Al2O3_ratio":12.51,"R2O_RO_ratio":0.1389,"fluxSum":1.0,"x":3.1091,"y":0.2485,"imageUrl":null,"thumbnailUrl":null,"scrapedAt":null},{"id":"glazy_52966","name":"The Chocolate Orange","source":"glazy","cone":10.5,"coneRaw":"9-12","surface":"unknown","transparency":null,"atmosphere":"reduction","ingredients":[{"id":36514,"name":"Sharon Shale","percentage":67,"isAdditional":false},{"id":18529,"name":"Cullet","percentage":33,"isAdditional":false},{"id":38266,"name":"Nukem Ilmenite","percentage":8,"isAdditional":true}],"umf":{"Na2O":0.3052,"K2O":0.063,"MgO":0.333,"CaO":0.2988,"Al2O3":0.448,"Fe2O3":0.1424,"SiO2":3.8003,"TiO2":0.2867},"SiO2_Al2O3_ratio":8.48,"R2O_RO_ratio":0.3682,"fluxSum":1.0,"x":3.8003,"y":0.448,"imageUrl":null,"thumbnailUrl":null,"scrapedAt":null},{"id":"glazy_37492","name":"UWW Copper Red","source":"glazy","cone":10.5,"coneRaw":"9-12","surface":"unknown","transparency":null,"atmosphere":"reduction","ingredients":[{"id":15349,"name":"Nepheline Syenite","percentage":32,"isAdditional":false},{"id":15400,"name":"Silica","percentage":24,"isAdditional":false},{"id":15457,"name":"Whiting","percentage":24,"isAdditional":false},{"id":15436,"name":"Tennessee #10 Ball Clay","percentage":12,"isAdditional":false},{"id":15082,"name":"Borax","percentage":4,"isAdditional":false},{"id":15467,"name":"Zinc Oxide","percentage":4,"isAdditional":false},{"id":15442,"name":"Tin Oxide","percentage":4,"isAdditional":true},{"id":15120,"name":"Copper Carbonate","percentage":0.32,"isAdditional":true}],"umf":{"Na2O":0.1663,"K2O":0.0438,"MgO":0.0045,"CaO":0.6542,"ZnO":0.1313,"Al2O3":0.2924,"B2O3":0.056,"Fe2O3":0.0026,"SiO2":2.2118,"TiO2":0.006,"SnO2":0.0709,"CuO":0.0069},"SiO2_Al2O3_ratio":7.56,"R2O_RO_ratio":0.2101,"fluxSum":1.0001,"x":2.2118,"y":0.2924,"imageUrl":null,"thumbnailUrl":null,"scrapedAt":null},{"id":"glazy_37718","name":"UWW Copper Red (Copy)","source":"glazy","cone":10.5,"coneRaw":"9-12","surface":"unknown","transparency":null,"atmosphere":"reduction","ingredients":[{"id":15349,"name":"Nepheline Syenite","percentage":34,"isAdditional":false},{"id":15400,"name":"Silica","percentage":28,"isAdditional":false},{"id":15457,"name":"Whiting","percentage":24,"isAdditional":false},{"id":15436,"name":"Tennessee #10 Ball Clay","percentage":12,"isAdditional":false},{"id":15253,"name":"Gillespie Borate","percentage":4,"isAdditional":false},{"id":15467,"name":"Zinc Oxide","percentage":4,"isAdditional":false},{"id":15442,"name":"Tin Oxide","percentage":4,"isAdditional":true},{"id":15120,"name":"Copper Carbonate","percentage":0.32,"isAdditional":true}],"umf":{"Na2O":0.1466,"K2O":0.0444,"MgO":0.0143,"CaO":0.6686,"SrO":0.0004,"ZnO":0.1256,"Al2O3":0.2932,"B2O3":0.036,"Fe2O3":0.0025,"SiO2":2.3586,"TiO2":0.0058,"SnO2":0.0678,"CuO":0.0066},"SiO2_Al2O3_ratio":8.04,"R2O_RO_ratio":0.191,"fluxSum":0.9999,"x":2.3586,"y":0.2932,"imageUrl":null,"thumbnailUrl":null,"scrapedAt":null},{"id":"glazy_38734","name":"UWW Creamy Shino","source":"glazy","cone":10.5,"coneRaw":"9-12","surface":"unknown","transparency":null,"atmosphere":"reduction","ingredients":[{"id":15349,"name":"Nepheline Syenite","percentage":50,"isAdditional":false},{"id":15422,"name":"Spodumene","percentage":17,"isAdditional":false},{"id":15436,"name":"Tennessee #10 Ball Clay","percentage":17,"isAdditional":false},{"id":15137,"name":"EP Kaolin","percentage":11,"isAdditional":false},{"id":15406,"name":"Soda Ash","percentage":5,"isAdditional":false},{"id":15072,"name":"Bentonite","percentage":2,"isAdditional":true}],"umf":{"Li2O":0.2214,"Na2O":0.5935,"K2O":0.1269,"MgO":0.0184,"CaO":0.0397,"Al2O3":1.2427,"Fe2O3":0.0114,"SiO2":4.5714,"TiO2":0.0181,"P2O5":0.001},"SiO2_Al2O3_ratio":3.68,"R2O_RO_ratio":0.9419,"fluxSum":0.9999,"x":4.5714,"y":1.2427,"imageUrl":null,"thumbnailUrl":null,"scrapedAt":null},{"id":"glazy_38751","name":"UWW Gloss White","source":"glazy","cone":10.5,"coneRaw":"9-12","surface":"unknown","transparency":null,"atmosphere":"reduction","ingredients":[{"id":15131,"name":"Custer Feldspar","percentage":40,"isAdditional":false},{"id":15679,"name":"Silica","percentage":30,"isAdditional":false},{"id":15457,"name":"Whiting","percentage":20,"isAdditional":false},{"id":15137,"name":"EP Kaolin","percentage":10,"isAdditional":false},{"id":15469,"name":"Zircopax","percentage":10,"isAdditional":true}],"umf":{"Na2O":0.0734,"K2O":0.1616,"MgO":0.001,"CaO":0.764,"Al2O3":0.3898,"Fe2O3":0.0027,"SiO2":4.0963,"TiO2":0.0018,"ZrO2":0.2058,"P2O5":0.0007},"SiO2_Al2O3_ratio":10.51,"R2O_RO_ratio":0.235,"fluxSum":1.0,"x":4.0963,"y":0.3898,"imageUrl":null,"thumbnailUrl":null,"scrapedAt":null},{"id":"glazy_38737","name":"UWW Old Shop Shino","source":"glazy","cone":10.5,"coneRaw":"9-12","surface":"unknown","transparency":null,"atmosphere":"reduction","ingredients":[{"id":15348,"name":"NC-4 Feldspar","percentage":36,"isAdditional":false},{"id":15422,"name":"Spodumene","percentage":24,"isAdditional":false},{"id":15349,"name":"Nepheline Syenite","percentage":14,"isAdditional":false},{"id":15406,"name":"Soda Ash","percentage":10,"isAdditional":false},{"id":15137,"name":"EP Kaolin","percentage":8,"isAdditional":false},{"id":15436,"name":"Tennessee #10 Ball Clay","percentage":8,"isAdditional":false},{"id":15072,"name":"Bentonite","percentage":2,"isAdditional":true},{"id":15387,"name":"Red Iron Oxide","percentage":0.75,"isAdditional":true}],"umf":{"Li2O":0.2606,"Na2O":0.5848,"K2O":0.0956,"MgO":0.0105,"CaO":0.0485,"Al2O3":0.8949,"Fe2O3":0.0244,"SiO2":3.892,"TiO2":0.0076,"P2O5":0.0006},"SiO2_Al2O3_ratio":4.35,"R2O_RO_ratio":0.941,"fluxSum":1.0,"x":3.892,"y":0.8949,"imageUrl":null,"thumbnailUrl":null,"scrapedAt":null},{"id":"glazy_38752","name":"UWW Shiny Black","source":"glazy","cone":10.5,"coneRaw":"9-12","surface":"unknown","transparency":null,"atmosphere":"reduction","ingredients":[{"id":15131,"name":"Custer Feldspar","percentage":67,"isAdditional":false},{"id":15400,"name":"Silica","percentage":17,"isAdditional":false},{"id":15457,"name":"Whiting","percentage":6,"isAdditional":false},{"id":15135,"name":"Dolomite","percentage":5,"isAdditional":false},{"id":15137,"name":"EP Kaolin","percentage":5,"isAdditional":false},{"id":15387,"name":"Red Iron Oxide","percentage":5,"isAdditional":true},{"id":15117,"name":"Cobalt Oxide","percentage":2,"isAdditional":true}],"umf":{"Na2O":0.1463,"K2O":0.3211,"MgO":0.123,"CaO":0.4096,"Al2O3":0.5856,"Fe2O3":0.1369,"SiO2":4.8853,"TiO2":0.0011,"P2O5":0.0004,"CoO":0.1122},"SiO2_Al2O3_ratio":8.34,"R2O_RO_ratio":0.4674,"fluxSum":1.0,"x":4.8853,"y":0.5856,"imageUrl":null,"thumbnailUrl":null,"scrapedAt":null},{"id":"glazy_49974","name":"WT5 Base (Bloomer 2009)","source":"glazy","cone":10.5,"coneRaw":"8-13","surface":"unknown","transparency":"opaque","atmosphere":"reduction","ingredients":[{"id":15457,"name":"Whiting","percentage":40.18,"isAdditional":false},{"id":15137,"name":"EP Kaolin","percentage":31.24,"isAdditional":false},{"id":15400,"name":"Silica","percentage":16.14,"isAdditional":false},{"id":15470,"name":"Minspar 200","percentage":8.02,"isAdditional":false},{"id":15135,"name":"Dolomite","percentage":4.41,"isAdditional":false},{"id":15120,"name":"Copper Carbonate","percentage":5.5,"isAdditional":true},{"id":15072,"name":"Bentonite","percentage":2.6,"isAdditional":true}],"umf":{"Na2O":0.0214,"K2O":0.0105,"MgO":0.0554,"CaO":0.9128,"Al2O3":0.2852,"Fe2O3":0.0044,"SiO2":1.3259,"TiO2":0.0032,"P2O5":0.0012,"CuO":0.0946},"SiO2_Al2O3_ratio":4.65,"R2O_RO_ratio":0.0319,"fluxSum":1.0001,"x":1.3259,"y":0.2852,"imageUrl":null,"thumbnailUrl":null,"scrapedAt":null},{"id":"glazy_134335","name":"CB Matte","source":"glazy","cone":11,"coneRaw":"9-13","surface":"unknown","transparency":"opaque","atmosphere":"unknown","ingredients":[],"umf":{"Na2O":0.0747,"K2O":0.1642,"MgO":0.0009,"CaO":0.6848,"ZnO":0.0754,"Al2O3":0.6117,"Fe2O3":0.0575,"SiO2":2.4714,"TiO2":0.0018,"P2O5":0.0007,"Cr2O3":0.0101},"SiO2_Al2O3_ratio":4.04,"R2O_RO_ratio":0.2389,"fluxSum":1.0,"x":2.4714,"y":0.6117,"imageUrl":null,"thumbnailUrl":null,"scrapedAt":null},{"id":"glazy_10962","name":"Chance's Lichen Green","source":"glazy","cone":11,"coneRaw":"10-12","surface":"unknown","transparency":"opaque","atmosphere":"reduction","ingredients":[{"id":15131,"name":"Custer Feldspar","percentage":49,"isAdditional":false},{"id":15298,"name":"Kentucky OM #4 Ball Clay","percentage":25,"isAdditional":false},{"id":15135,"name":"Dolomite","percentage":22.5,"isAdditional":false},{"id":15457,"name":"Whiting","percentage":3.5,"isAdditional":false},{"id":15393,"name":"Rutile","percentage":4,"isAdditional":true},{"id":15442,"name":"Tin Oxide","percentage":3,"isAdditional":true},{"id":15114,"name":"Cobalt Carbonate","percentage":0.5,"isAdditional":true}],"umf":{"Na2O":0.0682,"K2O":0.1495,"MgO":0.3413,"CaO":0.4411,"Al2O3":0.4105,"Fe2O3":0.0123,"SiO2":2.1558,"TiO2":0.1335,"SnO2":0.0544,"CoO":0.0115},"SiO2_Al2O3_ratio":5.25,"R2O_RO_ratio":0.2177,"fluxSum":1.0001,"x":2.1558,"y":0.4105,"imageUrl":null,"thumbnailUrl":null,"scrapedAt":null},{"id":"glazy_30890","name":"Kyllikki Salmenhaara","source":"glazy","cone":11,"coneRaw":"10-12","surface":"matte","transparency":null,"atmosphere":"reduction","ingredients":[{"id":15062,"name":"Barium Carbonate","percentage":39.13,"isAdditional":false},{"id":15131,"name":"Custer Feldspar","percentage":39.13,"isAdditional":false},{"id":15137,"name":"EP Kaolin","percentage":13.04,"isAdditional":false},{"id":15457,"name":"Whiting","percentage":8.7,"isAdditional":false},{"id":15387,"name":"Red Iron Oxide","percentage":2.61,"isAdditional":true}],"umf":{"Na2O":0.0547,"K2O":0.1203,"MgO":0.001,"CaO":0.2565,"BaO":0.5676,"Al2O3":0.3237,"Fe2O3":0.0469,"SiO2":1.5617,"TiO2":0.0018,"P2O5":0.0007},"SiO2_Al2O3_ratio":4.82,"R2O_RO_ratio":0.175,"fluxSum":1.0001,"x":1.5617,"y":0.3237,"imageUrl":null,"thumbnailUrl":null,"scrapedAt":null},{"id":"glazy_140984","name":"Lehman's Breakfast Special","source":"glazy","cone":11,"coneRaw":"9-13","surface":"gloss","transparency":"translucent","atmosphere":"unknown","ingredients":[],"umf":{"Na2O":0.1839,"K2O":0.0553,"MgO":0.1946,"CaO":0.4455,"SrO":0.1208,"Al2O3":0.3132,"B2O3":0.0323,"Fe2O3":0.0568,"SiO2":2.888,"TiO2":0.1643,"P2O5":0.0003,"CoO":0.0075},"SiO2_Al2O3_ratio":9.22,"R2O_RO_ratio":0.2392,"fluxSum":1.0001,"x":2.888,"y":0.3132,"imageUrl":null,"thumbnailUrl":null,"scrapedAt":null},{"id":"glazy_11162","name":"Purple Haze","source":"glazy","cone":11,"coneRaw":"10-12","surface":"gloss","transparency":null,"atmosphere":"reduction","ingredients":[{"id":15131,"name":"Custer Feldspar","percentage":50,"isAdditional":false},{"id":15400,"name":"Silica","percentage":21,"isAdditional":false},{"id":15457,"name":"Whiting","percentage":8.8,"isAdditional":false},{"id":15253,"name":"Gillespie Borate","percentage":6.9,"isAdditional":false},{"id":15135,"name":"Dolomite","percentage":6.4,"isAdditional":false},{"id":15467,"name":"Zinc Oxide","percentage":4.2,"isAdditional":false},{"id":15137,"name":"EP Kaolin","percentage":2.7,"isAdditional":false},{"id":15443,"name":"Titanium Dioxide","percentage":3.5,"isAdditional":true},{"id":15442,"name":"Tin Oxide","percentage":3.2,"isAdditional":true},{"id":15120,"name":"Copper Carbonate","percentage":1.1,"isAdditional":true}],"umf":{"Na2O":0.0864,"K2O":0.1617,"MgO":0.1263,"CaO":0.4678,"SrO":0.0009,"ZnO":0.1569,"Al2O3":0.287,"B2O3":0.0738,"Fe2O3":0.0013,"SiO2":2.8992,"TiO2":0.1336,"SnO2":0.0646,"P2O5":0.0002,"CuO":0.0271},"SiO2_Al2O3_ratio":10.1,"R2O_RO_ratio":0.2481,"fluxSum":1.0,"x":2.8992,"y":0.287,"imageUrl":null,"thumbnailUrl":null,"scrapedAt":null},{"id":"glazy_10937","name":"Rutile","source":"glazy","cone":11,"coneRaw":"10-12","surface":"unknown","transparency":"opaque","atmosphere":"unknown","ingredients":[{"id":15131,"name":"Custer Feldspar","percentage":30,"isAdditional":false},{"id":15400,"name":"Silica","percentage":26,"isAdditional":false},{"id":15137,"name":"EP Kaolin","percentage":17,"isAdditional":false},{"id":15135,"name":"Dolomite","percentage":16,"isAdditional":false},{"id":15457,"name":"Whiting","percentage":11,"isAdditional":false},{"id":15393,"name":"Rutile","percentage":8,"isAdditional":true}],"umf":{"Na2O":0.0441,"K2O":0.0973,"MgO":0.2619,"CaO":0.5968,"Al2O3":0.3365,"Fe2O3":0.0178,"SiO2":2.7088,"TiO2":0.2725,"P2O5":0.0009},"SiO2_Al2O3_ratio":8.05,"R2O_RO_ratio":0.1414,"fluxSum":1.0001,"x":2.7088,"y":0.3365,"imageUrl":"https://ddms6z64wp3a6.cloudfront.net/uploads/recipes/93/m_15393.5a6ba51a8dd00.jpg","thumbnailUrl":"https://ddms6z64wp3a6.cloudfront.net/uploads/recipes/93/s_15393.5a6ba51a8dd00.jpg","scrapedAt":null,"imageUrls":["https://ddms6z64wp3a6.cloudfront.net/uploads/recipes/93/m_15393.5a6ba51a8dd00.jpg","https://ddms6z64wp3a6.cloudfront.net/uploads/recipes/93/m_15393.5a82ea69b99c3.jpg","https://ddms6z64wp3a6.cloudfront.net/uploads/recipes/93/m_15393.5b36a99d1bf65.jpg","https://ddms6z64wp3a6.cloudfront.net/uploads/recipes/93/s_15393.5a6ba51a8dd00.jpg","https://ddms6z64wp3a6.cloudfront.net/uploads/recipes/93/s_15393.5a82ea69b99c3.jpg","https://ddms6z64wp3a6.cloudfront.net/uploads/recipes/93/s_15393.5b36a99d1bf65.jpg"]},{"id":"glazy_2191","name":"Sylvia Hyman 012-010","source":"glazy","cone":11,"coneRaw":"012-010","surface":"unknown","transparency":null,"atmosphere":"oxidation","ingredients":[{"id":15349,"name":"Nepheline Syenite","percentage":39,"isAdditional":false},{"id":15400,"name":"Silica","percentage":37,"isAdditional":false},{"id":15058,"name":"Ball Clay","percentage":6,"isAdditional":false},{"id":15137,"name":"EP Kaolin","percentage":6,"isAdditional":false},{"id":15323,"name":"Lithium Carbonate","percentage":4,"isAdditional":false},{"id":15406,"name":"Soda Ash","percentage":4,"isAdditional":false},{"id":15412,"name":"Sodium bicarbonate","percentage":4,"isAdditional":false},{"id":15072,"name":"Bentonite","percentage":2,"isAdditional":true},{"id":15120,"name":"Copper Carbonate","percentage":2,"isAdditional":true}],"umf":{"Li2O":0.2699,"Na2O":0.5898,"K2O":0.0993,"MgO":0.0127,"CaO":0.0284,"Al2O3":0.6422,"Fe2O3":0.0067,"SiO2":5.6127,"TiO2":0.0051,"P2O5":0.0005,"CuO":0.0801},"SiO2_Al2O3_ratio":8.74,"R2O_RO_ratio":0.9589,"fluxSum":1.0001,"x":5.6127,"y":0.6422,"imageUrl":null,"thumbnailUrl":null,"scrapedAt":null},{"id":"glazy_49386","name":"Harlan House\u2019s Jasper","source":"glazy","cone":11.5,"coneRaw":"10-13","surface":"satin","transparency":null,"atmosphere":"reduction","ingredients":[{"id":15400,"name":"Silica","percentage":43,"isAdditional":false},{"id":15407,"name":"Soda Feldspar","percentage":28.22,"isAdditional":false},{"id":15457,"name":"Whiting","percentage":21.5,"isAdditional":false},{"id":15135,"name":"Dolomite","percentage":2.68,"isAdditional":false},{"id":15268,"name":"Grolleg Kaolin","percentage":2.68,"isAdditional":false},{"id":15387,"name":"Red Iron Oxide","percentage":1,"isAdditional":false},{"id":15072,"name":"Bentonite","percentage":0.44,"isAdditional":false},{"id":15080,"name":"Bone Ash","percentage":0.44,"isAdditional":false}],"umf":{"Na2O":0.178,"K2O":0.0019,"MgO":0.0493,"CaO":0.7707,"Al2O3":0.2119,"Fe2O3":0.0203,"SiO2":3.5029,"P2O5":0.0043},"SiO2_Al2O3_ratio":16.53,"R2O_RO_ratio":0.1799,"fluxSum":0.9999,"x":3.5029,"y":0.2119,"imageUrl":null,"thumbnailUrl":null,"scrapedAt":null},{"id":"glazy_139809","name":"Murphy's Liner Glaze","source":"glazy","cone":11.5,"coneRaw":"9-14","surface":"unknown","transparency":"opaque","atmosphere":"unknown","ingredients":[],"umf":{"Li2O":0.2401,"Na2O":0.4909,"K2O":0.1456,"MgO":0.035,"CaO":0.0885,"Al2O3":1.0856,"Fe2O3":0.0395,"SiO2":5.4861,"TiO2":0.0197},"SiO2_Al2O3_ratio":5.05,"R2O_RO_ratio":0.8765,"fluxSum":1.0001,"x":5.4861,"y":1.0856,"imageUrl":null,"thumbnailUrl":null,"scrapedAt":null},{"id":"glazy_141197","name":"Ralph's Matte","source":"glazy","cone":11.5,"coneRaw":"9-14","surface":"unknown","transparency":"opaque","atmosphere":"unknown","ingredients":[],"umf":{"Na2O":0.0742,"K2O":0.1636,"MgO":0.3888,"CaO":0.3734,"Al2O3":0.4978,"Fe2O3":0.0041,"SiO2":2.5236,"TiO2":0.0032,"P2O5":0.0012},"SiO2_Al2O3_ratio":5.07,"R2O_RO_ratio":0.2378,"fluxSum":1.0,"x":2.5236,"y":0.4978,"imageUrl":null,"thumbnailUrl":null,"scrapedAt":null},{"id":"glazy_4662","name":"Chrome Red Matte","source":"glazy","cone":12,"coneRaw":"012","surface":"matte","transparency":null,"atmosphere":"reduction","ingredients":[{"id":15456,"name":"Lead Carbonate","percentage":74.38,"isAdditional":false},{"id":15288,"name":"Kaolin","percentage":13.78,"isAdditional":false},{"id":15142,"name":"Feldspar","percentage":7.71,"isAdditional":false},{"id":15457,"name":"Whiting","percentage":2.75,"isAdditional":false},{"id":15400,"name":"Silica","percentage":1.38,"isAdditional":false},{"id":15108,"name":"Chrome Oxide","percentage":4.1,"isAdditional":true}],"umf":{"K2O":0.042,"CaO":0.0835,"PbO":0.8745,"Al2O3":0.2069,"SiO2":0.6507,"Cr2O3":0.0818},"SiO2_Al2O3_ratio":3.14,"R2O_RO_ratio":0.042,"fluxSum":1.0,"x":0.6507,"y":0.2069,"imageUrl":null,"thumbnailUrl":null,"scrapedAt":null},{"id":"glazy_125934","name":"ID Tile 6 Shino","source":"glazy","cone":12,"coneRaw":"12","surface":"unknown","transparency":null,"atmosphere":"unknown","ingredients":[],"umf":{"Na2O":0.7613,"K2O":0.1958,"MgO":0.0115,"CaO":0.0314,"Al2O3":1.2361,"Fe2O3":0.0048,"SiO2":4.531,"TiO2":0.0167},"SiO2_Al2O3_ratio":3.67,"R2O_RO_ratio":0.9571,"fluxSum":1.0,"x":4.531,"y":1.2361,"imageUrl":null,"thumbnailUrl":null,"scrapedAt":null},{"id":"glazy_32333","name":"Basic White","source":"glazy","cone":12.5,"coneRaw":"12-13","surface":"unknown","transparency":null,"atmosphere":"reduction","ingredients":[{"id":15371,"name":"Potash Feldspar","percentage":46,"isAdditional":false},{"id":15457,"name":"Whiting","percentage":16,"isAdditional":false},{"id":15137,"name":"EP Kaolin","percentage":15,"isAdditional":false},{"id":15433,"name":"Talc","percentage":13,"isAdditional":false},{"id":15400,"name":"Silica","percentage":10,"isAdditional":false},{"id":15072,"name":"Bentonite","percentage":2,"isAdditional":true}],"umf":{"Na2O":0.0033,"K2O":0.2385,"MgO":0.298,"CaO":0.4603,"Al2O3":0.4049,"Fe2O3":0.0033,"SiO2":2.6693,"TiO2":0.002,"P2O5":0.0008},"SiO2_Al2O3_ratio":6.59,"R2O_RO_ratio":0.2418,"fluxSum":1.0001,"x":2.6693,"y":0.4049,"imageUrl":null,"thumbnailUrl":null,"scrapedAt":null},{"id":"glazy_75687","name":"Bj\u00f8rneglasur","source":"glazy","cone":13,"coneRaw":"12-14","surface":"unknown","transparency":null,"atmosphere":"unknown","ingredients":[],"umf":{"Na2O":0.1051,"K2O":0.2951,"CaO":0.0231,"BaO":0.5767,"Al2O3":0.801,"Fe2O3":0.0011,"SiO2":4.1091,"TiO2":0.006},"SiO2_Al2O3_ratio":5.13,"R2O_RO_ratio":0.4002,"fluxSum":1.0,"x":4.1091,"y":0.801,"imageUrl":null,"thumbnailUrl":null,"scrapedAt":null},{"id":"glazy_75684","name":"Bl\u00e5musling","source":"glazy","cone":13,"coneRaw":"12-14","surface":"unknown","transparency":null,"atmosphere":"unknown","ingredients":[],"umf":{"Na2O":0.1068,"K2O":0.2922,"CaO":0.024,"BaO":0.5769,"Al2O3":0.5951,"Fe2O3":0.0168,"SiO2":6.4505,"TiO2":0.2879},"SiO2_Al2O3_ratio":10.84,"R2O_RO_ratio":0.399,"fluxSum":0.9999,"x":6.4505,"y":0.5951,"imageUrl":null,"thumbnailUrl":null,"scrapedAt":null},{"id":"glazy_6182","name":"P.V. Liner","source":"glazy","cone":13,"coneRaw":"13","surface":"gloss","transparency":null,"atmosphere":"oxidation","ingredients":[{"id":15252,"name":"Gerstley Borate","percentage":50,"isAdditional":false},{"id":15369,"name":"Plastic Vitrox","percentage":50,"isAdditional":false}],"umf":{"Na2O":0.1319,"K2O":0.0957,"MgO":0.1655,"CaO":0.6069,"Al2O3":0.2242,"B2O3":0.6422,"Fe2O3":0.0094,"SiO2":2.5351,"TiO2":0.0042,"P2O5":0.0012},"SiO2_Al2O3_ratio":11.31,"R2O_RO_ratio":0.2276,"fluxSum":1.0,"x":2.5351,"y":0.2242,"imageUrl":null,"thumbnailUrl":null,"scrapedAt":null},{"id":"glazy_4664","name":"Translucent Wide Range","source":"glazy","cone":13,"coneRaw":"014-012","surface":"unknown","transparency":null,"atmosphere":"reduction","ingredients":[{"id":15400,"name":"Silica","percentage":34.1,"isAdditional":false},{"id":15216,"name":"Pemco Frit P-25","percentage":33.3,"isAdditional":false},{"id":15288,"name":"Kaolin","percentage":12.4,"isAdditional":false},{"id":15323,"name":"Lithium Carbonate","percentage":5.5,"isAdditional":false},{"id":15457,"name":"Whiting","percentage":4.8,"isAdditional":false},{"id":15431,"name":"Strontium Carbonate","percentage":4.4,"isAdditional":false},{"id":15119,"name":"Colemanite","percentage":3.1,"isAdditional":false},{"id":15467,"name":"Zinc Oxide","percentage":2.4,"isAdditional":false}],"umf":{"Li2O":0.2488,"Na2O":0.262,"K2O":0.0634,"CaO":0.2194,"SrO":0.0989,"ZnO":0.1075,"Al2O3":0.2932,"B2O3":0.3432,"SiO2":3.1207},"SiO2_Al2O3_ratio":10.64,"R2O_RO_ratio":0.5742,"fluxSum":1.0,"x":3.1207,"y":0.2932,"imageUrl":null,"thumbnailUrl":null,"scrapedAt":null},{"id":"glazy_75667","name":"Solfatara (org: 1,2 SiO2)","source":"glazy","cone":13.5,"coneRaw":"13-14","surface":"unknown","transparency":null,"atmosphere":"unknown","ingredients":[],"umf":{"Na2O":0.0305,"K2O":0.0917,"MgO":0.1792,"CaO":0.4148,"BaO":0.2838,"Al2O3":0.4267,"Fe2O3":0.0042,"SiO2":1.5671,"TiO2":0.0044},"SiO2_Al2O3_ratio":3.67,"R2O_RO_ratio":0.1222,"fluxSum":1.0,"x":1.5671,"y":0.4267,"imageUrl":null,"thumbnailUrl":null,"scrapedAt":null},{"id":"glazy_4666","name":"Raku #1","source":"glazy","cone":14,"coneRaw":"014","surface":"unknown","transparency":null,"atmosphere":"unknown","ingredients":[{"id":15216,"name":"Pemco Frit P-25","percentage":46.5,"isAdditional":false},{"id":15220,"name":"Pemco Frit P-54","percentage":28.3,"isAdditional":false},{"id":15400,"name":"Silica","percentage":14.3,"isAdditional":false},{"id":15323,"name":"Lithium Carbonate","percentage":10.9,"isAdditional":false},{"id":15120,"name":"Copper Carbonate","percentage":1,"isAdditional":true},{"id":15442,"name":"Tin Oxide","percentage":1,"isAdditional":true}],"umf":{"Li2O":0.336,"Na2O":0.3567,"K2O":0.0604,"CaO":0.2377,"ZnO":0.0092,"Al2O3":0.1246,"B2O3":0.4693,"SiO2":1.9007,"SnO2":0.015,"CuO":0.0183},"SiO2_Al2O3_ratio":15.25,"R2O_RO_ratio":0.7531,"fluxSum":1.0,"x":1.9007,"y":0.1246,"imageUrl":null,"thumbnailUrl":null,"scrapedAt":null},{"id":"glazy_4667","name":"Greg Raku","source":"glazy","cone":15,"coneRaw":"015","surface":"gloss","transparency":null,"atmosphere":"unknown","ingredients":[{"id":15216,"name":"Pemco Frit P-25","percentage":31.44,"isAdditional":false},{"id":15252,"name":"Gerstley Borate","percentage":30.56,"isAdditional":false},{"id":15288,"name":"Kaolin","percentage":17.22,"isAdditional":false},{"id":15400,"name":"Silica","percentage":12.11,"isAdditional":false},{"id":15323,"name":"Lithium Carbonate","percentage":8.67,"isAdditional":false}],"umf":{"Li2O":0.3198,"Na2O":0.255,"K2O":0.0523,"MgO":0.0718,"CaO":0.2937,"ZnO":0.0074,"Al2O3":0.2927,"B2O3":0.5247,"Fe2O3":0.0021,"SiO2":1.8189,"TiO2":0.001,"P2O5":0.0006},"SiO2_Al2O3_ratio":6.21,"R2O_RO_ratio":0.6271,"fluxSum":1.0,"x":1.8189,"y":0.2927,"imageUrl":null,"thumbnailUrl":null,"scrapedAt":null},{"id":"glazy_4668","name":"Greg Raku revised 1","source":"glazy","cone":15,"coneRaw":"015","surface":"gloss","transparency":null,"atmosphere":"unknown","ingredients":[{"id":15216,"name":"Pemco Frit P-25","percentage":35.17,"isAdditional":false},{"id":15092,"name":"Cadycal","percentage":17.53,"isAdditional":false},{"id":15400,"name":"Silica","percentage":12.08,"isAdditional":false},{"id":15137,"name":"EP Kaolin","percentage":11.52,"isAdditional":false},{"id":15349,"name":"Nepheline Syenite","percentage":9.77,"isAdditional":false},{"id":15323,"name":"Lithium Carbonate","percentage":9.09,"isAdditional":false},{"id":15458,"name":"Wollastonite","percentage":4.85,"isAdditional":false}],"umf":{"Li2O":0.3262,"Na2O":0.2612,"K2O":0.0669,"MgO":0.0041,"CaO":0.3333,"SrO":0.0001,"ZnO":0.0081,"Al2O3":0.2801,"B2O3":0.5349,"Fe2O3":0.0017,"SiO2":1.8992,"TiO2":0.0014,"P2O5":0.0006},"SiO2_Al2O3_ratio":6.78,"R2O_RO_ratio":0.6544,"fluxSum":0.9999,"x":1.8992,"y":0.2801,"imageUrl":null,"thumbnailUrl":null,"scrapedAt":null},{"id":"glazy_96650","name":"Orange Matte Glaze","source":"glazy","cone":17,"coneRaw":"017","surface":"matte","transparency":"opaque","atmosphere":"oxidation","ingredients":[{"id":22651,"name":"Frit 4064","percentage":50,"isAdditional":true},{"id":15323,"name":"Lithium Carbonate","percentage":35,"isAdditional":true},{"id":15058,"name":"Ball Clay","percentage":15,"isAdditional":true},{"id":15374,"name":"Potassium dichromate","percentage":4,"isAdditional":true},{"id":15442,"name":"Tin Oxide","percentage":1.5,"isAdditional":true}],"umf":{"Li2O":0.736,"Na2O":0.0135,"K2O":0.0232,"MgO":0.0017,"CaO":0.0012,"PbO":0.2243,"Al2O3":0.0721,"Fe2O3":0.0015,"SiO2":0.6394,"TiO2":0.0029,"SnO2":0.0154,"Cr2O3":0.021},"SiO2_Al2O3_ratio":8.87,"R2O_RO_ratio":0.7728,"fluxSum":0.9999,"x":0.6394,"y":0.0721,"imageUrl":null,"thumbnailUrl":null,"scrapedAt":null},{"id":"glazy_76918","name":"#409 (.3/.7) mat","source":"glazy","cone":null,"coneRaw":null,"surface":"unknown","transparency":null,"atmosphere":"unknown","ingredients":[],"umf":{"Li2O":0.2738,"K2O":0.0238,"CaO":0.7025,"Al2O3":0.5716,"Fe2O3":0.0057,"SiO2":2.8301},"SiO2_Al2O3_ratio":4.95,"R2O_RO_ratio":0.2976,"fluxSum":1.0001,"x":2.8301,"y":0.5716,"imageUrl":null,"thumbnailUrl":null,"scrapedAt":null},{"id":"glazy_76920","name":"#farverig [0,0]","source":"glazy","cone":null,"coneRaw":null,"surface":"unknown","transparency":null,"atmosphere":"unknown","ingredients":[],"umf":{"Li2O":0.2997,"Na2O":0.0042,"K2O":0.0009,"MgO":0.0043,"CaO":0.0015,"BaO":0.6893,"Al2O3":0.3176,"Fe2O3":0.0019,"SiO2":1.8012},"SiO2_Al2O3_ratio":5.67,"R2O_RO_ratio":0.3048,"fluxSum":0.9999,"x":1.8012,"y":0.3176,"imageUrl":null,"thumbnailUrl":null,"scrapedAt":null},{"id":"glazy_76927","name":"#farverig [0,1]","source":"glazy","cone":null,"coneRaw":null,"surface":"unknown","transparency":null,"atmosphere":"unknown","ingredients":[],"umf":{"Li2O":0.293,"Na2O":0.0058,"K2O":0.0013,"MgO":0.0059,"CaO":0.0021,"BaO":0.6919,"Al2O3":0.3173,"Fe2O3":0.0026,"SiO2":3.6069},"SiO2_Al2O3_ratio":11.37,"R2O_RO_ratio":0.3001,"fluxSum":1.0,"x":3.6069,"y":0.3173,"imageUrl":null,"thumbnailUrl":null,"scrapedAt":null},{"id":"glazy_76930","name":"#farverig [1,0]","source":"glazy","cone":null,"coneRaw":null,"surface":"unknown","transparency":null,"atmosphere":"unknown","ingredients":[],"umf":{"Li2O":0.2775,"Na2O":0.003,"K2O":0.019,"BaO":0.7004,"Al2O3":0.5951,"SiO2":2.2781,"TiO2":0.0047},"SiO2_Al2O3_ratio":3.83,"R2O_RO_ratio":0.2995,"fluxSum":0.9999,"x":2.2781,"y":0.5951,"imageUrl":null,"thumbnailUrl":null,"scrapedAt":null},{"id":"glazy_76928","name":"#farverig [1,1]","source":"glazy","cone":null,"coneRaw":null,"surface":"unknown","transparency":null,"atmosphere":"unknown","ingredients":[],"umf":{"Li2O":0.2733,"Na2O":0.0032,"K2O":0.0197,"BaO":0.7038,"Al2O3":0.6029,"SiO2":4.1111,"TiO2":0.0049},"SiO2_Al2O3_ratio":6.82,"R2O_RO_ratio":0.2962,"fluxSum":1.0,"x":4.1111,"y":0.6029,"imageUrl":null,"thumbnailUrl":null,"scrapedAt":null},{"id":"glazy_60054","name":"04 Gloss Test","source":"glazy","cone":null,"coneRaw":null,"surface":"unknown","transparency":null,"atmosphere":"unknown","ingredients":[],"umf":{"Na2O":0.2657,"K2O":0.023,"MgO":0.382,"CaO":0.3294,"Al2O3":0.3803,"B2O3":0.81,"Fe2O3":0.0025,"SiO2":2.7974,"TiO2":0.0048},"SiO2_Al2O3_ratio":7.36,"R2O_RO_ratio":0.2887,"fluxSum":1.0001,"x":2.7974,"y":0.3803,"imageUrl":null,"thumbnailUrl":null,"scrapedAt":null},{"id":"glazy_110293","name":"12.4.9","source":"glazy","cone":null,"coneRaw":null,"surface":"unknown","transparency":null,"atmosphere":"unknown","ingredients":[],"umf":{"Li2O":0.3982,"Na2O":0.4422,"K2O":0.111,"MgO":0.0159,"CaO":0.0327,"Al2O3":1.2168,"Fe2O3":0.0107,"SiO2":5.0589,"TiO2":0.0186},"SiO2_Al2O3_ratio":4.16,"R2O_RO_ratio":0.9514,"fluxSum":1.0,"x":5.0589,"y":1.2168,"imageUrl":null,"thumbnailUrl":null,"scrapedAt":null},{"id":"glazy_110294","name":"12.5.1","source":"glazy","cone":null,"coneRaw":null,"surface":"unknown","transparency":null,"atmosphere":"unknown","ingredients":[],"umf":{"Li2O":0.2004,"Na2O":0.6251,"K2O":0.1225,"MgO":0.0149,"CaO":0.037,"Al2O3":1.5503,"Fe2O3":0.0133,"SiO2":5.572,"TiO2":0.0165,"P2O5":0.0027},"SiO2_Al2O3_ratio":3.59,"R2O_RO_ratio":0.9481,"fluxSum":0.9999,"x":5.572,"y":1.5503,"imageUrl":null,"thumbnailUrl":null,"scrapedAt":null},{"id":"glazy_110295","name":"12.5.2","source":"glazy","cone":null,"coneRaw":null,"surface":"unknown","transparency":null,"atmosphere":"unknown","ingredients":[],"umf":{"Na2O":0.8358,"K2O":0.1029,"MgO":0.0261,"CaO":0.0352,"Al2O3":1.6657,"Fe2O3":0.0203,"SiO2":7.9667,"TiO2":0.0379},"SiO2_Al2O3_ratio":4.78,"R2O_RO_ratio":0.9387,"fluxSum":1.0,"x":7.9667,"y":1.6657,"imageUrl":null,"thumbnailUrl":null,"scrapedAt":null},{"id":"glazy_50755","name":"12F 3124","source":"glazy","cone":null,"coneRaw":null,"surface":"unknown","transparency":null,"atmosphere":"unknown","ingredients":[],"umf":{"Na2O":0.2698,"K2O":0.415,"MgO":0.0196,"CaO":0.2956,"Al2O3":1.0341,"B2O3":0.2248,"Fe2O3":0.0062,"SiO2":6.2835,"TiO2":0.0004},"SiO2_Al2O3_ratio":6.08,"R2O_RO_ratio":0.6848,"fluxSum":1.0,"x":6.2835,"y":1.0341,"imageUrl":null,"thumbnailUrl":null,"scrapedAt":null},{"id":"glazy_50762","name":"12F Barium Carb","source":"glazy","cone":null,"coneRaw":null,"surface":"unknown","transparency":null,"atmosphere":"unknown","ingredients":[],"umf":{"Na2O":0.0957,"K2O":0.2519,"MgO":0.0121,"CaO":0.0064,"BaO":0.6339,"Al2O3":0.5718,"Fe2O3":0.0038,"SiO2":3.2423,"TiO2":0.0002},"SiO2_Al2O3_ratio":5.67,"R2O_RO_ratio":0.3476,"fluxSum":1.0,"x":3.2423,"y":0.5718,"imageUrl":null,"thumbnailUrl":null,"scrapedAt":null},{"id":"glazy_50760","name":"12F Bone Ash","source":"glazy","cone":null,"coneRaw":null,"surface":"unknown","transparency":null,"atmosphere":"unknown","ingredients":[],"umf":{"Na2O":0.0968,"K2O":0.2547,"MgO":0.0123,"CaO":0.6363,"Al2O3":0.5783,"Fe2O3":0.0039,"SiO2":3.2791,"TiO2":0.0002,"P2O5":0.1889},"SiO2_Al2O3_ratio":5.67,"R2O_RO_ratio":0.3515,"fluxSum":1.0001,"x":3.2791,"y":0.5783,"imageUrl":null,"thumbnailUrl":null,"scrapedAt":null},{"id":"glazy_50745","name":"12F Calcium","source":"glazy","cone":null,"coneRaw":null,"surface":"unknown","transparency":null,"atmosphere":"unknown","ingredients":[],"umf":{"Na2O":0.1153,"K2O":0.2972,"MgO":0.0117,"CaO":0.5758,"Al2O3":0.5491,"Fe2O3":0.0029,"SiO2":4.273,"TiO2":0.0001},"SiO2_Al2O3_ratio":7.78,"R2O_RO_ratio":0.4125,"fluxSum":1.0,"x":4.273,"y":0.5491,"imageUrl":null,"thumbnailUrl":null,"scrapedAt":null},{"id":"glazy_50750","name":"12F Dolomite","source":"glazy","cone":null,"coneRaw":null,"surface":"unknown","transparency":null,"atmosphere":"unknown","ingredients":[],"umf":{"Na2O":0.1099,"K2O":0.2832,"MgO":0.3057,"CaO":0.3012,"Al2O3":0.5233,"Fe2O3":0.0028,"SiO2":4.0722,"TiO2":0.0001},"SiO2_Al2O3_ratio":7.78,"R2O_RO_ratio":0.3931,"fluxSum":1.0,"x":4.0722,"y":0.5233,"imageUrl":null,"thumbnailUrl":null,"scrapedAt":null},{"id":"glazy_50759","name":"12F Gerstley Borate","source":"glazy","cone":null,"coneRaw":null,"surface":"unknown","transparency":null,"atmosphere":"unknown","ingredients":[],"umf":{"Na2O":0.1881,"K2O":0.3129,"MgO":0.1104,"CaO":0.3886,"Al2O3":0.7107,"B2O3":0.4237,"Fe2O3":0.0075,"SiO2":4.2386,"TiO2":0.0017,"P2O5":0.0008},"SiO2_Al2O3_ratio":5.96,"R2O_RO_ratio":0.501,"fluxSum":1.0,"x":4.2386,"y":0.7107,"imageUrl":null,"thumbnailUrl":null,"scrapedAt":null},{"id":"glazy_50743","name":"12F Lithium","source":"glazy","cone":null,"coneRaw":null,"surface":"unknown","transparency":null,"atmosphere":"unknown","ingredients":[],"umf":{"Li2O":0.6425,"Na2O":0.0956,"K2O":0.2463,"MgO":0.0097,"CaO":0.0058,"Al2O3":0.4552,"Fe2O3":0.0024,"SiO2":3.542,"TiO2":0.0001},"SiO2_Al2O3_ratio":7.78,"R2O_RO_ratio":0.9845,"fluxSum":0.9999,"x":3.542,"y":0.4552,"imageUrl":null,"thumbnailUrl":null,"scrapedAt":null},{"id":"glazy_50764","name":"12F Magnesium Carb","source":"glazy","cone":null,"coneRaw":null,"surface":"unknown","transparency":null,"atmosphere":"unknown","ingredients":[],"umf":{"Na2O":0.0544,"K2O":0.1433,"MgO":0.7986,"CaO":0.0036,"Al2O3":0.3254,"Fe2O3":0.0022,"SiO2":1.845,"TiO2":0.0001},"SiO2_Al2O3_ratio":5.67,"R2O_RO_ratio":0.1977,"fluxSum":0.9999,"x":1.845,"y":0.3254,"imageUrl":null,"thumbnailUrl":null,"scrapedAt":null},{"id":"glazy_50747","name":"12F Spodumene","source":"glazy","cone":null,"coneRaw":null,"surface":"unknown","transparency":null,"atmosphere":"unknown","ingredients":[],"umf":{"Li2O":0.2611,"Na2O":0.1976,"K2O":0.5092,"MgO":0.0201,"CaO":0.0121,"Al2O3":1.2027,"Fe2O3":0.005,"SiO2":8.3684,"TiO2":0.0002},"SiO2_Al2O3_ratio":6.96,"R2O_RO_ratio":0.9678,"fluxSum":1.0001,"x":8.3684,"y":1.2027,"imageUrl":null,"thumbnailUrl":null,"scrapedAt":null},{"id":"glazy_50758","name":"12F Strontium","source":"glazy","cone":null,"coneRaw":null,"surface":"unknown","transparency":null,"atmosphere":"unknown","ingredients":[],"umf":{"Na2O":0.0755,"K2O":0.1988,"MgO":0.0096,"CaO":0.005,"SrO":0.711,"Al2O3":0.4515,"Fe2O3":0.003,"SiO2":2.5597,"TiO2":0.0002},"SiO2_Al2O3_ratio":5.67,"R2O_RO_ratio":0.2743,"fluxSum":0.9999,"x":2.5597,"y":0.4515,"imageUrl":null,"thumbnailUrl":null,"scrapedAt":null},{"id":"glazy_50763","name":"12F Talc","source":"glazy","cone":null,"coneRaw":null,"surface":"unknown","transparency":null,"atmosphere":"unknown","ingredients":[],"umf":{"Na2O":0.0818,"K2O":0.2153,"MgO":0.6975,"CaO":0.0055,"Al2O3":0.4888,"Fe2O3":0.0033,"SiO2":3.6877,"TiO2":0.0002},"SiO2_Al2O3_ratio":7.54,"R2O_RO_ratio":0.2971,"fluxSum":1.0001,"x":3.6877,"y":0.4888,"imageUrl":null,"thumbnailUrl":null,"scrapedAt":null},{"id":"glazy_51524","name":"12F Whiting","source":"glazy","cone":null,"coneRaw":null,"surface":"unknown","transparency":null,"atmosphere":"unknown","ingredients":[],"umf":{"Na2O":0.1153,"K2O":0.2972,"MgO":0.0117,"CaO":0.5758,"Al2O3":0.5491,"Fe2O3":0.0029,"SiO2":4.273,"TiO2":0.0001},"SiO2_Al2O3_ratio":7.78,"R2O_RO_ratio":0.4125,"fluxSum":1.0,"x":4.273,"y":0.5491,"imageUrl":null,"thumbnailUrl":null,"scrapedAt":null},{"id":"glazy_50761","name":"12F Wollastonite","source":"glazy","cone":null,"coneRaw":null,"surface":"unknown","transparency":null,"atmosphere":"unknown","ingredients":[],"umf":{"Na2O":0.0731,"K2O":0.1925,"MgO":0.0093,"CaO":0.7252,"Al2O3":0.437,"Fe2O3":0.0029,"SiO2":3.1979,"TiO2":0.0002},"SiO2_Al2O3_ratio":7.32,"R2O_RO_ratio":0.2656,"fluxSum":1.0001,"x":3.1979,"y":0.437,"imageUrl":null,"thumbnailUrl":null,"scrapedAt":null},{"id":"glazy_50756","name":"12F Zinc","source":"glazy","cone":null,"coneRaw":null,"surface":"unknown","transparency":null,"atmosphere":"unknown","ingredients":[],"umf":{"Na2O":0.0529,"K2O":0.1393,"MgO":0.0067,"CaO":0.0035,"ZnO":0.7975,"Al2O3":0.3164,"Fe2O3":0.0021,"SiO2":1.7939,"TiO2":0.0001},"SiO2_Al2O3_ratio":5.67,"R2O_RO_ratio":0.1922,"fluxSum":0.9999,"x":1.7939,"y":0.3164,"imageUrl":null,"thumbnailUrl":null,"scrapedAt":null},{"id":"glazy_50238","name":"1685 joris' ALBANY SLIB","source":"glazy","cone":null,"coneRaw":null,"surface":"unknown","transparency":null,"atmosphere":"unknown","ingredients":[],"umf":{"Na2O":0.0593,"K2O":0.156,"MgO":0.3088,"CaO":0.4759,"Al2O3":0.659,"Fe2O3":0.1499,"SiO2":5.1841,"TiO2":0.023,"CoO":0.2288},"SiO2_Al2O3_ratio":7.87,"R2O_RO_ratio":0.2153,"fluxSum":1.0,"x":5.1841,"y":0.659,"imageUrl":null,"thumbnailUrl":null,"scrapedAt":null},{"id":"glazy_59976","name":"1933 WGF 15","source":"glazy","cone":null,"coneRaw":null,"surface":"unknown","transparency":null,"atmosphere":"unknown","ingredients":[],"umf":{"Na2O":0.0958,"K2O":0.2547,"MgO":0.0034,"CaO":0.3077,"ZnO":0.3383,"Al2O3":0.5584,"Fe2O3":0.0042,"SiO2":3.2637,"TiO2":0.0028},"SiO2_Al2O3_ratio":5.84,"R2O_RO_ratio":0.3505,"fluxSum":0.9999,"x":3.2637,"y":0.5584,"imageUrl":null,"thumbnailUrl":null,"scrapedAt":null},{"id":"glazy_75869","name":"2020-1","source":"glazy","cone":null,"coneRaw":null,"surface":"unknown","transparency":null,"atmosphere":"unknown","ingredients":[],"umf":{"Na2O":0.2182,"K2O":0.0669,"MgO":0.3176,"CaO":0.3973,"Al2O3":0.3009,"Fe2O3":0.0007,"SiO2":3.0546,"CoO":0.108},"SiO2_Al2O3_ratio":10.15,"R2O_RO_ratio":0.2851,"fluxSum":1.0,"x":3.0546,"y":0.3009,"imageUrl":null,"thumbnailUrl":null,"scrapedAt":null},{"id":"glazy_75870","name":"2020-2","source":"glazy","cone":null,"coneRaw":null,"surface":"unknown","transparency":null,"atmosphere":"unknown","ingredients":[],"umf":{"Na2O":0.2069,"K2O":0.0639,"MgO":0.3222,"CaO":0.407,"Al2O3":0.299,"Fe2O3":0.0008,"SiO2":2.988,"CoO":0.1811},"SiO2_Al2O3_ratio":9.99,"R2O_RO_ratio":0.2708,"fluxSum":1.0,"x":2.988,"y":0.299,"imageUrl":null,"thumbnailUrl":null,"scrapedAt":null},{"id":"glazy_75871","name":"2020-3","source":"glazy","cone":null,"coneRaw":null,"surface":"unknown","transparency":null,"atmosphere":"unknown","ingredients":[],"umf":{"Na2O":0.2069,"K2O":0.0639,"MgO":0.3222,"CaO":0.407,"Al2O3":0.299,"Fe2O3":0.0008,"SiO2":2.988,"CuO":0.0731},"SiO2_Al2O3_ratio":9.99,"R2O_RO_ratio":0.2708,"fluxSum":1.0,"x":2.988,"y":0.299,"imageUrl":null,"thumbnailUrl":null,"scrapedAt":null},{"id":"glazy_64636","name":"233","source":"glazy","cone":null,"coneRaw":null,"surface":"unknown","transparency":null,"atmosphere":"unknown","ingredients":[],"umf":{"Na2O":0.1292,"K2O":0.0421,"MgO":0.0037,"CaO":0.825,"Al2O3":0.4292,"Fe2O3":0.0037,"SiO2":2.4326,"TiO2":0.0032,"P2O5":0.0012},"SiO2_Al2O3_ratio":5.67,"R2O_RO_ratio":0.1713,"fluxSum":1.0,"x":2.4326,"y":0.4292,"imageUrl":null,"thumbnailUrl":null,"scrapedAt":null},{"id":"glazy_105987","name":"24","source":"glazy","cone":null,"coneRaw":null,"surface":"unknown","transparency":null,"atmosphere":"unknown","ingredients":[],"umf":{"Na2O":0.1296,"K2O":0.0263,"MgO":0.3415,"CaO":0.5026,"Al2O3":0.3082,"B2O3":0.1235,"Fe2O3":0.0022,"SiO2":1.3119,"TiO2":0.002,"P2O5":0.0008},"SiO2_Al2O3_ratio":4.26,"R2O_RO_ratio":0.1559,"fluxSum":1.0,"x":1.3119,"y":0.3082,"imageUrl":null,"thumbnailUrl":null,"scrapedAt":null},{"id":"glazy_81530","name":"25","source":"glazy","cone":null,"coneRaw":null,"surface":"unknown","transparency":null,"atmosphere":"unknown","ingredients":[],"umf":{"Na2O":0.2413,"K2O":0.0038,"MgO":0.4647,"CaO":0.2902,"Al2O3":0.3109,"B2O3":0.2535,"Fe2O3":0.0014,"SiO2":3.184,"TiO2":0.0028,"NiO":0.1027},"SiO2_Al2O3_ratio":10.24,
