Repository: ryanlack616/stull-atlas

# stull-atlas
R.T. Stull in 1912 the Stull graph, trying to understand and improve on with new tools

File: data/glazes/glazy-processed.json (part 50 of 55)
"R2O_RO_ratio":0.2451,"fluxSum":1.0,"x":3.184,"y":0.3109,"imageUrl":null,"thumbnailUrl":null,"scrapedAt":null},{"id":"glazy_140006","name":"3","source":"glazy","cone":null,"coneRaw":null,"surface":"unknown","transparency":null,"atmosphere":"unknown","ingredients":[],"umf":{"Na2O":0.2659,"K2O":0.0105,"CaO":0.6014,"ZnO":0.1221,"Al2O3":0.3508,"B2O3":0.5296,"Fe2O3":0.0037,"SiO2":4.0989,"TiO2":0.005,"ZrO2":0.0542},"SiO2_Al2O3_ratio":11.68,"R2O_RO_ratio":0.2764,"fluxSum":0.9999,"x":4.0989,"y":0.3508,"imageUrl":null,"thumbnailUrl":null,"scrapedAt":null},{"id":"glazy_62465","name":"3/6/4 Kupfergr\u00fcn Minikristall (Copy 2)","source":"glazy","cone":null,"coneRaw":null,"surface":"unknown","transparency":null,"atmosphere":"unknown","ingredients":[],"umf":{"Na2O":0.081,"K2O":0.1973,"MgO":0.0091,"CaO":0.7127,"Al2O3":0.2886,"Fe2O3":0.0022,"SiO2":3.0129,"CuO":0.0773},"SiO2_Al2O3_ratio":10.44,"R2O_RO_ratio":0.2783,"fluxSum":1.0001,"x":3.0129,"y":0.2886,"imageUrl":null,"thumbnailUrl":null,"scrapedAt":null},{"id":"glazy_53310","name":"3110 Substitute 804/CaCO3","source":"glazy","cone":null,"coneRaw":null,"surface":"unknown","transparency":null,"atmosphere":"unknown","ingredients":[],"umf":{"Na2O":0.6493,"K2O":0.0913,"MgO":0.0103,"CaO":0.2488,"Al2O3":0.1481,"B2O3":0.1088,"Fe2O3":0.0018,"SiO2":2.8503,"TiO2":0.0009,"MnO":0.0003},"SiO2_Al2O3_ratio":19.25,"R2O_RO_ratio":0.7408,"fluxSum":0.9997,"x":2.8503,"y":0.1481,"imageUrl":null,"thumbnailUrl":null,"scrapedAt":null},{"id":"glazy_53302","name":"3110 Substitute Ulex/wollastonita","source":"glazy","cone":null,"coneRaw":null,"surface":"unknown","transparency":null,"atmosphere":"unknown","ingredients":[],"umf":{"Na2O":0.6534,"K2O":0.1028,"MgO":0.0119,"CaO":0.2318,"Al2O3":0.155,"B2O3":0.1106,"Fe2O3":0.0005,"SiO2":2.9148},"SiO2_Al2O3_ratio":18.81,"R2O_RO_ratio":0.7563,"fluxSum":0.9999,"x":2.9148,"y":0.155,"imageUrl":null,"thumbnailUrl":null,"scrapedAt":null},{"id":"glazy_64594","name":"3110 Substitute using borax","source":"glazy","cone":null,"coneRaw":null,"surface":"unknown","transparency":null,"atmosphere":"unknown","ingredients":[],"umf":{"Na2O":0.6401,"K2O":0.0984,"MgO":0.0004,"CaO":0.2611,"Al2O3":0.1551,"B2O3":0.1051,"Fe2O3":0.0007,"SiO2":2.9233,"TiO2":0.0027},"SiO2_Al2O3_ratio":18.85,"R2O_RO_ratio":0.7385,"fluxSum":1.0,"x":2.9233,"y":0.1551,"imageUrl":null,"thumbnailUrl":null,"scrapedAt":null},{"id":"glazy_57054","name":"3124 Substitute","source":"glazy","cone":null,"coneRaw":null,"surface":"unknown","transparency":null,"atmosphere":"unknown","ingredients":[],"umf":{"Na2O":0.2856,"K2O":0.0095,"MgO":0.002,"CaO":0.7029,"Al2O3":0.2705,"B2O3":0.555,"Fe2O3":0.0038,"SiO2":2.5634,"TiO2":0.0028},"SiO2_Al2O3_ratio":9.48,"R2O_RO_ratio":0.2951,"fluxSum":1.0,"x":2.5634,"y":0.2705,"imageUrl":null,"thumbnailUrl":null,"scrapedAt":null},{"id":"glazy_100211","name":"343","source":"glazy","cone":null,"coneRaw":null,"surface":"unknown","transparency":null,"atmosphere":"unknown","ingredients":[],"umf":{"Na2O":0.089,"K2O":0.1935,"MgO":0.0017,"CaO":0.5917,"ZnO":0.124,"Al2O3":0.4287,"Fe2O3":0.0471,"SiO2":3.2621},"SiO2_Al2O3_ratio":7.61,"R2O_RO_ratio":0.2825,"fluxSum":0.9999,"x":3.2621,"y":0.4287,"imageUrl":null,"thumbnailUrl":null,"scrapedAt":null},{"id":"glazy_96265","name":"4.31.20 Quad Blend Grid 4 B2","source":"glazy","cone":null,"coneRaw":null,"surface":"unknown","transparency":null,"atmosphere":"unknown","ingredients":[],"umf":{"Na2O":0.0781,"K2O":0.1306,"MgO":0.0268,"CaO":0.3803,"ZnO":0.3843,"Al2O3":0.5202,"B2O3":0.1152,"Fe2O3":0.003,"SiO2":2.8582,"TiO2":0.0019,"P2O5":0.0008},"SiO2_Al2O3_ratio":5.49,"R2O_RO_ratio":0.2087,"fluxSum":1.0001,"x":2.8582,"y":0.5202,"imageUrl":null,"thumbnailUrl":null,"scrapedAt":null},{"id":"glazy_115285","name":"409 (3/7)","source":"glazy","cone":null,"coneRaw":null,"surface":"unknown","transparency":null,"atmosphere":"unknown","ingredients":[],"umf":{"Li2O":0.2908,"K2O":0.0073,"CaO":0.7019,"Al2O3":0.383,"Fe2O3":0.0018,"SiO2":3.2819},"SiO2_Al2O3_ratio":8.57,"R2O_RO_ratio":0.2981,"fluxSum":1.0,"x":3.2819,"y":0.383,"imageUrl":null,"thumbnailUrl":null,"scrapedAt":null},{"id":"glazy_115287","name":"409 (K2O version)","source":"glazy","cone":null,"coneRaw":null,"surface":"unknown","transparency":null,"atmosphere":"unknown","ingredients":[],"umf":{"Na2O":0.1013,"K2O":0.1989,"MgO":0.0101,"CaO":0.6895,"BaO":0.0002,"Al2O3":0.3797,"Fe2O3":0.0027,"SiO2":3.2958,"P2O5":0.003},"SiO2_Al2O3_ratio":8.68,"R2O_RO_ratio":0.3002,"fluxSum":1.0,"x":3.2958,"y":0.3797,"imageUrl":null,"thumbnailUrl":null,"scrapedAt":null},{"id":"glazy_52304","name":"409 0,3/0,7 1:7","source":"glazy","cone":null,"coneRaw":null,"surface":"unknown","transparency":null,"atmosphere":"unknown","ingredients":[],"umf":{"Li2O":0.297,"CaO":0.703,"Al2O3":0.2979,"SiO2":2.383},"SiO2_Al2O3_ratio":8.0,"R2O_RO_ratio":0.297,"fluxSum":1.0,"x":2.383,"y":0.2979,"imageUrl":null,"thumbnailUrl":null,"scrapedAt":null},{"id":"glazy_59829","name":"644 1-20-2020 Barium Flux","source":"glazy","cone":null,"coneRaw":null,"surface":"unknown","transparency":null,"atmosphere":"unknown","ingredients":[],"umf":{"Na2O":0.2966,"K2O":0.0016,"MgO":0.0011,"CaO":0.0014,"BaO":0.1606,"ZnO":0.5387,"Al2O3":0.1932,"Fe2O3":0.002,"SiO2":1.8219,"TiO2":0.002,"P2O5":0.0008},"SiO2_Al2O3_ratio":9.43,"R2O_RO_ratio":0.2982,"fluxSum":1.0,"x":1.8219,"y":0.1932,"imageUrl":null,"thumbnailUrl":null,"scrapedAt":null},{"id":"glazy_59840","name":"644 1-20-2020 Barium Flux Cone 6","source":"glazy","cone":null,"coneRaw":null,"surface":"unknown","transparency":null,"atmosphere":"unknown","ingredients":[],"umf":{"Na2O":0.2094,"K2O":0.0006,"MgO":0.0004,"CaO":0.1509,"BaO":0.1076,"ZnO":0.5311,"Al2O3":0.0841,"B2O3":0.1415,"Fe2O3":0.0008,"SiO2":1.1228,"TiO2":0.0008,"P2O5":0.0003},"SiO2_Al2O3_ratio":13.35,"R2O_RO_ratio":0.21,"fluxSum":1.0,"x":1.1228,"y":0.0841,"imageUrl":null,"thumbnailUrl":null,"scrapedAt":null},{"id":"glazy_64849","name":"Alberta Slip/Argentina","source":"glazy","cone":null,"coneRaw":null,"surface":"unknown","transparency":null,"atmosphere":"unknown","ingredients":[],"umf":{"Na2O":0.1289,"K2O":0.136,"MgO":0.3536,"CaO":0.3812,"Al2O3":0.5394,"Fe2O3":0.1003,"SiO2":3.228,"TiO2":0.0117,"MnO":0.0003},"SiO2_Al2O3_ratio":5.98,"R2O_RO_ratio":0.265,"fluxSum":0.9997,"x":3.228,"y":0.5394,"imageUrl":null,"thumbnailUrl":null,"scrapedAt":null},{"id":"glazy_5433","name":"Anderson's Dark Brown","source":"glazy","cone":null,"coneRaw":null,"surface":"unknown","transparency":null,"atmosphere":"reduction","ingredients":[{"id":15252,"name":"Gerstley Borate","percentage":41.41,"isAdditional":false},{"id":15400,"name":"Silica","percentage":19.19,"isAdditional":false},{"id":15137,"name":"EP Kaolin","percentage":13.13,"isAdditional":false},{"id":15349,"name":"Nepheline Syenite","percentage":12.12,"isAdditional":false},{"id":15387,"name":"Red Iron Oxide","percentage":6.06,"isAdditional":false},{"id":15469,"name":"Zircopax","percentage":5.05,"isAdditional":false},{"id":15442,"name":"Tin Oxide","percentage":2.02,"isAdditional":false},{"id":15082,"name":"Borax","percentage":1.01,"isAdditional":false}],"umf":{"Na2O":0.204,"K2O":0.0342,"MgO":0.1533,"CaO":0.6084,"Al2O3":0.3347,"B2O3":0.6902,"Fe2O3":0.1584,"SiO2":2.8131,"TiO2":0.0048,"ZrO2":0.1154,"SnO2":0.0562,"P2O5":0.0022},"SiO2_Al2O3_ratio":8.4,"R2O_RO_ratio":0.2382,"fluxSum":0.9999,"x":2.8131,"y":0.3347,"imageUrl":null,"thumbnailUrl":null,"scrapedAt":null},{"id":"glazy_145300","name":"Anja's Key West Blue - Assignment 1","source":"glazy","cone":null,"coneRaw":null,"surface":"unknown","transparency":null,"atmosphere":"unknown","ingredients":[],"umf":{"Na2O":0.1059,"K2O":0.06,"MgO":0.0678,"CaO":0.3698,"ZnO":0.3966,"Al2O3":0.2154,"B2O3":0.1067,"Fe2O3":0.002,"SiO2":2.5311,"TiO2":0.0009,"P2O5":0.0004,"CuO":0.0543},"SiO2_Al2O3_ratio":11.75,"R2O_RO_ratio":0.1659,"fluxSum":1.0001,"x":2.5311,"y":0.2154,"imageUrl":null,"thumbnailUrl":null,"scrapedAt":null},{"id":"glazy_112831","name":"Ann's claze (Au less hard) 0.77A/6.53S (21.12) Veegum incl","source":"glazy","cone":null,"coneRaw":null,"surface":"unknown","transparency":null,"atmosphere":"unknown","ingredients":[],"umf":{"Na2O":0.2734,"K2O":0.0277,"MgO":0.0102,"CaO":0.6888,"Al2O3":0.7685,"Fe2O3":0.006,"SiO2":6.527,"TiO2":0.0005},"SiO2_Al2O3_ratio":8.49,"R2O_RO_ratio":0.3011,"fluxSum":1.0001,"x":6.527,"y":0.7685,"imageUrl":null,"thumbnailUrl":null,"scrapedAt":null},{"id":"glazy_137856","name":"Ann's claze (Au less hard) 0.77A/6.53S (21.12) Veegum incl (Copy)","source":"glazy","cone":null,"coneRaw":null,"surface":"unknown","transparency":null,"atmosphere":"unknown","ingredients":[],"umf":{"Li2O":0.0036,"Na2O":0.2546,"K2O":0.0256,"MgO":0.0741,"CaO":0.6422,"Al2O3":0.708,"Fe2O3":0.0056,"SiO2":6.1026,"TiO2":0.0005},"SiO2_Al2O3_ratio":8.62,"R2O_RO_ratio":0.2838,"fluxSum":1.0001,"x":6.1026,"y":0.708,"imageUrl":null,"thumbnailUrl":null,"scrapedAt":null},{"id":"glazy_145604","name":"Arrowmont Blue Green","source":"glazy","cone":null,"coneRaw":null,"surface":"gloss","transparency":null,"atmosphere":"oxidation","ingredients":[{"id":15349,"name":"Nepheline Syenite","percentage":44.6,"isAdditional":false},{"id":15137,"name":"EP Kaolin","percentage":13.3,"isAdditional":false},{"id":15400,"name":"Silica","percentage":13.3,"isAdditional":false},{"id":15252,"name":"Gerstley Borate","percentage":11.1,"isAdditional":false},{"id":15457,"name":"Whiting","percentage":11.1,"isAdditional":false},{"id":15323,"name":"Lithium Carbonate","percentage":6.6,"isAdditional":false},{"id":15443,"name":"Titanium Dioxide","percentage":6.2,"isAdditional":true},{"id":15072,"name":"Bentonite","percentage":2,"isAdditional":true},{"id":15114,"name":"Cobalt Carbonate","percentage":1,"isAdditional":true}],"umf":{"Li2O":0.2559,"Na2O":0.1751,"K2O":0.1167,"MgO":0.0274,"CaO":0.4249,"Al2O3":0.4407,"B2O3":0.1215,"Fe2O3":0.0024,"SiO2":2.2389,"TiO2":0.2211,"P2O5":0.0002,"CoO":0.0239},"SiO2_Al2O3_ratio":5.08,"R2O_RO_ratio":0.5477,"fluxSum":1.0,"x":2.2389,"y":0.4407,"imageUrl":null,"thumbnailUrl":null,"scrapedAt":null},{"id":"glazy_31538","name":"Astor#23  grund opskrift (EU)","source":"glazy","cone":null,"coneRaw":null,"surface":"unknown","transparency":null,"atmosphere":"unknown","ingredients":[],"umf":{"Na2O":0.2166,"K2O":0.0163,"MgO":0.1567,"CaO":0.2371,"ZnO":0.3733,"Al2O3":0.2588,"B2O3":0.0783,"Fe2O3":0.001,"SiO2":2.1205},"SiO2_Al2O3_ratio":8.19,"R2O_RO_ratio":0.2329,"fluxSum":1.0,"x":2.1205,"y":0.2588,"imageUrl":null,"thumbnailUrl":null,"scrapedAt":null},{"id":"glazy_31541","name":"Astor#23 Base (EU)","source":"glazy","cone":null,"coneRaw":null,"surface":"unknown","transparency":null,"atmosphere":"unknown","ingredients":[],"umf":{"Na2O":0.3525,"K2O":0.0278,"MgO":0.2791,"CaO":0.3407,"Al2O3":0.3986,"B2O3":0.1547,"Fe2O3":0.0018,"SiO2":3.3851},"SiO2_Al2O3_ratio":8.49,"R2O_RO_ratio":0.3803,"fluxSum":1.0001,"x":3.3851,"y":0.3986,"imageUrl":null,"thumbnailUrl":null,"scrapedAt":null},{"id":"glazy_145496","name":"Atsuko creamy white","source":"glazy","cone":null,"coneRaw":null,"surface":"unknown","transparency":null,"atmosphere":"unknown","ingredients":[],"umf":{"Na2O":0.1867,"K2O":0.024,"MgO":0.2284,"CaO":0.5609,"Al2O3":0.2812,"B2O3":0.4049,"Fe2O3":0.0026,"SiO2":2.4673,"TiO2":0.0128,"ZrO2":0.1551,"P2O5":0.0007},"SiO2_Al2O3_ratio":8.77,"R2O_RO_ratio":0.2107,"fluxSum":1.0,"x":2.4673,"y":0.2812,"imageUrl":null,"thumbnailUrl":null,"scrapedAt":null},{"id":"glazy_76542","name":"B16 Mechelen","source":"glazy","cone":null,"coneRaw":null,"surface":"unknown","transparency":null,"atmosphere":"unknown","ingredients":[],"umf":{"K2O":0.2602,"MgO":0.1818,"CaO":0.2754,"ZnO":0.2825,"Al2O3":0.3057,"Fe2O3":0.0143,"SiO2":2.2773,"TiO2":0.2591,"P2O5":0.0412},"SiO2_Al2O3_ratio":7.45,"R2O_RO_ratio":0.2602,"fluxSum":0.9999,"x":2.2773,"y":0.3057,"imageUrl":null,"thumbnailUrl":null,"scrapedAt":null},{"id":"glazy_54120","name":"BASIS GLASUR (neph/sy /gerstley *h\u00f8j)","source":"glazy","cone":null,"coneRaw":null,"surface":"unknown","transparency":null,"atmosphere":"unknown","ingredients":[],"umf":{"Na2O":0.1685,"K2O":0.1313,"MgO":0.0226,"CaO":0.6775,"Al2O3":0.6049,"B2O3":0.1004,"Fe2O3":0.0022,"SiO2":4.2495,"TiO2":0.0052,"P2O5":0.0002},"SiO2_Al2O3_ratio":7.03,"R2O_RO_ratio":0.2998,"fluxSum":0.9999,"x":4.2495,"y":0.6049,"imageUrl":null,"thumbnailUrl":null,"scrapedAt":null},{"id":"glazy_54122","name":"BASIS GLASUR (neph/sy /gerstley *h\u00f8j) (Barium)","source":"glazy","cone":null,"coneRaw":null,"surface":"unknown","transparency":null,"atmosphere":"unknown","ingredients":[],"umf":{"Na2O":0.1767,"K2O":0.1259,"MgO":0.0463,"CaO":0.1845,"BaO":0.4666,"Al2O3":0.5988,"B2O3":0.2053,"Fe2O3":0.0028,"SiO2":4.1718,"TiO2":0.0056,"P2O5":0.0004},"SiO2_Al2O3_ratio":6.97,"R2O_RO_ratio":0.3026,"fluxSum":1.0,"x":4.1718,"y":0.5988,"imageUrl":null,"thumbnailUrl":null,"scrapedAt":null},{"id":"glazy_58582","name":"BASIS GLASUR (neph/sy /gerstley *h\u00f8j) (Barium)  (Copy)","source":"glazy","cone":null,"coneRaw":null,"surface":"unknown","transparency":null,"atmosphere":"unknown","ingredients":[],"umf":{"Na2O":0.1767,"K2O":0.1259,"MgO":0.0463,"CaO":0.1845,"BaO":0.4666,"Al2O3":0.5988,"B2O3":0.2053,"Fe2O3":0.0028,"SiO2":4.1718,"TiO2":0.0056,"P2O5":0.0004},"SiO2_Al2O3_ratio":6.97,"R2O_RO_ratio":0.3026,"fluxSum":1.0,"x":4.1718,"y":0.5988,"imageUrl":null,"thumbnailUrl":null,"scrapedAt":null},{"id":"glazy_54119","name":"BASIS GLASUR (neph/sy /gerstley *lav)","source":"glazy","cone":null,"coneRaw":null,"surface":"unknown","transparency":null,"atmosphere":"unknown","ingredients":[],"umf":{"Na2O":0.1832,"K2O":0.1127,"MgO":0.0471,"CaO":0.6571,"Al2O3":0.286,"B2O3":0.2028,"Fe2O3":0.0034,"SiO2":1.9925,"TiO2":0.0007,"P2O5":0.0004},"SiO2_Al2O3_ratio":6.97,"R2O_RO_ratio":0.2959,"fluxSum":1.0001,"x":1.9925,"y":0.286,"imageUrl":null,"thumbnailUrl":null,"scrapedAt":null},{"id":"glazy_54121","name":"BASIS GLASUR (neph/sy /gerstley *lav) (Barium)","source":"glazy","cone":null,"coneRaw":null,"surface":"unknown","transparency":null,"atmosphere":"unknown","ingredients":[],"umf":{"Na2O":0.1854,"K2O":0.1148,"MgO":0.0463,"CaO":0.1789,"BaO":0.4747,"Al2O3":0.2919,"B2O3":0.1984,"Fe2O3":0.0036,"SiO2":2.0345,"TiO2":0.0006,"P2O5":0.0004},"SiO2_Al2O3_ratio":6.97,"R2O_RO_ratio":0.3002,"fluxSum":1.0001,"x":2.0345,"y":0.2919,"imageUrl":null,"thumbnailUrl":null,"scrapedAt":null},{"id":"glazy_58581","name":"BASIS GLASUR (neph/sy /gerstley *lav) (Barium) (Copy)","source":"glazy","cone":null,"coneRaw":null,"surface":"unknown","transparency":null,"atmosphere":"unknown","ingredients":[],"umf":{"Na2O":0.1854,"K2O":0.1148,"MgO":0.0463,"CaO":0.1789,"BaO":0.4747,"Al2O3":0.2919,"B2O3":0.1984,"Fe2O3":0.0036,"SiO2":2.0345,"TiO2":0.0006,"P2O5":0.0004},"SiO2_Al2O3_ratio":6.97,"R2O_RO_ratio":0.3002,"fluxSum":1.0001,"x":2.0345,"y":0.2919,"imageUrl":null,"thumbnailUrl":null,"scrapedAt":null},{"id":"glazy_58583","name":"BASIS GLASUR (neph/sy /ulexit *h\u00f8j) (Barium)  (kristine)","source":"glazy","cone":null,"coneRaw":null,"surface":"unknown","transparency":null,"atmosphere":"unknown","ingredients":[],"umf":{"Na2O":0.2071,"K2O":0.0872,"MgO":0.0287,"CaO":0.2145,"BaO":0.4626,"Al2O3":0.62,"B2O3":0.1968,"Fe2O3":0.0063,"SiO2":4.3343,"TiO2":0.0026},"SiO2_Al2O3_ratio":6.99,"R2O_RO_ratio":0.2943,"fluxSum":1.0001,"x":4.3343,"y":0.62,"imageUrl":null,"thumbnailUrl":null,"scrapedAt":null},{"id":"glazy_58584","name":"BASIS GLASUR (neph/sy /ulexit *lav) (Barium) (kristine)","source":"glazy","cone":null,"coneRaw":null,"surface":"unknown","transparency":null,"atmosphere":"unknown","ingredients":[],"umf":{"Na2O":0.2371,"K2O":0.0629,"MgO":0.0185,"CaO":0.1178,"BaO":0.5636,"Al2O3":0.2837,"B2O3":0.1968,"Fe2O3":0.0006,"SiO2":1.9853},"SiO2_Al2O3_ratio":7.0,"R2O_RO_ratio":0.3,"fluxSum":0.9999,"x":1.9853,"y":0.2837,"imageUrl":null,"thumbnailUrl":null,"scrapedAt":null},{"id":"glazy_95492","name":"BP Chrome Tin Red 004","source":"glazy","cone":null,"coneRaw":null,"surface":"unknown","transparency":null,"atmosphere":"unknown","ingredients":[],"umf":{"Na2O":0.1661,"K2O":0.0169,"CaO":0.817,"Al2O3":0.2654,"B2O3":0.0256,"Fe2O3":0.001,"SiO2":2.2144,"TiO2":0.0005,"SnO2":0.0869,"Cr2O3":0.0017},"SiO2_Al2O3_ratio":8.34,"R2O_RO_ratio":0.183,"fluxSum":1.0,"x":2.2144,"y":0.2654,"imageUrl":null,"thumbnailUrl":null,"scrapedAt":null},{"id":"glazy_44385","name":"BR16 57","source":"glazy","cone":null,"coneRaw":null,"surface":"unknown","transparency":null,"atmosphere":"unknown","ingredients":[{"id":15407,"name":"Soda Feldspar","percentage":49.2,"isAdditional":false},{"id":15137,"name":"EP Kaolin","percentage":19.9,"isAdditional":false},{"id":15457,"name":"Whiting","percentage":17.9,"isAdditional":false},{"id":15467,"name":"Zinc Oxide","percentage":8,"isAdditional":false},{"id":15400,"name":"Silica","percentage":5,"isAdditional":false},{"id":15443,"name":"Titanium Dioxide","percentage":9.8,"isAdditional":true},{"id":15387,"name":"Red Iron Oxide","percentage":3,"isAdditional":true}],"umf":{"Na2O":0.2519,"K2O":0.002,"MgO":0.0014,"CaO":0.4814,"ZnO":0.2633,"Al2O3":0.4466,"Fe2O3":0.0503,"SiO2":2.1364,"TiO2":0.3312,"P2O5":0.001},"SiO2_Al2O3_ratio":4.78,"R2O_RO_ratio":0.2539,"fluxSum":1.0,"x":2.1364,"y":0.4466,"imageUrl":null,"thumbnailUrl":null,"scrapedAt":null},{"id":"glazy_104138","name":"Bailey Red Test","source":"glazy","cone":null,"coneRaw":null,"surface":"unknown","transparency":null,"atmosphere":"unknown","ingredients":[],"umf":{"Li2O":0.1558,"Na2O":0.1338,"K2O":0.0429,"MgO":0.27,"CaO":0.3976,"Al2O3":0.2361,"Fe2O3":0.1653,"SiO2":2.065,"TiO2":0.001,"P2O5":0.1094},"SiO2_Al2O3_ratio":8.75,"R2O_RO_ratio":0.3325,"fluxSum":1.0001,"x":2.065,"y":0.2361,"imageUrl":null,"thumbnailUrl":null,"scrapedAt":null},{"id":"glazy_5436","name":"Barbara's Satin Matt","source":"glazy","cone":null,"coneRaw":null,"surface":"matte","transparency":null,"atmosphere":"reduction","ingredients":[{"id":15657,"name":"Custer Feldspar (1989)","percentage":52.63,"isAdditional":false},{"id":15058,"name":"Ball Clay","percentage":21.05,"isAdditional":false},{"id":15135,"name":"Dolomite","percentage":21.05,"isAdditional":false},{"id":15457,"name":"Whiting","percentage":5.26,"isAdditional":false}],"umf":{"Na2O":0.0722,"K2O":0.1602,"MgO":0.3102,"CaO":0.4574,"Al2O3":0.3783,"Fe2O3":0.0036,"SiO2":2.1617,"TiO2":0.007},"SiO2_Al2O3_ratio":5.71,"R2O_RO_ratio":0.2324,"fluxSum":1.0,"x":2.1617,"y":0.3783,"imageUrl":null,"thumbnailUrl":null,"scrapedAt":null},{"id":"glazy_100879","name":"Barium Crystal Base","source":"glazy","cone":null,"coneRaw":null,"surface":"unknown","transparency":null,"atmosphere":"unknown","ingredients":[],"umf":{"Li2O":0.15,"Na2O":0.0686,"K2O":0.1217,"MgO":0.0038,"CaO":0.4581,"BaO":0.1978,"Al2O3":0.3448,"B2O3":0.0218,"Fe2O3":0.0037,"SiO2":1.7179,"TiO2":0.4235,"P2O5":0.0007},"SiO2_Al2O3_ratio":4.98,"R2O_RO_ratio":0.3403,"fluxSum":1.0,"x":1.7179,"y":0.3448,"imageUrl":null,"thumbnailUrl":null,"scrapedAt":null},{"id":"glazy_24410","name":"Barium Gloss (Colours and Consistency)","source":"glazy","cone":null,"coneRaw":null,"surface":"unknown","transparency":null,"atmosphere":"unknown","ingredients":[],"umf":{"Na2O":0.1778,"K2O":0.0447,"MgO":0.0032,"CaO":0.0076,"BaO":0.7668,"Al2O3":0.3183,"B2O3":0.1538,"Fe2O3":0.0028,"SiO2":3.0936,"TiO2":0.0015,"P2O5":0.0006},"SiO2_Al2O3_ratio":9.72,"R2O_RO_ratio":0.2225,"fluxSum":1.0001,"x":3.0936,"y":0.3183,"imageUrl":null,"thumbnailUrl":null,"scrapedAt":null},{"id":"glazy_24409","name":"Barium Matte (Colours and Consistency)","source":"glazy","cone":null,"coneRaw":null,"surface":"unknown","transparency":null,"atmosphere":"unknown","ingredients":[],"umf":{"Na2O":0.1683,"K2O":0.0421,"MgO":0.0013,"CaO":0.0066,"BaO":0.7817,"Al2O3":0.3071,"B2O3":0.1517,"Fe2O3":0.002,"SiO2":1.4762,"TiO2":0.0016,"P2O5":0.0006},"SiO2_Al2O3_ratio":4.81,"R2O_RO_ratio":0.2104,"fluxSum":1.0,"x":1.4762,"y":0.3071,"imageUrl":null,"thumbnailUrl":null,"scrapedAt":null},{"id":"glazy_93624","name":"Base Anabel","source":"glazy","cone":null,"coneRaw":null,"surface":"unknown","transparency":null,"atmosphere":"unknown","ingredients":[],"umf":{"Na2O":0.2046,"K2O":0.0006,"MgO":0.0026,"CaO":0.597,"ZnO":0.1952,"Al2O3":0.272,"Fe2O3":0.0012,"SiO2":2.463},"SiO2_Al2O3_ratio":9.06,"R2O_RO_ratio":0.2052,"fluxSum":1.0,"x":2.463,"y":0.272,"imageUrl":null,"thumbnailUrl":null,"scrapedAt":null},{"id":"glazy_48639","name":"Base B1 da Ocl\u00e9ris","source":"glazy","cone":null,"coneRaw":null,"surface":"unknown","transparency":null,"atmosphere":"unknown","ingredients":[],"umf":{"Na2O":0.0577,"K2O":0.1209,"MgO":0.3293,"CaO":0.492,"Al2O3":0.258,"Fe2O3":0.0021,"SiO2":2.1642,"TiO2":0.0033,"ZrO2":0.0001,"P2O5":0.0001},"SiO2_Al2O3_ratio":8.39,"R2O_RO_ratio":0.1786,"fluxSum":0.9999,"x":2.1642,"y":0.258,"imageUrl":null,"thumbnailUrl":null,"scrapedAt":null},{"id":"glazy_48470","name":"Basis D5 * kwartelei-groen","source":"glazy","cone":null,"coneRaw":null,"surface":"matte","transparency":"opaque","atmosphere":"unknown","ingredients":[],"umf":{"Li2O":0.1107,"Na2O":0.08,"K2O":0.0768,"MgO":0.3241,"CaO":0.4084,"Al2O3":0.25,"Fe2O3":0.0187,"SiO2":2.4053,"TiO2":0.1068,"CoO":0.0067,"Cr2O3":0.0089},"SiO2_Al2O3_ratio":9.62,"R2O_RO_ratio":0.2675,"fluxSum":1.0,"x":2.4053,"y":0.25,"imageUrl":null,"thumbnailUrl":null,"scrapedAt":null},{"id":"glazy_137831","name":"Ben's clear 2 (Copy)","source":"glazy","cone":null,"coneRaw":null,"surface":"unknown","transparency":null,"atmosphere":"unknown","ingredients":[],"umf":{"Na2O":0.2431,"K2O":0.0543,"MgO":0.0014,"CaO":0.7013,"Al2O3":0.377,"B2O3":0.0936,"Fe2O3":0.0014,"SiO2":3.6685,"TiO2":0.0004},"SiO2_Al2O3_ratio":9.73,"R2O_RO_ratio":0.2974,"fluxSum":1.0001,"x":3.6685,"y":0.377,"imageUrl":null,"thumbnailUrl":null,"scrapedAt":null},{"id":"glazy_83072","name":"Bismuth Frit (No Borax - Frit 3110)","source":"glazy","cone":null,"coneRaw":null,"surface":"unknown","transparency":null,"atmosphere":"unknown","ingredients":[],"umf":{"Na2O":0.5347,"K2O":0.0545,"CaO":0.2439,"ZnO":0.167,"Al2O3":0.0789,"B2O3":0.0825,"SiO2":2.9772},"SiO2_Al2O3_ratio":37.73,"R2O_RO_ratio":0.5891,"fluxSum":1.0001,"x":2.9772,"y":0.0789,"imageUrl":null,"thumbnailUrl":null,"scrapedAt":null},{"id":"glazy_83049","name":"Bismuth Frit (sub for Fusion FZ-915)","source":"glazy","cone":null,"coneRaw":null,"surface":"unknown","transparency":null,"atmosphere":"unknown","ingredients":[],"umf":{"Na2O":0.7621,"ZnO":0.2379,"B2O3":1.5238,"SiO2":3.0614},"SiO2_Al2O3_ratio":0,"R2O_RO_ratio":0.7621,"fluxSum":1.0,"x":3.0614,"y":0,"imageUrl":null,"thumbnailUrl":null,"scrapedAt":null},{"id":"glazy_49594","name":"Black Granny Shorts","source":"glazy","cone":null,"coneRaw":null,"surface":"gloss","transparency":"opaque","atmosphere":"oxidation","ingredients":[{"id":15131,"name":"Custer Feldspar","percentage":35,"isAdditional":false},{"id":15252,"name":"Gerstley Borate","percentage":30,"isAdditional":false},{"id":15369,"name":"Plastic Vitrox","percentage":15,"isAdditional":false},{"id":15400,"name":"Silica","percentage":10,"isAdditional":false},{"id":15457,"name":"Whiting","percentage":10,"isAdditional":false},{"id":15482,"name":"Mason 6600 black stain","percentage":7,"isAdditional":true}],"umf":{"Na2O":0.1198,"K2O":0.1445,"MgO":0.0869,"CaO":0.6488,"Al2O3":0.2491,"B2O3":0.3596,"Fe2O3":0.0045,"SiO2":2.5855,"TiO2":0.0018,"P2O5":0.0007},"SiO2_Al2O3_ratio":10.38,"R2O_RO_ratio":0.2643,"fluxSum":1.0,"x":2.5855,"y":0.2491,"imageUrl":null,"thumbnailUrl":null,"scrapedAt":null},{"id":"glazy_26331","name":"Blaze Glaze","source":"glazy","cone":null,"coneRaw":null,"surface":"unknown","transparency":null,"atmosphere":"unknown","ingredients":[],"umf":{"Na2O":0.2748,"K2O":0.0344,"MgO":0.0048,"CaO":0.6861,"Al2O3":0.2454,"B2O3":0.3292,"Fe2O3":0.0347,"SiO2":2.5311,"TiO2":0.0008,"SnO2":0.0541,"P2O5":0.0003},"SiO2_Al2O3_ratio":10.31,"R2O_RO_ratio":0.3092,"fluxSum":1.0001,"x":2.5311,"y":0.2454,"imageUrl":null,"thumbnailUrl":null,"scrapedAt":null},{"id":"glazy_74379","name":"Bleu Turtle 1240","source":"glazy","cone":null,"coneRaw":null,"surface":"unknown","transparency":null,"atmosphere":"unknown","ingredients":[],"umf":{"Na2O":0.0962,"K2O":0.0297,"MgO":0.2014,"CaO":0.2075,"SrO":0.1653,"ZnO":0.2998,"Al2O3":0.3552,"Fe2O3":0.0155,"SiO2":3.1767,"TiO2":0.275},"SiO2_Al2O3_ratio":8.94,"R2O_RO_ratio":0.1259,"fluxSum":0.9999,"x":3.1767,"y":0.3552,"imageUrl":null,"thumbnailUrl":null,"scrapedAt":null},{"id":"glazy_145302","name":"Blue Green - Assignment 1","source":"glazy","cone":null,"coneRaw":null,"surface":"unknown","transparency":null,"atmosphere":"unknown","ingredients":[],"umf":{"Na2O":0.108,"K2O":0.1335,"MgO":0.0647,"CaO":0.6066,"SrO":0.0872,"Al2O3":0.2235,"B2O3":0.2725,"Fe2O3":0.004,"SiO2":2.9705,"TiO2":0.0009,"P2O5":0.0005,"CoO":0.0135,"Cr2O3":0.0212},"SiO2_Al2O3_ratio":13.29,"R2O_RO_ratio":0.2415,"fluxSum":1.0,"x":2.9705,"y":0.2235,"imageUrl":null,"thumbnailUrl":null,"scrapedAt":null},{"id":"glazy_19364","name":"Blue Oribe","source":"glazy","cone":null,"coneRaw":null,"surface":"unknown","transparency":null,"atmosphere":"reduction","ingredients":[{"id":15400,"name":"Silica","percentage":34.02,"isAdditional":false},{"id":15131,"name":"Custer Feldspar","percentage":27.66,"isAdditional":false},{"id":15457,"name":"Whiting","percentage":17.32,"isAdditional":false},{"id":15431,"name":"Strontium Carbonate","percentage":12.1,"isAdditional":false},{"id":15433,"name":"Talc","percentage":3.86,"isAdditional":false},{"id":15137,"name":"EP Kaolin","percentage":3.13,"isAdditional":false},{"id":15080,"name":"Bone Ash","percentage":1.87,"isAdditional":false},{"id":15120,"name":"Copper Carbonate","percentage":6.2,"isAdditional":true},{"id":15072,"name":"Bentonite","percentage":2,"isAdditional":true}],"umf":{"Na2O":0.041,"K2O":0.0845,"MgO":0.0899,"CaO":0.5514,"SrO":0.2332,"Al2O3":0.1751,"Fe2O3":0.0022,"SiO2":2.7478,"TiO2":0.0004,"P2O5":0.0161,"CuO":0.1428},"SiO2_Al2O3_ratio":15.69,"R2O_RO_ratio":0.1255,"fluxSum":1.0,"x":2.7478,"y":0.1751,"imageUrl":null,"thumbnailUrl":null,"scrapedAt":null},{"id":"glazy_105249","name":"Bob's Shino II","source":"glazy","cone":null,"coneRaw":null,"surface":"unknown","transparency":null,"atmosphere":"unknown","ingredients":[],"umf":{"Li2O":0.3403,"Na2O":0.4331,"K2O":0.1947,"MgO":0.011,"CaO":0.0209,"Al2O3":1.0927,"Fe2O3":0.0105,"SiO2":4.9531,"TiO2":0.0171,"P2O5":0.0005},"SiO2_Al2O3_ratio":4.53,"R2O_RO_ratio":0.9681,"fluxSum":1.0,"x":4.9531,"y":1.0927,"imageUrl":null,"thumbnailUrl":null,"scrapedAt":null},{"id":"glazy_26334","name":"Boss Floss","source":"glazy","cone":null,"coneRaw":null,"surface":"gloss","transparency":null,"atmosphere":"unknown","ingredients":[],"umf":{"Na2O":0.3771,"K2O":0.1066,"MgO":0.1057,"CaO":0.4107,"Al2O3":1.2539,"B2O3":0.4223,"Fe2O3":0.0245,"SiO2":5.2542,"TiO2":0.195,"SnO2":0.0539,"P2O5":0.0048,"CoO":0.1879},"SiO2_Al2O3_ratio":4.19,"R2O_RO_ratio":0.4837,"fluxSum":1.0001,"x":5.2542,"y":1.2539,"imageUrl":null,"thumbnailUrl":null,"scrapedAt":null},{"id":"glazy_36338","name":"Broken Celadon (Variation 1)","source":"glazy","cone":null,"coneRaw":null,"surface":"unknown","transparency":null,"atmosphere":"unknown","ingredients":[],"umf":{"Na2O":0.1285,"K2O":0.011,"MgO":0.1736,"CaO":0.6869,"Al2O3":0.2733,"B2O3":0.7619,"Fe2O3":0.023,"SiO2":3.1557,"TiO2":0.2734,"P2O5":0.0027,"CuO":0.1281},"SiO2_Al2O3_ratio":11.55,"R2O_RO_ratio":0.1395,"fluxSum":1.0,"x":3.1557,"y":0.2733,"imageUrl":null,"thumbnailUrl":null,"scrapedAt":null},{"id":"glazy_36341","name":"Broken Celadon V2","source":"glazy","cone":null,"coneRaw":null,"surface":"unknown","transparency":null,"atmosphere":"unknown","ingredients":[],"umf":{"Na2O":0.1287,"K2O":0.0085,"MgO":0.1731,"CaO":0.6897,"Al2O3":0.2948,"B2O3":0.7675,"Fe2O3":0.0198,"SiO2":3.1973,"TiO2":0.2721,"P2O5":0.0014,"CuO":0.1291},"SiO2_Al2O3_ratio":10.85,"R2O_RO_ratio":0.1372,"fluxSum":1.0,"x":3.1973,"y":0.2948,"imageUrl":null,"thumbnailUrl":null,"scrapedAt":null},{"id":"glazy_97754","name":"Bronwyn's Tin Glaze","source":"glazy","cone":null,"coneRaw":null,"surface":"unknown","transparency":null,"atmosphere":"unknown","ingredients":[],"umf":{"Na2O":0.2807,"MgO":0.3879,"CaO":0.3314,"Al2O3":0.4112,"Fe2O3":0.0156,"SiO2":2.462,"SnO2":0.2438},"SiO2_Al2O3_ratio":5.99,"R2O_RO_ratio":0.2807,"fluxSum":1.0,"x":2.462,"y":0.4112,"imageUrl":null,"thumbnailUrl":null,"scrapedAt":null},{"id":"glazy_129513","name":"Bruised Peach my materials cone 9 10% clay (Copy)","source":"glazy","cone":null,"coneRaw":null,"surface":"unknown","transparency":null,"atmosphere":"unknown","ingredients":[],"umf":{"Na2O":0.0903,"K2O":0.2143,"MgO":0.1197,"CaO":0.273,"ZnO":0.3026,"Al2O3":0.4432,"Fe2O3":0.0188,"SiO2":4.0825,"TiO2":0.2938,"P2O5":0.049},"SiO2_Al2O3_ratio":9.21,"R2O_RO_ratio":0.3046,"fluxSum":0.9999,"x":4.0825,"y":0.4432,"imageUrl":null,"thumbnailUrl":null,"scrapedAt":null},{"id":"glazy_129514","name":"Bruised Peach my materials cone 9 15% clay (Copy)","source":"glazy","cone":null,"coneRaw":null,"surface":"unknown","transparency":null,"atmosphere":"unknown","ingredients":[],"umf":{"Na2O":0.0893,"K2O":0.2166,"MgO":0.1206,"CaO":0.2725,"ZnO":0.301,"Al2O3":0.5117,"Fe2O3":0.0207,"SiO2":4.2127,"TiO2":0.3088,"P2O5":0.0488},"SiO2_Al2O3_ratio":8.23,"R2O_RO_ratio":0.3059,"fluxSum":1.0,"x":4.2127,"y":0.5117,"imageUrl":null,"thumbnailUrl":null,"scrapedAt":null},{"id":"glazy_129508","name":"Bruised Peach my materials cone 9 16% Si","source":"glazy","cone":null,"coneRaw":null,"surface":"unknown","transparency":null,"atmosphere":"unknown","ingredients":[],"umf":{"Na2O":0.0874,"K2O":0.2196,"MgO":0.1218,"CaO":0.2714,"ZnO":0.2998,"Al2O3":0.6177,"Fe2O3":0.0219,"SiO2":3.6992,"TiO2":0.2998,"P2O5":0.0486},"SiO2_Al2O3_ratio":5.99,"R2O_RO_ratio":0.307,"fluxSum":1.0,"x":3.6992,"y":0.6177,"imageUrl":null,"thumbnailUrl":null,"scrapedAt":null},{"id":"glazy_129515","name":"Bruised Peach my materials cone 9 20% clay (Copy)","source":"glazy","cone":null,"coneRaw":null,"surface":"unknown","transparency":null,"atmosphere":"unknown","ingredients":[],"umf":{"Na2O":0.0882,"K2O":0.2191,"MgO":0.1213,"CaO":0.2716,"ZnO":0.2998,"Al2O3":0.5876,"Fe2O3":0.0229,"SiO2":4.3564,"TiO2":0.3259,"P2O5":0.0485},"SiO2_Al2O3_ratio":7.41,"R2O_RO_ratio":0.3073,"fluxSum":1.0,"x":4.3564,"y":0.5876,"imageUrl":null,"thumbnailUrl":null,"scrapedAt":null},{"id":"glazy_129507","name":"Bruised Peach my materials cone 9 24% Si","source":"glazy","cone":null,"coneRaw":null,"surface":"unknown","transparency":null,"atmosphere":"unknown","ingredients":[],"umf":{"Na2O":0.0878,"K2O":0.2202,"MgO":0.1218,"CaO":0.2711,"ZnO":0.2992,"Al2O3":0.6187,"Fe2O3":0.0237,"SiO2":4.3705,"TiO2":0.3314,"P2O5":0.0485},"SiO2_Al2O3_ratio":7.06,"R2O_RO_ratio":0.308,"fluxSum":1.0001,"x":4.3705,"y":0.6187,"imageUrl":null,"thumbnailUrl":null,"scrapedAt":null},{"id":"glazy_129506","name":"Bruised Peach my materials cone 9 32% Si","source":"glazy","cone":null,"coneRaw":null,"surface":"unknown","transparency":null,"atmosphere":"unknown","ingredients":[],"umf":{"Na2O":0.0883,"K2O":0.2208,"MgO":0.1218,"CaO":0.2706,"ZnO":0.2984,"Al2O3":0.6198,"Fe2O3":0.0259,"SiO2":5.2003,"TiO2":0.3704,"P2O5":0.0485},"SiO2_Al2O3_ratio":8.39,"R2O_RO_ratio":0.3091,"fluxSum":0.9999,"x":5.2003,"y":0.6198,"imageUrl":null,"thumbnailUrl":null,"scrapedAt":null},{"id":"glazy_129509","name":"Bruised Peach my materials cone 9 8% Si","source":"glazy","cone":null,"coneRaw":null,"surface":"unknown","transparency":null,"atmosphere":"unknown","ingredients":[],"umf":{"Na2O":0.087,"K2O":0.2192,"MgO":0.1218,"CaO":0.2717,"ZnO":0.3003,"Al2O3":0.6169,"Fe2O3":0.0204,"SiO2":3.1452,"TiO2":0.2738,"P2O5":0.0486},"SiO2_Al2O3_ratio":5.1,"R2O_RO_ratio":0.3062,"fluxSum":1.0,"x":3.1452,"y":0.6169,"imageUrl":null,"thumbnailUrl":null,"scrapedAt":null},{"id":"glazy_58181","name":"C420 Blue and yellow crystals (lauge version)","source":"glazy","cone":null,"coneRaw":null,"surface":"unknown","transparency":null,"atmosphere":"unknown","ingredients":[],"umf":{"Na2O":0.0804,"K2O":0.0187,"MgO":0.0154,"CaO":0.0663,"BaO":0.1729,"ZnO":0.587,"Al2O3":0.0996,"B2O3":0.1118,"Fe2O3":0.0077,"SiO2":1.7665,"TiO2":0.0961,"MnO":0.0593,"CoO":0.0287},"SiO2_Al2O3_ratio":17.74,"R2O_RO_ratio":0.1053,"fluxSum":0.9407,"x":1.7665,"y":0.0996,"imageUrl":null,"thumbnailUrl":null,"scrapedAt":null},{"id":"glazy_66116","name":"C6 Elektra","source":"glazy","cone":null,"coneRaw":null,"surface":"unknown","transparency":null,"atmosphere":"unknown","ingredients":[],"umf":{"Li2O":0.0878,"Na2O":0.09,"K2O":0.0188,"MgO":0.0147,"CaO":0.2294,"SrO":0.5202,"BaO":0.0067,"ZnO":0.0324,"Al2O3":0.1977,"B2O3":0.1523,"Fe2O3":0.0009,"SiO2":2.0045,"TiO2":0.1793},"SiO2_Al2O3_ratio":10.14,"R2O_RO_ratio":0.1966,"fluxSum":1.0,"x":2.0045,"y":0.1977,"imageUrl":null,"thumbnailUrl":null,"scrapedAt":null},{"id":"glazy_65814","name":"C6 Pigmenti","source":"glazy","cone":null,"coneRaw":null,"surface":"unknown","transparency":null,"atmosphere":"unknown","ingredients":[],"umf":{"Na2O":0.1532,"K2O":0.0469,"MgO":0.0172,"CaO":0.7526,"ZnO":0.03,"Al2O3":0.2647,"B2O3":0.1584,"Fe2O3":0.0017,"SiO2":2.997,"TiO2":0.1781},"SiO2_Al2O3_ratio":11.32,"R2O_RO_ratio":0.2001,"fluxSum":0.9999,"x":2.997,"y":0.2647,"imageUrl":null,"thumbnailUrl":null,"scrapedAt":null},{"id":"glazy_66163","name":"C6 Pigmenti 2","source":"glazy","cone":null,"coneRaw":null,"surface":"unknown","transparency":null,"atmosphere":"unknown","ingredients":[],"umf":{"Na2O":0.1628,"K2O":0.0371,"MgO":0.0171,"CaO":0.7478,"ZnO":0.0352,"Al2O3":0.2588,"B2O3":0.1617,"Fe2O3":0.0014,"SiO2":3.0013,"TiO2":0.2571},"SiO2_Al2O3_ratio":11.6,"R2O_RO_ratio":0.1999,"fluxSum":1.0,"x":3.0013,"y":0.2588,"imageUrl":null,"thumbnailUrl":null,"scrapedAt":null},{"id":"glazy_81883","name":"CMW  DDM 222 (2) (norfloat)","source":"glazy","cone":null,"coneRaw":null,"surface":"unknown","transparency":null,"atmosphere":"unknown","ingredients":[],"umf":{"Na2O":0.1026,"K2O":0.1947,"MgO":0.0105,"CaO":0.6919,"BaO":0.0002,"Al2O3":0.3441,"Fe2O3":0.2352,"SiO2":3.8437,"TiO2":0.0006,"P2O5":0.0385},"SiO2_Al2O3_ratio":11.17,"R2O_RO_ratio":0.2973,"fluxSum":0.9999,"x":3.8437,"y":0.3441,"imageUrl":null,"thumbnailUrl":null,"scrapedAt":null},{"id":"glazy_56851","name":"CMW - Cone 6 Crystal Base","source":"glazy","cone":null,"coneRaw":null,"surface":"unknown","transparency":null,"atmosphere":"unknown","ingredients":[],"umf":{"Na2O":0.2085,"K2O":0.0161,"MgO":0.0006,"CaO":0.2166,"ZnO":0.5581,"Al2O3":0.1147,"B2O3":0.1396,"Fe2O3":0.0011,"SiO2":2.0641,"TiO2":0.0011,"P2O5":0.0004},"SiO2_Al2O3_ratio":18.0,"R2O_RO_ratio":0.2246,"fluxSum":0.9999,"x":2.0641,"y":0.1147,"imageUrl":null,"thumbnailUrl":null,"scrapedAt":null},{"id":"glazy_61574","name":"CMW Cobalt Flux","source":"glazy","cone":null,"coneRaw":null,"surface":"unknown","transparency":null,"atmosphere":"unknown","ingredients":[],"umf":{"Na2O":0.5384,"K2O":0.0554,"MgO":0.0044,"CaO":0.4019,"Al2O3":0.0961,"B2O3":0.0824,"Fe2O3":0.0019,"SiO2":4.0652,"CoO":1.0157},"SiO2_Al2O3_ratio":42.3,"R2O_RO_ratio":0.5937,"fluxSum":1.0001,"x":4.0652,"y":0.0961,"imageUrl":null,"thumbnailUrl":null,"scrapedAt":null},{"id":"glazy_101447","name":"CR-166  (TWU 1970's)","source":"glazy","cone":null,"coneRaw":null,"surface":"unknown","transparency":null,"atmosphere":"unknown","ingredients":[],"umf":{"Na2O":0.2859,"K2O":0.1276,"MgO":0.0417,"CaO":0.5448,"Al2O3":0.4349,"B2O3":0.1784,"Fe2O3":0.0023,"SiO2":3.3496,"TiO2":0.0018,"SnO2":0.0234,"P2O5":0.0003,"CuO":0.0135},"SiO2_Al2O3_ratio":7.7,"R2O_RO_ratio":0.4135,"fluxSum":1.0,"x":3.3496,"y":0.4349,"imageUrl":null,"thumbnailUrl":null,"scrapedAt":null},{"id":"glazy_54135","name":"CR729 Very reddish brown, semi matt with darker spots (NEPH)","source":"glazy","cone":null,"coneRaw":null,"surface":"unknown","transparency":null,"atmosphere":"unknown","ingredients":[],"umf":{"Li2O":0.0664,"Na2O":0.1502,"K2O":0.1079,"MgO":0.2271,"CaO":0.4484,"Al2O3":0.389,"B2O3":0.0458,"Fe2O3":0.1347,"SiO2":3.1123,"TiO2":0.0031,"P2O5":0.1219},"SiO2_Al2O3_ratio":8.0,"R2O_RO_ratio":0.3245,"fluxSum":1.0,"x":3.1123,"y":0.389,"imageUrl":null,"thumbnailUrl":null,"scrapedAt":null},{"id":"glazy_24404","name":"Calcium Gloss (Colours and Consistency)","source":"glazy","cone":null,"coneRaw":null,"surface":"unknown","transparency":null,"atmosphere":"unknown","ingredients":[],"umf":{"Na2O":0.1668,"K2O":0.0429,"MgO":0.0023,"CaO":0.7879,"Al2O3":0.4607,"B2O3":0.1542,"Fe2O3":0.004,"SiO2":4.1351,"TiO2":0.0036,"P2O5":0.0014},"SiO2_Al2O3_ratio":8.98,"R2O_RO_ratio":0.2097,"fluxSum":0.9999,"x":4.1351,"y":0.4607,"imageUrl":null,"thumbnailUrl":null,"scrapedAt":null},{"id":"glazy_100723","name":"Calcium Matte Frit 3134","source":"glazy","cone":null,"coneRaw":null,"surface":"unknown","transparency":null,"atmosphere":"unknown","ingredients":[],"umf":{"Na2O":0.2204,"K2O":0.1069,"CaO":0.6726,"Al2O3":0.7636,"B2O3":0.2828,"Fe2O3":0.0124,"SiO2":3.7284},"SiO2_Al2O3_ratio":4.88,"R2O_RO_ratio":0.3273,"fluxSum":0.9999,"x":3.7284,"y":0.7636,"imageUrl":null,"thumbnailUrl":null,"scrapedAt":null},{"id":"glazy_69037","name":"Celadon Base","source":"glazy","cone":null,"coneRaw":null,"surface":"gloss","transparency":null,"atmosphere":"oxidation","ingredients":[{"id":15400,"name":"Silica","percentage":35,"isAdditional":false},{"id":15131,"name":"Custer Feldspar","percentage":20,"isAdditional":false},{"id":15268,"name":"Grolleg Kaolin","percentage":20,"isAdditional":false},{"id":15457,"name":"Whiting","percentage":20,"isAdditional":false},{"id":15422,"name":"Spodumene","percentage":5,"isAdditional":false}],"umf":{"Na2O":0.1132,"K2O":0.0484,"MgO":0.0017,"CaO":0.4228,"ZnO":0.4139,"Al2O3":0.2405,"Fe2O3":0.0016,"SiO2":2.7799,"TiO2":0.0025},"SiO2_Al2O3_ratio":11.56,"R2O_RO_ratio":0.1616,"fluxSum":1.0,"x":2.7799,"y":0.2405,"imageUrl":null,"thumbnailUrl":null,"scrapedAt":null},{"id":"glazy_108906","name":"Celadon Clear 2 - Lab 1, Roberta Forsyth (test)","source":"glazy","cone":null,"coneRaw":null,"surface":"unknown","transparency":null,"atmosphere":"unknown","ingredients":[],"umf":{"Na2O":0.1127,"K2O":0.0416,"MgO":0.0012,"CaO":0.8445,"Al2O3":0.3527,"B2O3":0.0365,"Fe2O3":0.0026,"SiO2":3.0271,"TiO2":0.0023,"P2O5":0.0009},"SiO2_Al2O3_ratio":8.58,"R2O_RO_ratio":0.1543,"fluxSum":1.0,"x":3.0271,"y":0.3527,"imageUrl":null,"thumbnailUrl":null,"scrapedAt":null},{"id":"glazy_98632","name":"Chun Seafoam SS Testing","source":"glazy","cone":null,"coneRaw":null,"surface":"unknown","transparency":null,"atmosphere":"unknown","ingredients":[],"umf":{"Na2O":0.2094,"K2O":0.0008,"MgO":0.0029,"CaO":0.3975,"ZnO":0.3895,"Al2O3":0.2662,"Fe2O3":0.0017,"SiO2":2.5796,"TiO2":0.1666,"CuO":0.1069},"SiO2_Al2O3_ratio":9.69,"R2O_RO_ratio":0.2102,"fluxSum":1.0001,"x":2.5796,"y":0.2662,"imageUrl":null,"thumbnailUrl":null,"scrapedAt":null},{"id":"glazy_53369","name":"Chun Wen Wang (ceramics monthly ) (skolens kalif og jern/benask justeret)","source":"glazy","cone":null,"coneRaw":null,"surface":"unknown","transparency":null,"atmosphere":"unknown","ingredients":[],"umf":{"Na2O":0.0889,"K2O":0.1688,"MgO":0.2001,"CaO":0.5421,"BaO":0.0002,"Al2O3":0.3028,"Fe2O3":0.2848,"SiO2":2.6315,"TiO2":0.0006,"P2O5":0.1628},"SiO2_Al2O3_ratio":8.69,"R2O_RO_ratio":0.2577,"fluxSum":1.0001,"x":2.6315,"y":0.3028,"imageUrl":null,"thumbnailUrl":null,"scrapedAt":null},{"id":"glazy_82418","name":"Cobalt Carb AE Fluxed","source":"glazy","cone":null,"coneRaw":null,"surface":"unknown","transparency":null,"atmosphere":"unknown","ingredients":[],"umf":{"Na2O":0.4271,"K2O":0.1104,"MgO":0.0066,"CaO":0.4559,"Al2O3":1.3893,"B2O3":0.3626,"Fe2O3":0.0132,"SiO2":9.2936,"TiO2":0.0123,"P2O5":0.0047,"CoO":0.776},"SiO2_Al2O3_ratio":6.69,"R2O_RO_ratio":0.5375,"fluxSum":1.0,"x":9.2936,"y":1.3893,"imageUrl":null,"thumbnailUrl":null,"scrapedAt":null},{"id":"glazy_26899","name":"Cone 6 Celadon","source":"glazy","cone":null,"coneRaw":null,"surface":"unknown","transparency":null,"atmosphere":"unknown","ingredients":[],"umf":{"Na2O":0.114,"K2O":0.1106,"MgO":0.0056,"CaO":0.7699,"Al2O3":0.3982,"B2O3":0.2072,"Fe2O3":0.0151,"SiO2":3.2666,"TiO2":0.0003,"SnO2":0.0212},"SiO2_Al2O3_ratio":8.2,"R2O_RO_ratio":0.2246,"fluxSum":1.0001,"x":3.2666,"y":0.3982,"imageUrl":null,"thumbnailUrl":null,"scrapedAt":null},{"id":"glazy_4647","name":"Copper Luster Raku Glaze","source":"glazy","cone":null,"coneRaw":null,"surface":"unknown","transparency":null,"atmosphere":"unknown","ingredients":[{"id":15119,"name":"Colemanite","percentage":82,"isAdditional":false},
