Repository: ryanlack616/stull-atlas

# stull-atlas
R.T. Stull in 1912 the Stull graph, trying to understand and improve on with new tools

File: data/glazes/glazy-processed.json (part 52 of 55)
Rust #8","source":"glazy","cone":null,"coneRaw":null,"surface":"unknown","transparency":null,"atmosphere":"unknown","ingredients":[],"umf":{"Li2O":0.2973,"Na2O":0.0859,"K2O":0.1989,"MgO":0.1332,"CaO":0.2848,"Al2O3":0.5799,"B2O3":0.0945,"Fe2O3":0.1744,"SiO2":3.7959,"TiO2":0.0044,"Cr2O3":0.0046},"SiO2_Al2O3_ratio":6.55,"R2O_RO_ratio":0.582,"fluxSum":1.0001,"x":3.7959,"y":0.5799,"imageUrl":null,"thumbnailUrl":null,"scrapedAt":null},{"id":"glazy_80229","name":"Hamada Rust #8 (1243)","source":"glazy","cone":null,"coneRaw":null,"surface":"unknown","transparency":null,"atmosphere":"unknown","ingredients":[],"umf":{"Li2O":0.2616,"Na2O":0.0878,"K2O":0.1104,"MgO":0.1472,"CaO":0.3929,"Al2O3":0.4713,"B2O3":0.2418,"Fe2O3":0.1759,"SiO2":3.2941,"Cr2O3":0.0043},"SiO2_Al2O3_ratio":6.99,"R2O_RO_ratio":0.4598,"fluxSum":0.9999,"x":3.2941,"y":0.4713,"imageUrl":null,"thumbnailUrl":null,"scrapedAt":null},{"id":"glazy_64821","name":"Hamada Rust (2/8 +0,16 B +Mg)","source":"glazy","cone":null,"coneRaw":null,"surface":"unknown","transparency":null,"atmosphere":"unknown","ingredients":[],"umf":{"Na2O":0.0838,"K2O":0.1532,"MgO":0.6349,"CaO":0.128,"Al2O3":0.588,"B2O3":0.1877,"Fe2O3":0.1786,"SiO2":3.8165,"TiO2":0.0045,"Cr2O3":0.0226},"SiO2_Al2O3_ratio":6.49,"R2O_RO_ratio":0.237,"fluxSum":0.9999,"x":3.8165,"y":0.588,"imageUrl":null,"thumbnailUrl":null,"scrapedAt":null},{"id":"glazy_64817","name":"Hamada Rust (Li 8/2)","source":"glazy","cone":null,"coneRaw":null,"surface":"unknown","transparency":null,"atmosphere":"unknown","ingredients":[],"umf":{"Li2O":0.619,"Na2O":0.0884,"K2O":0.2452,"MgO":0.0272,"CaO":0.0202,"Al2O3":0.5934,"Fe2O3":0.1904,"SiO2":3.8423,"TiO2":0.0037,"Cr2O3":0.001},"SiO2_Al2O3_ratio":6.48,"R2O_RO_ratio":0.9526,"fluxSum":1.0,"x":3.8423,"y":0.5934,"imageUrl":null,"thumbnailUrl":null,"scrapedAt":null},{"id":"glazy_63679","name":"Hamada Rust (fff)","source":"glazy","cone":null,"coneRaw":null,"surface":"unknown","transparency":null,"atmosphere":"unknown","ingredients":[],"umf":{"Na2O":0.2512,"K2O":0.2263,"CaO":0.5225,"Al2O3":0.5569,"B2O3":0.2651,"Fe2O3":0.1644,"SiO2":3.2676,"TiO2":0.0008},"SiO2_Al2O3_ratio":5.87,"R2O_RO_ratio":0.4775,"fluxSum":1.0,"x":3.2676,"y":0.5569,"imageUrl":null,"thumbnailUrl":null,"scrapedAt":null},{"id":"glazy_64822","name":"Hamada Rust (kali) flux ratio 0,8:0,2","source":"glazy","cone":null,"coneRaw":null,"surface":"unknown","transparency":null,"atmosphere":"unknown","ingredients":[],"umf":{"Li2O":0.5376,"Na2O":0.1122,"K2O":0.3061,"MgO":0.0185,"CaO":0.0257,"Al2O3":0.6029,"Fe2O3":0.1948,"SiO2":3.8745,"TiO2":0.0024,"Cr2O3":0.0007},"SiO2_Al2O3_ratio":6.43,"R2O_RO_ratio":0.9558,"fluxSum":1.0001,"x":3.8745,"y":0.6029,"imageUrl":null,"thumbnailUrl":null,"scrapedAt":null},{"id":"glazy_64589","name":"Hamada Rust (kali/ulexit)","source":"glazy","cone":null,"coneRaw":null,"surface":"unknown","transparency":null,"atmosphere":"unknown","ingredients":[],"umf":{"Na2O":0.1649,"K2O":0.3594,"MgO":0.0491,"CaO":0.4266,"Al2O3":0.5952,"B2O3":0.1936,"Fe2O3":0.1893,"SiO2":3.8623,"TiO2":0.001,"Cr2O3":0.0012},"SiO2_Al2O3_ratio":6.49,"R2O_RO_ratio":0.5243,"fluxSum":1.0,"x":3.8623,"y":0.5952,"imageUrl":null,"thumbnailUrl":null,"scrapedAt":null},{"id":"glazy_64758","name":"Hamada Rust (kali/ulexit) flux ratio 0,2:0,8","source":"glazy","cone":null,"coneRaw":null,"surface":"unknown","transparency":null,"atmosphere":"unknown","ingredients":[],"umf":{"Na2O":0.0645,"K2O":0.1529,"MgO":0.0184,"CaO":0.7642,"Al2O3":0.5356,"B2O3":0.0722,"Fe2O3":0.0706,"SiO2":3.4744,"TiO2":0.005,"Cr2O3":0.0004},"SiO2_Al2O3_ratio":6.49,"R2O_RO_ratio":0.2174,"fluxSum":1.0,"x":3.4744,"y":0.5356,"imageUrl":null,"thumbnailUrl":null,"scrapedAt":null},{"id":"glazy_64757","name":"Hamada Rust (kali/ulexit) flux ratio 0,8:0,2","source":"glazy","cone":null,"coneRaw":null,"surface":"unknown","transparency":null,"atmosphere":"unknown","ingredients":[],"umf":{"Li2O":0.5649,"Na2O":0.0994,"K2O":0.2247,"MgO":0.0291,"CaO":0.0819,"Al2O3":0.5562,"B2O3":0.1145,"Fe2O3":0.112,"SiO2":3.6115,"TiO2":0.0036,"Cr2O3":0.0007},"SiO2_Al2O3_ratio":6.49,"R2O_RO_ratio":0.889,"fluxSum":1.0,"x":3.6115,"y":0.5562,"imageUrl":null,"thumbnailUrl":null,"scrapedAt":null},{"id":"glazy_64585","name":"Hamada Rust (neph sye/ulexit)","source":"glazy","cone":null,"coneRaw":null,"surface":"unknown","transparency":null,"atmosphere":"unknown","ingredients":[],"umf":{"Na2O":0.4012,"K2O":0.1178,"MgO":0.0194,"CaO":0.4616,"Al2O3":0.5907,"B2O3":0.2019,"Fe2O3":0.1784,"SiO2":3.8157,"TiO2":0.0012},"SiO2_Al2O3_ratio":6.46,"R2O_RO_ratio":0.519,"fluxSum":1.0,"x":3.8157,"y":0.5907,"imageUrl":null,"thumbnailUrl":null,"scrapedAt":null},{"id":"glazy_143216","name":"Harris red A","source":"glazy","cone":null,"coneRaw":null,"surface":"unknown","transparency":null,"atmosphere":"unknown","ingredients":[],"umf":{"Na2O":0.0853,"K2O":0.2156,"MgO":0.0079,"CaO":0.6283,"ZnO":0.063,"Al2O3":0.5021,"Fe2O3":0.0035,"SiO2":2.7964,"TiO2":0.0026,"SnO2":0.0213,"P2O5":0.001,"CuO":0.0104},"SiO2_Al2O3_ratio":5.57,"R2O_RO_ratio":0.3009,"fluxSum":1.0001,"x":2.7964,"y":0.5021,"imageUrl":null,"thumbnailUrl":null,"scrapedAt":null},{"id":"glazy_143219","name":"Harris red B","source":"glazy","cone":null,"coneRaw":null,"surface":"unknown","transparency":null,"atmosphere":"unknown","ingredients":[],"umf":{"Na2O":0.0854,"K2O":0.216,"MgO":0.0079,"CaO":0.6293,"ZnO":0.0614,"Al2O3":0.5035,"Fe2O3":0.0035,"SiO2":3.8141,"TiO2":0.0026,"SnO2":0.0255,"P2O5":0.001,"CuO":0.0124},"SiO2_Al2O3_ratio":7.58,"R2O_RO_ratio":0.3014,"fluxSum":1.0,"x":3.8141,"y":0.5035,"imageUrl":null,"thumbnailUrl":null,"scrapedAt":null},{"id":"glazy_143215","name":"Harris red C","source":"glazy","cone":null,"coneRaw":null,"surface":"unknown","transparency":null,"atmosphere":"unknown","ingredients":[],"umf":{"Na2O":0.0882,"K2O":0.2127,"MgO":0.0108,"CaO":0.628,"ZnO":0.0604,"Al2O3":0.3148,"Fe2O3":0.0028,"SiO2":2.7895,"SnO2":0.0192,"CuO":0.0094},"SiO2_Al2O3_ratio":8.86,"R2O_RO_ratio":0.3009,"fluxSum":1.0001,"x":2.7895,"y":0.3148,"imageUrl":null,"thumbnailUrl":null,"scrapedAt":null},{"id":"glazy_143218","name":"Harris red D","source":"glazy","cone":null,"coneRaw":null,"surface":"unknown","transparency":null,"atmosphere":"unknown","ingredients":[],"umf":{"Na2O":0.0888,"K2O":0.2124,"MgO":0.0116,"CaO":0.6275,"ZnO":0.0597,"Al2O3":0.3175,"Fe2O3":0.0032,"SiO2":3.8101,"SnO2":0.023,"CuO":0.0112},"SiO2_Al2O3_ratio":12.0,"R2O_RO_ratio":0.3012,"fluxSum":1.0,"x":3.8101,"y":0.3175,"imageUrl":null,"thumbnailUrl":null,"scrapedAt":null},{"id":"glazy_31369","name":"Hopper Reticulated Glaze (EU minus frit)","source":"glazy","cone":null,"coneRaw":null,"surface":"unknown","transparency":null,"atmosphere":"unknown","ingredients":[],"umf":{"Na2O":0.1307,"K2O":0.0025,"MgO":0.6725,"CaO":0.0771,"ZnO":0.1172,"Al2O3":0.2181,"B2O3":0.0749,"Fe2O3":0.0001,"SiO2":1.1411},"SiO2_Al2O3_ratio":5.23,"R2O_RO_ratio":0.1332,"fluxSum":1.0,"x":1.1411,"y":0.2181,"imageUrl":null,"thumbnailUrl":null,"scrapedAt":null},{"id":"glazy_108230","name":"How about copper with magnesium?","source":"glazy","cone":null,"coneRaw":null,"surface":"unknown","transparency":null,"atmosphere":"unknown","ingredients":[],"umf":{"MgO":1.0,"Al2O3":0.3847,"SiO2":3.4849,"CuO":0.4387},"SiO2_Al2O3_ratio":9.06,"R2O_RO_ratio":0.0,"fluxSum":1.0,"x":3.4849,"y":0.3847,"imageUrl":null,"thumbnailUrl":null,"scrapedAt":null},{"id":"glazy_108068","name":"How much is too much copper?","source":"glazy","cone":null,"coneRaw":null,"surface":"unknown","transparency":null,"atmosphere":"unknown","ingredients":[],"umf":{"SrO":1.0,"Al2O3":0.5613,"SiO2":4.1911,"CuO":0.4267},"SiO2_Al2O3_ratio":7.47,"R2O_RO_ratio":0.0,"fluxSum":1.0,"x":4.1911,"y":0.5613,"imageUrl":null,"thumbnailUrl":null,"scrapedAt":null},{"id":"glazy_26132","name":"I Don't Know","source":"glazy","cone":null,"coneRaw":null,"surface":"matte","transparency":null,"atmosphere":"unknown","ingredients":[],"umf":{"Li2O":0.2782,"Na2O":0.0971,"K2O":0.0299,"MgO":0.0023,"CaO":0.5925,"Al2O3":0.3419,"Fe2O3":0.0607,"SiO2":1.7922,"CuO":0.0489},"SiO2_Al2O3_ratio":5.24,"R2O_RO_ratio":0.4052,"fluxSum":1.0,"x":1.7922,"y":0.3419,"imageUrl":null,"thumbnailUrl":null,"scrapedAt":null},{"id":"glazy_26131","name":"I'm Not Picky","source":"glazy","cone":null,"coneRaw":null,"surface":"matte","transparency":null,"atmosphere":"unknown","ingredients":[],"umf":{"Li2O":0.2769,"Na2O":0.0984,"K2O":0.0302,"MgO":0.004,"CaO":0.5905,"Al2O3":0.3473,"Fe2O3":0.0164,"SiO2":1.8189,"CuO":0.0487},"SiO2_Al2O3_ratio":5.24,"R2O_RO_ratio":0.4055,"fluxSum":1.0,"x":1.8189,"y":0.3473,"imageUrl":null,"thumbnailUrl":null,"scrapedAt":null},{"id":"glazy_51124","name":"Ian's Amber ash 2 (test)","source":"glazy","cone":null,"coneRaw":null,"surface":"unknown","transparency":null,"atmosphere":"unknown","ingredients":[],"umf":{"Na2O":0.114,"K2O":0.2439,"MgO":0.1483,"CaO":0.4938,"Al2O3":0.3313,"Fe2O3":0.155,"SiO2":1.9331,"TiO2":0.0131,"P2O5":0.0816},"SiO2_Al2O3_ratio":5.83,"R2O_RO_ratio":0.3579,"fluxSum":1.0,"x":1.9331,"y":0.3313,"imageUrl":null,"thumbnailUrl":null,"scrapedAt":null},{"id":"glazy_49843","name":"Ido","source":"glazy","cone":null,"coneRaw":null,"surface":"unknown","transparency":null,"atmosphere":"unknown","ingredients":[],"umf":{"Li2O":0.0347,"Na2O":0.1562,"K2O":0.0536,"MgO":0.2055,"CaO":0.5499,"Al2O3":0.148,"B2O3":0.1602,"Fe2O3":0.0016,"SiO2":2.4233,"TiO2":0.0014,"SnO2":0.0845},"SiO2_Al2O3_ratio":16.37,"R2O_RO_ratio":0.2445,"fluxSum":0.9999,"x":2.4233,"y":0.148,"imageUrl":null,"thumbnailUrl":null,"scrapedAt":null},{"id":"glazy_50067","name":"Ido (Frit 3134)","source":"glazy","cone":null,"coneRaw":null,"surface":"unknown","transparency":null,"atmosphere":"unknown","ingredients":[],"umf":{"Li2O":0.0338,"Na2O":0.1543,"K2O":0.055,"MgO":0.1805,"CaO":0.5764,"Al2O3":0.1559,"B2O3":0.1623,"Fe2O3":0.0016,"SiO2":2.4015,"TiO2":0.0014,"SnO2":0.0823},"SiO2_Al2O3_ratio":15.4,"R2O_RO_ratio":0.2431,"fluxSum":1.0,"x":2.4015,"y":0.1559,"imageUrl":null,"thumbnailUrl":null,"scrapedAt":null},{"id":"glazy_50532","name":"Ido (Frit 3134, v3)","source":"glazy","cone":null,"coneRaw":null,"surface":"unknown","transparency":null,"atmosphere":"unknown","ingredients":[],"umf":{"Li2O":0.0348,"Na2O":0.1254,"K2O":0.0565,"MgO":0.2056,"CaO":0.5778,"Al2O3":0.1523,"B2O3":0.1085,"Fe2O3":0.0016,"SiO2":2.4379,"TiO2":0.0013,"SnO2":0.1015},"SiO2_Al2O3_ratio":16.01,"R2O_RO_ratio":0.2167,"fluxSum":1.0001,"x":2.4379,"y":0.1523,"imageUrl":null,"thumbnailUrl":null,"scrapedAt":null},{"id":"glazy_50536","name":"Ido (Frit 3134, v4)","source":"glazy","cone":null,"coneRaw":null,"surface":"unknown","transparency":null,"atmosphere":"unknown","ingredients":[],"umf":{"Li2O":0.0351,"Na2O":0.1014,"K2O":0.0571,"MgO":0.2282,"CaO":0.5781,"Al2O3":0.1509,"B2O3":0.059,"Fe2O3":0.0016,"SiO2":2.482,"TiO2":0.0013,"SnO2":0.1197},"SiO2_Al2O3_ratio":16.45,"R2O_RO_ratio":0.1936,"fluxSum":0.9999,"x":2.482,"y":0.1509,"imageUrl":null,"thumbnailUrl":null,"scrapedAt":null},{"id":"glazy_54432","name":"Inn-Transit - Dec 07, 2019","source":"glazy","cone":null,"coneRaw":null,"surface":"unknown","transparency":null,"atmosphere":"unknown","ingredients":[],"umf":{"Na2O":0.3142,"K2O":0.0302,"MgO":0.2734,"CaO":0.3822,"Al2O3":0.5462,"B2O3":0.6285,"Fe2O3":0.0039,"SiO2":4.3037,"TiO2":0.0039,"P2O5":0.0015},"SiO2_Al2O3_ratio":7.88,"R2O_RO_ratio":0.3444,"fluxSum":1.0,"x":4.3037,"y":0.5462,"imageUrl":null,"thumbnailUrl":null,"scrapedAt":null},{"id":"glazy_66563","name":"Iron Rain","source":"glazy","cone":null,"coneRaw":null,"surface":"unknown","transparency":null,"atmosphere":"unknown","ingredients":[],"umf":{"Li2O":0.1234,"Na2O":0.4537,"K2O":0.0412,"MgO":0.0325,"CaO":0.2125,"ZnO":0.1368,"Al2O3":0.2036,"B2O3":0.2471,"Fe2O3":0.9797,"SiO2":3.8172},"SiO2_Al2O3_ratio":18.75,"R2O_RO_ratio":0.6182,"fluxSum":1.0001,"x":3.8172,"y":0.2036,"imageUrl":null,"thumbnailUrl":null,"scrapedAt":null},{"id":"glazy_108067","name":"Is this too much copper?","source":"glazy","cone":null,"coneRaw":null,"surface":"unknown","transparency":null,"atmosphere":"unknown","ingredients":[],"umf":{"CaO":1.0,"Al2O3":0.3801,"SiO2":2.5411,"CuO":0.4334},"SiO2_Al2O3_ratio":6.69,"R2O_RO_ratio":0.0,"fluxSum":1.0,"x":2.5411,"y":0.3801,"imageUrl":null,"thumbnailUrl":null,"scrapedAt":null},{"id":"glazy_125383","name":"J33","source":"glazy","cone":null,"coneRaw":null,"surface":"unknown","transparency":"opaque","atmosphere":"oxidation","ingredients":[{"id":123382,"name":"Kali Veldspaat","percentage":30,"isAdditional":false},{"id":15457,"name":"Whiting","percentage":19.5,"isAdditional":false},{"id":15137,"name":"EP Kaolin","percentage":16,"isAdditional":false},{"id":123386,"name":"Natron Veldspaat","percentage":12,"isAdditional":false},{"id":15400,"name":"Silica","percentage":11,"isAdditional":false},{"id":15467,"name":"Zinc Oxide","percentage":9,"isAdditional":false},{"id":15433,"name":"Talc","percentage":3,"isAdditional":false},{"id":15393,"name":"Rutile","percentage":6,"isAdditional":true},{"id":15072,"name":"Bentonite","percentage":2,"isAdditional":true}],"umf":{"Na2O":0.0586,"K2O":0.133,"MgO":0.0613,"CaO":0.4777,"ZnO":0.2695,"Al2O3":0.3393,"Fe2O3":0.012,"SiO2":1.9892,"TiO2":0.1667,"P2O5":0.0007},"SiO2_Al2O3_ratio":5.86,"R2O_RO_ratio":0.1916,"fluxSum":1.0001,"x":1.9892,"y":0.3393,"imageUrl":null,"thumbnailUrl":null,"scrapedAt":null},{"id":"glazy_37741","name":"JP VanillaCream","source":"glazy","cone":null,"coneRaw":null,"surface":"unknown","transparency":null,"atmosphere":"unknown","ingredients":[],"umf":{"Na2O":0.1,"K2O":0.1003,"MgO":0.024,"CaO":0.7543,"SrO":0.0214,"Al2O3":0.3841,"B2O3":0.1207,"Fe2O3":0.0048,"SiO2":2.8067,"TiO2":0.5178,"P2O5":0.001},"SiO2_Al2O3_ratio":7.31,"R2O_RO_ratio":0.2003,"fluxSum":1.0,"x":2.8067,"y":0.3841,"imageUrl":null,"thumbnailUrl":null,"scrapedAt":null},{"id":"glazy_31575","name":"JPT LV3","source":"glazy","cone":null,"coneRaw":null,"surface":"unknown","transparency":null,"atmosphere":"unknown","ingredients":[],"umf":{"Na2O":0.1665,"K2O":0.0465,"MgO":0.0072,"CaO":0.7798,"Al2O3":0.7301,"B2O3":0.1458,"Fe2O3":0.2392,"SiO2":3.66,"TiO2":0.0071,"P2O5":0.094},"SiO2_Al2O3_ratio":5.01,"R2O_RO_ratio":0.213,"fluxSum":1.0,"x":3.66,"y":0.7301,"imageUrl":null,"thumbnailUrl":null,"scrapedAt":null},{"id":"glazy_35658","name":"Jackie's 4321","source":"glazy","cone":null,"coneRaw":null,"surface":"unknown","transparency":null,"atmosphere":"unknown","ingredients":[],"umf":{"Li2O":0.2291,"Na2O":0.0904,"K2O":0.0616,"MgO":0.0573,"CaO":0.5616,"Al2O3":0.2187,"B2O3":0.2458,"Fe2O3":0.0037,"SiO2":3.2562,"TiO2":0.002,"P2O5":0.0019},"SiO2_Al2O3_ratio":14.89,"R2O_RO_ratio":0.3811,"fluxSum":1.0,"x":3.2562,"y":0.2187,"imageUrl":null,"thumbnailUrl":null,"scrapedAt":null},{"id":"glazy_29080","name":"Janet's Blue Celadon","source":"glazy","cone":null,"coneRaw":null,"surface":"unknown","transparency":null,"atmosphere":"reduction","ingredients":[{"id":15470,"name":"Minspar 200","percentage":43.89,"isAdditional":false},{"id":15400,"name":"Silica","percentage":22.41,"isAdditional":false},{"id":15457,"name":"Whiting","percentage":12.08,"isAdditional":false},{"id":15137,"name":"EP Kaolin","percentage":10.38,"isAdditional":false},{"id":15431,"name":"Strontium Carbonate","percentage":8.3,"isAdditional":false},{"id":15433,"name":"Talc","percentage":2.91,"isAdditional":false},{"id":15114,"name":"Cobalt Carbonate","percentage":0.041,"isAdditional":false}],"umf":{"Na2O":0.171,"K2O":0.0794,"MgO":0.0832,"CaO":0.4699,"SrO":0.1965,"Al2O3":0.4274,"Fe2O3":0.0021,"SiO2":3.3899,"TiO2":0.0017,"P2O5":0.0007,"CoO":0.0012},"SiO2_Al2O3_ratio":7.93,"R2O_RO_ratio":0.2504,"fluxSum":1.0,"x":3.3899,"y":0.4274,"imageUrl":null,"thumbnailUrl":null,"scrapedAt":null},{"id":"glazy_31584","name":"Jen's Juicy Fruit Variation Base (uden lith carb)","source":"glazy","cone":null,"coneRaw":null,"surface":"unknown","transparency":null,"atmosphere":"unknown","ingredients":[],"umf":{"Li2O":0.2368,"Na2O":0.3963,"K2O":0.0317,"MgO":0.003,"CaO":0.2516,"BaO":0.0805,"Al2O3":0.3903,"B2O3":0.0832,"Fe2O3":0.001,"SiO2":1.8343,"TiO2":0.1338},"SiO2_Al2O3_ratio":4.7,"R2O_RO_ratio":0.6649,"fluxSum":0.9999,"x":1.8343,"y":0.3903,"imageUrl":null,"thumbnailUrl":null,"scrapedAt":null},{"id":"glazy_65292","name":"Jern som flux NaKFeRO!","source":"glazy","cone":null,"coneRaw":null,"surface":"unknown","transparency":null,"atmosphere":"unknown","ingredients":[],"umf":{"Na2O":0.2624,"K2O":0.6554,"MgO":0.0196,"CaO":0.0627,"Al2O3":1.0359,"Fe2O3":2.0536,"SiO2":7.2913},"SiO2_Al2O3_ratio":7.04,"R2O_RO_ratio":0.9177,"fluxSum":1.0001,"x":7.2913,"y":1.0359,"imageUrl":null,"thumbnailUrl":null,"scrapedAt":null},{"id":"glazy_66307","name":"John Britt Faux shino","source":"glazy","cone":null,"coneRaw":null,"surface":"unknown","transparency":null,"atmosphere":"unknown","ingredients":[],"umf":{"Li2O":0.1428,"Na2O":0.0877,"K2O":0.002,"MgO":0.2909,"CaO":0.4766,"Al2O3":0.3488,"B2O3":0.1744,"Fe2O3":0.0342,"SiO2":2.2684,"TiO2":0.1359,"P2O5":0.001},"SiO2_Al2O3_ratio":6.5,"R2O_RO_ratio":0.2325,"fluxSum":1.0,"x":2.2684,"y":0.3488,"imageUrl":null,"thumbnailUrl":null,"scrapedAt":null},{"id":"glazy_65839","name":"John Britt Faux shino flux 0.3/0.7 + mere Al/Si","source":"glazy","cone":null,"coneRaw":null,"surface":"unknown","transparency":null,"atmosphere":"unknown","ingredients":[],"umf":{"Li2O":0.235,"Na2O":0.0432,"K2O":0.0383,"MgO":0.2875,"CaO":0.396,"Al2O3":0.6644,"B2O3":0.254,"Fe2O3":0.053,"SiO2":3.7165,"TiO2":0.1986},"SiO2_Al2O3_ratio":5.59,"R2O_RO_ratio":0.3165,"fluxSum":1.0,"x":3.7165,"y":0.6644,"imageUrl":null,"thumbnailUrl":null,"scrapedAt":null},{"id":"glazy_65838","name":"John Britt Faux shino m. egne materialer","source":"glazy","cone":null,"coneRaw":null,"surface":"unknown","transparency":null,"atmosphere":"unknown","ingredients":[],"umf":{"Li2O":0.1425,"Na2O":0.0646,"K2O":0.0235,"MgO":0.2948,"CaO":0.4747,"Al2O3":0.3341,"B2O3":0.1773,"Fe2O3":0.0345,"SiO2":2.2677,"TiO2":0.1368},"SiO2_Al2O3_ratio":6.79,"R2O_RO_ratio":0.2306,"fluxSum":1.0001,"x":2.2677,"y":0.3341,"imageUrl":null,"thumbnailUrl":null,"scrapedAt":null},{"id":"glazy_100358","name":"John Frantz Clear Gloss","source":"glazy","cone":null,"coneRaw":null,"surface":"unknown","transparency":null,"atmosphere":"unknown","ingredients":[],"umf":{"Na2O":0.1918,"K2O":0.0167,"MgO":0.1023,"CaO":0.6893,"Al2O3":0.4739,"B2O3":0.6698,"Fe2O3":0.0074,"SiO2":3.0267,"TiO2":0.006,"P2O5":0.0026},"SiO2_Al2O3_ratio":6.39,"R2O_RO_ratio":0.2085,"fluxSum":1.0001,"x":3.0267,"y":0.4739,"imageUrl":null,"thumbnailUrl":null,"scrapedAt":null},{"id":"glazy_139496","name":"John Posts soft fat white 335","source":"glazy","cone":null,"coneRaw":null,"surface":"unknown","transparency":null,"atmosphere":"unknown","ingredients":[],"umf":{"Na2O":0.2323,"K2O":0.064,"MgO":0.3593,"CaO":0.3444,"Al2O3":0.4374,"B2O3":0.0792,"Fe2O3":0.0043,"SiO2":4.0502,"TiO2":0.0018,"P2O5":0.0007},"SiO2_Al2O3_ratio":9.26,"R2O_RO_ratio":0.2963,"fluxSum":1.0,"x":4.0502,"y":0.4374,"imageUrl":null,"thumbnailUrl":null,"scrapedAt":null},{"id":"glazy_119783","name":"John's jade  test","source":"glazy","cone":null,"coneRaw":null,"surface":"unknown","transparency":null,"atmosphere":"unknown","ingredients":[],"umf":{"Li2O":0.0507,"Na2O":0.2391,"K2O":0.0105,"MgO":0.0207,"CaO":0.0777,"SrO":0.3374,"ZnO":0.2638,"Al2O3":0.3107,"B2O3":0.0694,"Fe2O3":0.0022,"SiO2":2.4363,"TiO2":0.1134,"P2O5":0.0001,"CuO":0.0927},"SiO2_Al2O3_ratio":7.84,"R2O_RO_ratio":0.3003,"fluxSum":0.9999,"x":2.4363,"y":0.3107,"imageUrl":null,"thumbnailUrl":null,"scrapedAt":null},{"id":"glazy_119782","name":"John's jade original","source":"glazy","cone":null,"coneRaw":null,"surface":"unknown","transparency":null,"atmosphere":"unknown","ingredients":[],"umf":{"Li2O":0.2068,"Na2O":0.1551,"K2O":0.0731,"MgO":0.0309,"CaO":0.1423,"SrO":0.2055,"ZnO":0.1864,"Al2O3":0.3477,"B2O3":0.1168,"Fe2O3":0.0028,"SiO2":2.723,"TiO2":0.1151,"P2O5":0.0002,"CuO":0.0982},"SiO2_Al2O3_ratio":7.83,"R2O_RO_ratio":0.435,"fluxSum":1.0001,"x":2.723,"y":0.3477,"imageUrl":null,"thumbnailUrl":null,"scrapedAt":null},{"id":"glazy_34788","name":"John\u2019s Adventure","source":"glazy","cone":null,"coneRaw":null,"surface":"unknown","transparency":null,"atmosphere":"unknown","ingredients":[],"umf":{"Li2O":0.3039,"Na2O":0.4454,"K2O":0.0456,"MgO":0.002,"CaO":0.203,"Al2O3":0.0734,"B2O3":0.0684,"Fe2O3":0.8086,"SiO2":2.1342},"SiO2_Al2O3_ratio":29.08,"R2O_RO_ratio":0.795,"fluxSum":0.9999,"x":2.1342,"y":0.0734,"imageUrl":null,"thumbnailUrl":null,"scrapedAt":null},{"id":"glazy_105253","name":"Justin's Shino","source":"glazy","cone":null,"coneRaw":null,"surface":"unknown","transparency":null,"atmosphere":"unknown","ingredients":[],"umf":{"Li2O":0.162,"Na2O":0.6747,"K2O":0.1245,"MgO":0.0067,"CaO":0.0321,"Al2O3":0.9329,"Fe2O3":0.0023,"SiO2":4.1397,"TiO2":0.0007,"P2O5":0.0003},"SiO2_Al2O3_ratio":4.44,"R2O_RO_ratio":0.9612,"fluxSum":1.0,"x":4.1397,"y":0.9329,"imageUrl":null,"thumbnailUrl":null,"scrapedAt":null},{"id":"glazy_118234","name":"KADO chrome pink (justeret til .3/.7 ved 6,5%Sn)","source":"glazy","cone":null,"coneRaw":null,"surface":"unknown","transparency":null,"atmosphere":"unknown","ingredients":[],"umf":{"Li2O":0.0284,"Na2O":0.0439,"K2O":0.1207,"CaO":0.6281,"BaO":0.1789,"Al2O3":0.2928,"Fe2O3":0.0005,"SiO2":3.0383,"TiO2":0.0014,"SnO2":0.1523,"Cr2O3":0.0023},"SiO2_Al2O3_ratio":10.38,"R2O_RO_ratio":0.193,"fluxSum":1.0,"x":3.0383,"y":0.2928,"imageUrl":null,"thumbnailUrl":null,"scrapedAt":null},{"id":"glazy_5446","name":"KATZ 111/PM-5 Eggshel Blend3","source":"glazy","cone":null,"coneRaw":null,"surface":"matte","transparency":null,"atmosphere":"reduction","ingredients":[{"id":15288,"name":"Kaolin","percentage":29.17,"isAdditional":false},{"id":15657,"name":"Custer Feldspar (1989)","percentage":26.97,"isAdditional":false},{"id":15457,"name":"Whiting","percentage":18.18,"isAdditional":false},{"id":15400,"name":"Silica","percentage":16.68,"isAdditional":false},{"id":15135,"name":"Dolomite","percentage":8.99,"isAdditional":false},{"id":15393,"name":"Rutile","percentage":1,"isAdditional":true},{"id":15108,"name":"Chrome Oxide","percentage":0.3,"isAdditional":true},{"id":15114,"name":"Cobalt Carbonate","percentage":0.3,"isAdditional":true}],"umf":{"Na2O":0.0406,"K2O":0.0916,"MgO":0.1509,"CaO":0.7169,"Al2O3":0.4972,"Fe2O3":0.0019,"SiO2":2.5175,"TiO2":0.0348,"CoO":0.0078,"Cr2O3":0.0061},"SiO2_Al2O3_ratio":5.06,"R2O_RO_ratio":0.1322,"fluxSum":1.0,"x":2.5175,"y":0.4972,"imageUrl":null,"thumbnailUrl":null,"scrapedAt":null},{"id":"glazy_145304","name":"KSU Shop Blue green base - Assignment 1","source":"glazy","cone":null,"coneRaw":null,"surface":"unknown","transparency":null,"atmosphere":"unknown","ingredients":[],"umf":{"Na2O":0.2238,"K2O":0.0653,"MgO":0.0766,"CaO":0.6343,"Al2O3":0.3591,"B2O3":0.1364,"Fe2O3":0.0016,"SiO2":3.1863,"TiO2":0.0011,"P2O5":0.0004},"SiO2_Al2O3_ratio":8.87,"R2O_RO_ratio":0.2891,"fluxSum":1.0,"x":3.1863,"y":0.3591,"imageUrl":null,"thumbnailUrl":null,"scrapedAt":null},{"id":"glazy_145305","name":"KSU Shop Glossy Clear with BG Colorants - Assignment 1","source":"glazy","cone":null,"coneRaw":null,"surface":"unknown","transparency":null,"atmosphere":"unknown","ingredients":[],"umf":{"Na2O":0.1207,"K2O":0.0712,"MgO":0.1379,"CaO":0.5659,"ZnO":0.1043,"Al2O3":0.3157,"B2O3":0.1853,"Fe2O3":0.003,"SiO2":2.9315,"TiO2":0.0027,"SnO2":0.0376,"P2O5":0.001,"CuO":0.0356},"SiO2_Al2O3_ratio":9.29,"R2O_RO_ratio":0.1919,"fluxSum":1.0,"x":2.9315,"y":0.3157,"imageUrl":null,"thumbnailUrl":null,"scrapedAt":null},{"id":"glazy_63775","name":"Katz Crawl (>magnesite)","source":"glazy","cone":null,"coneRaw":null,"surface":"unknown","transparency":null,"atmosphere":"unknown","ingredients":[],"umf":{"Na2O":0.2259,"K2O":0.0819,"MgO":0.683,"CaO":0.0093,"Al2O3":0.5286,"Fe2O3":0.0007,"SiO2":1.9717,"TiO2":0.0033},"SiO2_Al2O3_ratio":3.73,"R2O_RO_ratio":0.3078,"fluxSum":1.0001,"x":1.9717,"y":0.5286,"imageUrl":null,"thumbnailUrl":null,"scrapedAt":null},{"id":"glazy_111496","name":"Katz-Burke Matte (EU) Cone 6 ( 14% zirkonsilikat)","source":"glazy","cone":null,"coneRaw":null,"surface":"unknown","transparency":null,"atmosphere":"unknown","ingredients":[],"umf":{"Na2O":0.1629,"K2O":0.065,"MgO":0.014,"CaO":0.758,"Al2O3":0.582,"B2O3":0.15,"Fe2O3":0.0004,"SiO2":2.7124,"TiO2":0.0059,"ZrO2":0.2919},"SiO2_Al2O3_ratio":4.66,"R2O_RO_ratio":0.2279,"fluxSum":0.9999,"x":2.7124,"y":0.582,"imageUrl":null,"thumbnailUrl":null,"scrapedAt":null},{"id":"glazy_26062","name":"Koryo Celadon Biax BR","source":"glazy","cone":null,"coneRaw":null,"surface":"unknown","transparency":null,"atmosphere":"unknown","ingredients":[],"umf":{"Na2O":0.041,"K2O":0.1076,"MgO":0.2017,"CaO":0.6497,"Al2O3":0.2372,"Fe2O3":0.0175,"SiO2":2.4923,"TiO2":0.0001,"P2O5":0.012},"SiO2_Al2O3_ratio":10.51,"R2O_RO_ratio":0.1486,"fluxSum":1.0,"x":2.4923,"y":0.2372,"imageUrl":null,"thumbnailUrl":null,"scrapedAt":null},{"id":"glazy_26063","name":"Koryo Celadon Biax TL","source":"glazy","cone":null,"coneRaw":null,"surface":"unknown","transparency":null,"atmosphere":"unknown","ingredients":[],"umf":{"Na2O":0.0411,"K2O":0.117,"MgO":0.2024,"CaO":0.6396,"Al2O3":0.4407,"Fe2O3":0.0214,"SiO2":2.4243,"TiO2":0.0003,"P2O5":0.013},"SiO2_Al2O3_ratio":5.5,"R2O_RO_ratio":0.1581,"fluxSum":1.0001,"x":2.4243,"y":0.4407,"imageUrl":null,"thumbnailUrl":null,"scrapedAt":null},{"id":"glazy_26066","name":"Koryo Celadon Biax TR","source":"glazy","cone":null,"coneRaw":null,"surface":"unknown","transparency":null,"atmosphere":"unknown","ingredients":[],"umf":{"Na2O":0.0407,"K2O":0.1102,"MgO":0.2007,"CaO":0.6485,"Al2O3":0.3121,"Fe2O3":0.0218,"SiO2":3.2784,"TiO2":0.0002,"P2O5":0.0145},"SiO2_Al2O3_ratio":10.5,"R2O_RO_ratio":0.1509,"fluxSum":1.0001,"x":3.2784,"y":0.3121,"imageUrl":null,"thumbnailUrl":null,"scrapedAt":null},{"id":"glazy_139495","name":"Kratz-Burke Matte","source":"glazy","cone":null,"coneRaw":null,"surface":"unknown","transparency":null,"atmosphere":"unknown","ingredients":[],"umf":{"Na2O":0.1579,"K2O":0.0413,"MgO":0.005,"CaO":0.7958,"Al2O3":0.6738,"B2O3":0.0965,"Fe2O3":0.0066,"SiO2":3.0142,"TiO2":0.0061,"P2O5":0.0024},"SiO2_Al2O3_ratio":4.47,"R2O_RO_ratio":0.1992,"fluxSum":1.0,"x":3.0142,"y":0.6738,"imageUrl":null,"thumbnailUrl":null,"scrapedAt":null},{"id":"glazy_30588","name":"Laura's Base Satin modified","source":"glazy","cone":null,"coneRaw":null,"surface":"unknown","transparency":null,"atmosphere":"unknown","ingredients":[],"umf":{"Li2O":0.1696,"Na2O":0.034,"K2O":0.0665,"MgO":0.0036,"CaO":0.7261,"Al2O3":0.391,"Fe2O3":0.0033,"SiO2":3.0715,"TiO2":0.0015,"P2O5":0.0013,"MnO":0.0002},"SiO2_Al2O3_ratio":7.86,"R2O_RO_ratio":0.2702,"fluxSum":0.9998,"x":3.0715,"y":0.391,"imageUrl":null,"thumbnailUrl":null,"scrapedAt":null},{"id":"glazy_57683","name":"Leach Whitey","source":"glazy","cone":null,"coneRaw":null,"surface":"unknown","transparency":null,"atmosphere":"unknown","ingredients":[],"umf":{"Na2O":0.0739,"K2O":0.1632,"MgO":0.3529,"CaO":0.41,"Al2O3":0.5601,"Fe2O3":0.005,"SiO2":5.4853,"TiO2":0.004,"P2O5":0.0015},"SiO2_Al2O3_ratio":9.79,"R2O_RO_ratio":0.2371,"fluxSum":1.0,"x":5.4853,"y":0.5601,"imageUrl":null,"thumbnailUrl":null,"scrapedAt":null},{"id":"glazy_2942","name":"Lichen Glaze Thomas' (variation)","source":"glazy","cone":null,"coneRaw":null,"surface":"unknown","transparency":"opaque","atmosphere":"unknown","ingredients":[],"umf":{"Na2O":0.0527,"K2O":0.0122,"MgO":0.6242,"CaO":0.2727,"ZnO":0.0383,"Al2O3":0.0841,"B2O3":0.2998,"Fe2O3":0.0032,"SiO2":0.5086,"TiO2":0.0019,"P2O5":0.0008},"SiO2_Al2O3_ratio":6.05,"R2O_RO_ratio":0.0649,"fluxSum":1.0001,"x":0.5086,"y":0.0841,"imageUrl":null,"thumbnailUrl":null,"scrapedAt":null},{"id":"glazy_2941","name":"Lichen Thomas' Glaze (variation)","source":"glazy","cone":null,"coneRaw":null,"surface":"unknown","transparency":"opaque","atmosphere":"unknown","ingredients":[],"umf":{"Na2O":0.0527,"K2O":0.0121,"MgO":0.6237,"CaO":0.2725,"ZnO":0.039,"Al2O3":0.0841,"B2O3":0.2996,"Fe2O3":0.0032,"SiO2":0.5083,"TiO2":0.0019,"P2O5":0.0008},"SiO2_Al2O3_ratio":6.04,"R2O_RO_ratio":0.0648,"fluxSum":1.0,"x":0.5083,"y":0.0841,"imageUrl":null,"thumbnailUrl":null,"scrapedAt":null},{"id":"glazy_90986","name":"Linderman Fake Ash v2 (BASE)","source":"glazy","cone":null,"coneRaw":null,"surface":"unknown","transparency":null,"atmosphere":"unknown","ingredients":[],"umf":{"Na2O":0.0177,"K2O":0.0372,"MgO":0.1057,"CaO":0.7402,"SrO":0.0992,"Al2O3":0.1456,"Fe2O3":0.0026,"SiO2":1.3988,"TiO2":0.0047},"SiO2_Al2O3_ratio":9.61,"R2O_RO_ratio":0.0549,"fluxSum":1.0,"x":1.3988,"y":0.1456,"imageUrl":null,"thumbnailUrl":null,"scrapedAt":null},{"id":"glazy_12285","name":"Lisa Orr's Base Cone--04 Glaze","source":"glazy","cone":null,"coneRaw":null,"surface":"unknown","transparency":null,"atmosphere":"unknown","ingredients":[],"umf":{"Na2O":0.6951,"K2O":0.04,"MgO":0.0186,"CaO":0.2463,"Al2O3":0.1009,"B2O3":0.1396,"Fe2O3":0.0011,"SiO2":2.0888,"TiO2":0.0008,"P2O5":0.0004},"SiO2_Al2O3_ratio":20.7,"R2O_RO_ratio":0.7351,"fluxSum":1.0,"x":2.0888,"y":0.1009,"imageUrl":null,"thumbnailUrl":null,"scrapedAt":null},{"id":"glazy_51523","name":"Lithium Base","source":"glazy","cone":null,"coneRaw":null,"surface":"unknown","transparency":null,"atmosphere":"unknown","ingredients":[],"umf":{"Li2O":0.7804,"Na2O":0.0592,"K2O":0.1341,"MgO":0.0088,"CaO":0.0174,"Al2O3":1.4493,"Fe2O3":0.0171,"SiO2":4.9776,"TiO2":0.0164,"P2O5":0.0063},"SiO2_Al2O3_ratio":3.43,"R2O_RO_ratio":0.9738,"fluxSum":0.9999,"x":4.9776,"y":1.4493,"imageUrl":null,"thumbnailUrl":null,"scrapedAt":null},{"id":"glazy_8467","name":"Love Child","source":"glazy","cone":null,"coneRaw":null,"surface":"matte","transparency":"opaque","atmosphere":"oxidation","ingredients":[{"id":15305,"name":"Kona F-4 feldspar","percentage":40.5,"isAdditional":false},{"id":15323,"name":"Lithium Carbonate","percentage":26.1,"isAdditional":false},{"id":15062,"name":"Barium Carbonate","percentage":16.2,"isAdditional":false},{"id":15137,"name":"EP Kaolin","percentage":9,"isAdditional":false},{"id":15400,"name":"Silica","percentage":4.5,"isAdditional":false},{"id":15457,"name":"Whiting","percentage":4.5,"isAdditional":false}],"umf":{"Li2O":0.6518,"Na2O":0.0382,"K2O":0.0774,"MgO":0.0038,"CaO":0.0841,"SrO":0.1446,"Al2O3":0.1893,"Fe2O3":0.0048,"SiO2":1.1355,"TiO2":0.0392,"P2O5":0.0003,"CuO":0.0276},"SiO2_Al2O3_ratio":6.0,"R2O_RO_ratio":0.7675,"fluxSum":0.9999,"x":1.1355,"y":0.1893,"imageUrl":null,"thumbnailUrl":null,"scrapedAt":null},{"id":"glazy_35662","name":"Low and high","source":"glazy","cone":null,"coneRaw":null,"surface":"unknown","transparency":null,"atmosphere":"unknown","ingredients":[],"umf":{"Li2O":0.3035,"Na2O":0.139,"K2O":0.1761,"MgO":0.081,"CaO":0.3003,"Al2O3":0.6304,"B2O3":0.3257,"Fe2O3":0.0076,"SiO2":4.128,"TiO2":0.0058,"P2O5":0.0024},"SiO2_Al2O3_ratio":6.55,"R2O_RO_ratio":0.6187,"fluxSum":0.9999,"x":4.128,"y":0.6304,"imageUrl":null,"thumbnailUrl":null,"scrapedAt":null},{"id":"glazy_143419","name":"Lowfire OVO Test 1","source":"glazy","cone":null,"coneRaw":null,"surface":"unknown","transparency":null,"atmosphere":"unknown","ingredients":[],"umf":{"Na2O":0.1934,"K2O":0.0142,"MgO":0.0287,"CaO":0.7637,"Al2O3":0.4599,"B2O3":0.3122,"Fe2O3":0.0008,"SiO2":2.1244,"TiO2":0.0004,"P2O5":0.0002},"SiO2_Al2O3_ratio":4.62,"R2O_RO_ratio":0.2076,"fluxSum":1.0,"x":2.1244,"y":0.4599,"imageUrl":null,"thumbnailUrl":null,"scrapedAt":null},{"id":"glazy_134090","name":"MAT V","source":"glazy","cone":null,"coneRaw":null,"surface":"unknown","transparency":"opaque","atmosphere":"unknown","ingredients":[],"umf":{"Li2O":0.137,"MgO":0.2631,"CaO":0.5999,"Al2O3":0.3117,"SiO2":1.4472},"SiO2_Al2O3_ratio":4.64,"R2O_RO_ratio":0.137,"fluxSum":1.0,"x":1.4472,"y":0.3117,"imageUrl":null,"thumbnailUrl":null,"scrapedAt":null},{"id":"glazy_115881","name":"MC Ben in Black","source":"glazy","cone":null,"coneRaw":null,"surface":"matte","transparency":null,"atmosphere":"oxidation","ingredients":[{"id":15349,"name":"Nepheline Syenite","percentage":21.42,"isAdditional":false},{"id":15135,"name":"Dolomite","percentage":14.59,"isAdditional":false},{"id":15131,"name":"Custer Feldspar","percentage":13.58,"isAdditional":false},{"id":15400,"name":"Silica","percentage":12.87,"isAdditional":false},{"id":15010,"name":"Tile #6 Kaolin","percentage":11.89,"isAdditional":false},{"id":15255,"name":"Glomax LL Calcined Kaolin","percentage":10.2,"isAdditional":false},{"id":15252,"name":"Gerstley Borate","percentage":9.89,"isAdditional":false},{"id":15750,"name":"Ferro Frit 3249","percentage":5.56,"isAdditional":false},{"id":15482,"name":"Mason 6600 black stain","percentage":6,"isAdditional":true},{"id":15483,"name":"Stain","percentage":1,"isAdditional":true}],"umf":{"Na2O":0.2062,"K2O":0.0943,"MgO":0.2844,"CaO":0.4151,"Al2O3":0.5629,"B2O3":0.1785,"Fe2O3":0.0039,"SiO2":2.7512,"TiO2":0.0105,"P2O5":0.0003},"SiO2_Al2O3_ratio":4.89,"R2O_RO_ratio":0.3005,"fluxSum":1.0,"x":2.7512,"y":0.5629,"imageUrl":null,"thumbnailUrl":null,"scrapedAt":null},{"id":"glazy_65818","name":"MC32","source":"glazy","cone":null,"coneRaw":null,"surface":"unknown","transparency":null,"atmosphere":"unknown","ingredients":[],"umf":{"Na2O":0.0005,"K2O":0.2214,"MgO":0.2671,"CaO":0.5109,"Al2O3":0.3989,"Fe2O3":0.019,"SiO2":1.6901,"TiO2":0.3055,"P2O5":0.0739},"SiO2_Al2O3_ratio":4.24,"R2O_RO_ratio":0.2219,"fluxSum":0.9999,"x":1.6901,"y":0.3989,"imageUrl":null,"thumbnailUrl":null,"scrapedAt":null},{"id":"glazy_65819","name":"MC33","source":"glazy","cone":null,"coneRaw":null,"surface":"unknown","transparency":null,"atmosphere":"unknown","ingredients":[],"umf":{"Li2O":0.3314,"Na2O":0.2121,"K2O":0.0618,"MgO":0.0302,"CaO":0.3645,"Al2O3":0.3921,"B2O3":0.117,"Fe2O3":0.0934,"SiO2":2.2421,"TiO2":0.3823,"P2O5":0.0008},"SiO2_Al2O3_ratio":5.72,"R2O_RO_ratio":0.6053,"fluxSum":1.0,"x":2.2421,"y":0.3921,"imageUrl":null,"thumbnailUrl":null,"scrapedAt":null},{"id":"glazy_24402","name":"Magnesium Gloss (Colours and Consistency)","source":"glazy","cone":null,"coneRaw":null,"surface":"unknown","transparency":null,"atmosphere":"unknown","ingredients":[],"umf":{"Na2O":0.1703,"K2O":0.0452,"MgO":0.7378,"CaO":0.0467,"Al2O3":0.3217,"B2O3":0.1469,"Fe2O3":0.0041,"SiO2":2.494,"TiO2":0.0025,"P2O5":0.0007},"SiO2_Al2O3_ratio":7.75,"R2O_RO_ratio":0.2155,"fluxSum":1.0,"x":2.494,"y":0.3217,"imageUrl":null,"thumbnailUrl":null,"scrapedAt":null},{"id":"glazy_24401","name":"Magnesium Matte (Colours and Consistency)","source":"glazy","cone":null,"coneRaw":null,"surface":"unknown","transparency":null,"atmosphere":"unknown","ingredients":[],"umf":{"Na2O":0.1671,"K2O":0.043,"MgO":0.733,"CaO":0.057,"Al2O3":0.4146,"B2O3":0.153,"Fe2O3":0.0036,"SiO2":1.7074,"TiO2":0.0028,"P2O5":0.001},"SiO2_Al2O3_ratio":4.12,"R2O_RO_ratio":0.2101,"fluxSum":1.0001,"x":1.7074,"y":0.4146,"imageUrl":null,"thumbnailUrl":null,"scrapedAt":null},{"id":"glazy_19367","name":"Majolica Base White","source":"glazy","cone":null,"coneRaw":null,"surface":"unknown","transparency":"opaque","atmosphere":"oxidation","ingredients":[{"id":15169,"name":"Ferro Frit 3134","percentage":56,"isAdditional":false},{"id":15137,"name":"EP Kaolin","percentage":16,"isAdditional":false},{"id":15469,"name":"Zircopax","percentage":14,"isAdditional":false},{"id":15400,"name":"Silica","percentage":8,"isAdditional":false},{"id":15062,"name":"Barium Carbonate","percentage":6,"isAdditional":false}],"umf":{"Na2O":0.2882,"K2O":0.0018,"MgO":0.0013,"CaO":0.6133,"BaO":0.0954,"Al2O3":0.2185,"B2O3":0.5755,"Fe2O3":0.0024,"SiO2":2.373,"TiO2":0.0024,"ZrO2":0.2398,"P2O5":0.0009},"SiO2_Al2O3_ratio":10.86,"R2O_RO_ratio":0.29,"fluxSum":1.0,"x":2.373,"y":0.2185,"imageUrl":null,"thumbnailUrl":null,"scrapedAt":null},{"id":"glazy_66565","name":"Manganese Rain","source":"glazy","cone":null,"coneRaw":null,"surface":"unknown","transparency":null,"atmosphere":"unknown","ingredients":[],"umf":{"Li2O":0.1202,"Na2O":0.458,"K2O":0.0417,"MgO":0.0317,"CaO":0.2096,"ZnO":0.1387,"Al2O3":0.2,"B2O3":0.2403,"Fe2O3":0.0043,"SiO2":3.7738},"SiO2_Al2O3_ratio":18.87,"R2O_RO_ratio":0.62,"fluxSum":0.9999,"x":3.7738,"y":0.2,"imageUrl":null,"thumbnailUrl":null,"scrapedAt":null},{"id":"glazy_65330","name":"Manganese construct","source":"glazy","cone":null,"coneRaw":null,"surface":"unknown","transparency":null,"atmosphere":"unknown","ingredients":[],"umf":{"Li2O":0.2181,"Na2O":0.2385,"K2O":0.0727,"MgO":0.0067,"CaO":0.464,"Al2O3":0.5634,"Fe2O3":0.0392,"SiO2":5.2917,"CuO":0.1951},"SiO2_Al2O3_ratio":9.39,"R2O_RO_ratio":0.5293,"fluxSum":1.0,"x":5.2917,"y":0.5634,"imageUrl":null,"thumbnailUrl":null,"scrapedAt":null},{"id":"glazy_126726","name":"Mars Attacks","source":"glazy","cone":null,"coneRaw":null,"surface":"unknown","transparency":null,"atmosphere":"unknown","ingredients":[],"umf":{"K2O":0.017,"MgO":0.502,"CaO":0.4747,"SrO":0.0026,"Al2O3":0.389,"Fe2O3":0.3117,"SiO2":2.0026,"TiO2":0.0133,"P2O5":0.0188,"MnO":0.0038,"Cr2O3":0.0035,"NiO":0.0071},"SiO2_Al2O3_ratio":5.15,"R2O_RO_ratio":0.0171,"fluxSum":0.9963,"x":2.0026,"y":0.389,"imageUrl":null,"thumbnailUrl":null,"scrapedAt":null},{"id":"glazy_81250","name":"Mashiko\u00b4s Nukajiro","source":"glazy","cone":null,"coneRaw":null,"surface":"unknown","transparency":null,"atmosphere":"unknown","ingredients":[],"umf":{"Na2O":0.1167,"K2O":0.2887,"MgO":0.1831,"CaO":0.4103,"Al2O3":0.1662,"Fe2O3":0.0602,"SiO2":3.1138,"TiO2":0.0004,"P2O5":0.103,"MnO":0.0013},"SiO2_Al2O3_ratio":18.74,"R2O_RO_ratio":0.4059,"fluxSum":0.9988,"x":3.1138,"y":0.1662,"imageUrl":null,"thumbnailUrl":null,"scrapedAt":null},{"id":"glazy_55341","name":"Mason Colorworks Underglaze (w/Minspar)","source":"glazy","cone":null,"coneRaw":null,"surface":"unknown","transparency":null,"atmosphere":"unknown","ingredients":[],"umf":{"Na2O":0.4296,"K2O":0.14,"MgO":0.0085,"CaO":0.4219,"Al2O3":1.2911,"B2O3":0.2685,"Fe2O3":0.0118,"SiO2":6.4359,"TiO2":0.015,"ZrO2":0.3704,"P2O5":0.0025},"SiO2_Al2O3_ratio":4.98,"R2O_RO_ratio":0.5696,"fluxSum":1.0,"x":6.4359,"y":1.2911,"imageUrl":null,"thumbnailUrl":null,"scrapedAt":null},{"id":"glazy_99978","name":"Matt Blue Celadon","source":"glazy","cone":null,"coneRaw":null,"surface":"unknown","transparency":null,"atmosphere":"unknown","ingredients":[],"umf":{"Na2O":0.1526,"K2O":0.0468,"MgO":0.0005,"CaO":0.8001,"Al2O3":0.2779,"Fe2O3":0.0122,"SiO2":1.0737,"TiO2":0.0001,"SnO2":0.0128},"SiO2_Al2O3_ratio":3.86,"R2O_RO_ratio":0.1994,"fluxSum":1.0,"x":1.0737,"y":0.2779,"imageUrl":null,"thumbnailUrl":null,"scrapedAt":null},{"id":"glazy_99979","name":"Matt Blue Celadon 2","source":"glazy","cone":null,"coneRaw":null,"surface":"unknown","transparency":null,"atmosphere":"unknown","ingredients":[],"umf":{"Na2O":0.1526,"K2O":0.0468,"MgO":0.0005,"CaO":0.8001,"Al2O3":0.2779,"Fe2O3":0.0125,"SiO2":1.2023,"TiO2":0.0001,"SnO2":0.0131},"SiO2_Al2O3_ratio":4.33,"R2O_RO_ratio":0.1994,"fluxSum":1.0,"x":1.2023,"y":0.2779,"imageUrl":null,"thumbnailUrl":null,"scrapedAt":null},{"id":"glazy_99983","name":"Matt Blue Celadon 3","source":"glazy","cone":null,"coneRaw":null,"surface":"unknown","transparency":null,"atmosphere":"unknown","ingredients":[],"umf":{"Na2O":0.1526,"K2O":0.0468,"MgO":0.0005,"CaO":0.8001,"Al2O3":0.2779,"Fe2O3":0.0129,"SiO2":1.334,"TiO2":0.0001,"SnO2":0.0136},"SiO2_Al2O3_ratio":4.8,"R2O_RO_ratio":0.1994,"fluxSum":1.0,"x":1.334,"y":0.2779,"imageUrl":null,"thumbnailUrl":null,"scrapedAt":null},{"id":"glazy_99982","name":"Matt Blue Celadon 4","source":"glazy","cone":null,"coneRaw":null,"surface":"unknown","transparency":null,"atmosphere":"unknown","ingredients":[],"umf":{"Na2O":0.1527,"K2O":0.0468,"MgO":0.0005,"CaO":0.8,"Al2O3":0.2779,"Fe2O3":0.0134,"SiO2":1.4707,"TiO2":0.0001,"SnO2":0.0142},"SiO2_Al2O3_ratio":5.29,"R2O_RO_ratio":0.1995,"fluxSum":1.0,"x":1.4707,"y":0.2779,"imageUrl":null,"thumbnailUrl":null,"scrapedAt":null},{"id":"glazy_99981","name":"Matt Blue Celadon 5","source":"glazy","cone":null,"coneRaw":null,"surface":"unknown","transparency":null,"atmosphere":"unknown","ingredients":[],"umf":{"Na2O":0.1526,"K2O":0.0468,"MgO":0.0005,"CaO":0.8001,"Al2O3":0.2778,"Fe2O3":0.0139,"SiO2":1.6071,"TiO2":0.0001,"SnO2":0.0147},"SiO2_Al2O3_ratio":5.79,"R2O_RO_ratio":0.1994,"fluxSum":1.0,"x":1.6071,"y":0.2778,"imageUrl":null,"thumbnailUrl":null,"scrapedAt":null},{"id":"glazy_99980","name":"Matt Blue Celadon 6","source":"glazy","cone":null,"coneRaw":null,"surface":"unknown","transparency":null,"atmosphere":"unknown",
