Repository: ryanlack616/stull-atlas

# stull-atlas
R.T. Stull in 1912 the Stull graph, trying to understand and improve on with new tools

File: data/glazes/glazy-processed.json (part 53 of 55)
"ingredients":[],"umf":{"Na2O":0.1526,"K2O":0.0468,"MgO":0.0005,"CaO":0.8001,"Al2O3":0.2779,"Fe2O3":0.0144,"SiO2":1.744,"TiO2":0.0001,"SnO2":0.0153},"SiO2_Al2O3_ratio":6.28,"R2O_RO_ratio":0.1994,"fluxSum":1.0,"x":1.744,"y":0.2779,"imageUrl":null,"thumbnailUrl":null,"scrapedAt":null},{"id":"glazy_36485","name":"Matte Blue","source":"glazy","cone":null,"coneRaw":null,"surface":"unknown","transparency":null,"atmosphere":"unknown","ingredients":[],"umf":{"Na2O":0.0558,"K2O":0.006,"MgO":0.4007,"CaO":0.5376,"Al2O3":0.4579,"B2O3":0.1075,"Fe2O3":0.0027,"SiO2":2.726,"TiO2":0.0027,"P2O5":0.001,"CoO":0.1314},"SiO2_Al2O3_ratio":5.95,"R2O_RO_ratio":0.0618,"fluxSum":1.0001,"x":2.726,"y":0.4579,"imageUrl":null,"thumbnailUrl":null,"scrapedAt":null},{"id":"glazy_110448","name":"McCall's Simulated Shino","source":"glazy","cone":null,"coneRaw":null,"surface":"unknown","transparency":null,"atmosphere":"unknown","ingredients":[],"umf":{"Li2O":0.1676,"Na2O":0.0337,"K2O":0.0275,"MgO":0.3646,"CaO":0.4066,"Al2O3":0.2835,"B2O3":0.0597,"Fe2O3":0.0394,"SiO2":2.6093,"TiO2":0.0085,"SnO2":0.0872,"P2O5":0.001},"SiO2_Al2O3_ratio":9.2,"R2O_RO_ratio":0.2288,"fluxSum":1.0,"x":2.6093,"y":0.2835,"imageUrl":null,"thumbnailUrl":null,"scrapedAt":null},{"id":"glazy_145297","name":"Mossy Green - Assignment 1","source":"glazy","cone":null,"coneRaw":null,"surface":"unknown","transparency":null,"atmosphere":"unknown","ingredients":[],"umf":{"Li2O":0.0478,"Na2O":0.3342,"K2O":0.1064,"MgO":0.0087,"CaO":0.0281,"SrO":0.4748,"Al2O3":0.5764,"Fe2O3":0.0037,"SiO2":2.9711,"TiO2":0.2247,"CuO":0.1418},"SiO2_Al2O3_ratio":5.15,"R2O_RO_ratio":0.4884,"fluxSum":1.0,"x":2.9711,"y":0.5764,"imageUrl":null,"thumbnailUrl":null,"scrapedAt":null},{"id":"glazy_5916","name":"Mottled Blue","source":"glazy","cone":null,"coneRaw":null,"surface":"gloss","transparency":null,"atmosphere":"reduction","ingredients":[{"id":15305,"name":"Kona F-4 feldspar","percentage":72,"isAdditional":false},{"id":15422,"name":"Spodumene","percentage":15,"isAdditional":false},{"id":15467,"name":"Zinc Oxide","percentage":6,"isAdditional":false},{"id":15135,"name":"Dolomite","percentage":5,"isAdditional":false},{"id":15443,"name":"Titanium Dioxide","percentage":5,"isAdditional":false},{"id":15072,"name":"Bentonite","percentage":3,"isAdditional":false}],"umf":{"Na2O":0.0199,"K2O":0.2665,"MgO":0.194,"CaO":0.3659,"BaO":0.0779,"ZnO":0.0757,"Al2O3":0.2869,"B2O3":0.1184,"Fe2O3":0.0117,"SiO2":3.2401,"TiO2":0.1958,"SnO2":0.0611,"P2O5":0.0003,"CuO":0.014},"SiO2_Al2O3_ratio":11.29,"R2O_RO_ratio":0.2864,"fluxSum":0.9999,"x":3.2401,"y":0.2869,"imageUrl":null,"thumbnailUrl":null,"scrapedAt":null},{"id":"glazy_132856","name":"Na2O+ZnO+CaO+TiO2 A","source":"glazy","cone":null,"coneRaw":null,"surface":"unknown","transparency":null,"atmosphere":"unknown","ingredients":[],"umf":{"Na2O":0.2444,"K2O":0.0602,"CaO":0.2025,"ZnO":0.4928,"Al2O3":0.7017,"Fe2O3":0.0024,"SiO2":2.8026,"TiO2":0.244},"SiO2_Al2O3_ratio":3.99,"R2O_RO_ratio":0.3046,"fluxSum":0.9999,"x":2.8026,"y":0.7017,"imageUrl":null,"thumbnailUrl":null,"scrapedAt":null},{"id":"glazy_132857","name":"Na2O+ZnO+CaO+TiO2 B","source":"glazy","cone":null,"coneRaw":null,"surface":"unknown","transparency":null,"atmosphere":"unknown","ingredients":[],"umf":{"Na2O":0.2443,"K2O":0.0603,"CaO":0.2027,"ZnO":0.4927,"Al2O3":0.7044,"Fe2O3":0.0027,"SiO2":5.2794,"TiO2":0.3563},"SiO2_Al2O3_ratio":7.49,"R2O_RO_ratio":0.3046,"fluxSum":1.0,"x":5.2794,"y":0.7044,"imageUrl":null,"thumbnailUrl":null,"scrapedAt":null},{"id":"glazy_132859","name":"Na2O+ZnO+CaO+TiO2 C","source":"glazy","cone":null,"coneRaw":null,"surface":"unknown","transparency":null,"atmosphere":"unknown","ingredients":[],"umf":{"Na2O":0.2444,"K2O":0.0602,"CaO":0.2027,"ZnO":0.4927,"Al2O3":0.3797,"Fe2O3":0.0011,"SiO2":2.2968,"TiO2":0.1915},"SiO2_Al2O3_ratio":6.05,"R2O_RO_ratio":0.3046,"fluxSum":1.0,"x":2.2968,"y":0.3797,"imageUrl":null,"thumbnailUrl":null,"scrapedAt":null},{"id":"glazy_132860","name":"Na2O+ZnO+CaO+TiO2 D","source":"glazy","cone":null,"coneRaw":null,"surface":"unknown","transparency":null,"atmosphere":"unknown","ingredients":[],"umf":{"Na2O":0.2443,"K2O":0.0603,"CaO":0.2028,"ZnO":0.4926,"Al2O3":0.3826,"Fe2O3":0.0014,"SiO2":4.8148,"TiO2":0.3057},"SiO2_Al2O3_ratio":12.58,"R2O_RO_ratio":0.3046,"fluxSum":1.0,"x":4.8148,"y":0.3826,"imageUrl":null,"thumbnailUrl":null,"scrapedAt":null},{"id":"glazy_64351","name":"Neph Sye Substitute/ KNaCarb","source":"glazy","cone":null,"coneRaw":null,"surface":"unknown","transparency":null,"atmosphere":"unknown","ingredients":[],"umf":{"Na2O":0.7061,"K2O":0.2233,"MgO":0.0093,"CaO":0.0612,"Al2O3":1.0275,"Fe2O3":0.0048,"SiO2":4.5462,"TiO2":0.0193},"SiO2_Al2O3_ratio":4.42,"R2O_RO_ratio":0.9295,"fluxSum":0.9999,"x":4.5462,"y":1.0275,"imageUrl":null,"thumbnailUrl":null,"scrapedAt":null},{"id":"glazy_132891","name":"NephSy+B2O3+CaO A","source":"glazy","cone":null,"coneRaw":null,"surface":"unknown","transparency":null,"atmosphere":"unknown","ingredients":[],"umf":{"Na2O":0.2079,"K2O":0.0785,"MgO":0.105,"CaO":0.5917,"SrO":0.0169,"Al2O3":0.8972,"B2O3":0.8994,"Fe2O3":0.0038,"SiO2":2.8417,"TiO2":0.0001},"SiO2_Al2O3_ratio":3.17,"R2O_RO_ratio":0.2864,"fluxSum":1.0,"x":2.8417,"y":0.8972,"imageUrl":null,"thumbnailUrl":null,"scrapedAt":null},{"id":"glazy_132892","name":"NephSy+B2O3+CaO B","source":"glazy","cone":null,"coneRaw":null,"surface":"unknown","transparency":null,"atmosphere":"unknown","ingredients":[],"umf":{"Na2O":0.2078,"K2O":0.0786,"MgO":0.1049,"CaO":0.5916,"SrO":0.0172,"Al2O3":0.8997,"B2O3":0.8988,"Fe2O3":0.0041,"SiO2":5.4444,"TiO2":0.0003},"SiO2_Al2O3_ratio":6.05,"R2O_RO_ratio":0.2864,"fluxSum":1.0001,"x":5.4444,"y":0.8997,"imageUrl":null,"thumbnailUrl":null,"scrapedAt":null},{"id":"glazy_132898","name":"NephSy+B2O3+CaO C","source":"glazy","cone":null,"coneRaw":null,"surface":"unknown","transparency":null,"atmosphere":"unknown","ingredients":[],"umf":{"Na2O":0.2079,"K2O":0.0785,"MgO":0.105,"CaO":0.5917,"SrO":0.017,"Al2O3":0.2976,"B2O3":0.8994,"Fe2O3":0.0014,"SiO2":1.9001,"TiO2":0.0001},"SiO2_Al2O3_ratio":6.38,"R2O_RO_ratio":0.2864,"fluxSum":1.0001,"x":1.9001,"y":0.2976,"imageUrl":null,"thumbnailUrl":null,"scrapedAt":null},{"id":"glazy_132900","name":"NephSy+B2O3+CaO D","source":"glazy","cone":null,"coneRaw":null,"surface":"unknown","transparency":null,"atmosphere":"unknown","ingredients":[],"umf":{"Na2O":0.2078,"K2O":0.0786,"MgO":0.1049,"CaO":0.5916,"SrO":0.017,"Al2O3":0.3007,"B2O3":0.899,"Fe2O3":0.0016,"SiO2":4.5044,"TiO2":0.0003},"SiO2_Al2O3_ratio":14.98,"R2O_RO_ratio":0.2864,"fluxSum":0.9999,"x":4.5044,"y":0.3007,"imageUrl":null,"thumbnailUrl":null,"scrapedAt":null},{"id":"glazy_132986","name":"NephSy+BaO+MnO A","source":"glazy","cone":null,"coneRaw":null,"surface":"unknown","transparency":null,"atmosphere":"unknown","ingredients":[],"umf":{"Na2O":0.3791,"K2O":0.2648,"CaO":0.0616,"BaO":0.2945,"Al2O3":1.6256,"Fe2O3":0.0056,"SiO2":6.2749,"TiO2":0.0002},"SiO2_Al2O3_ratio":3.86,"R2O_RO_ratio":0.6439,"fluxSum":1.0,"x":6.2749,"y":1.6256,"imageUrl":null,"thumbnailUrl":null,"scrapedAt":null},{"id":"glazy_132991","name":"NephSy+BaO+MnO C","source":"glazy","cone":null,"coneRaw":null,"surface":"unknown","transparency":null,"atmosphere":"unknown","ingredients":[],"umf":{"Na2O":0.3792,"K2O":0.2649,"CaO":0.0615,"BaO":0.2944,"Al2O3":0.6994,"Fe2O3":0.0018,"SiO2":4.4006,"TiO2":0.0001},"SiO2_Al2O3_ratio":6.29,"R2O_RO_ratio":0.6441,"fluxSum":1.0,"x":4.4006,"y":0.6994,"imageUrl":null,"thumbnailUrl":null,"scrapedAt":null},{"id":"glazy_132994","name":"NephSy+BaO+MnO D","source":"glazy","cone":null,"coneRaw":null,"surface":"unknown","transparency":null,"atmosphere":"unknown","ingredients":[],"umf":{"Na2O":0.3788,"K2O":0.2649,"CaO":0.0621,"BaO":0.2942,"Al2O3":0.706,"Fe2O3":0.0025,"SiO2":10.4418,"TiO2":0.0006},"SiO2_Al2O3_ratio":14.79,"R2O_RO_ratio":0.6437,"fluxSum":1.0,"x":10.4418,"y":0.706,"imageUrl":null,"thumbnailUrl":null,"scrapedAt":null},{"id":"glazy_132377","name":"NephSy+CaO+Bi2O3 A","source":"glazy","cone":null,"coneRaw":null,"surface":"unknown","transparency":null,"atmosphere":"unknown","ingredients":[],"umf":{"Na2O":0.1756,"K2O":0.1226,"CaO":0.7018,"Al2O3":0.8314,"Fe2O3":0.0028,"SiO2":2.0248},"SiO2_Al2O3_ratio":2.44,"R2O_RO_ratio":0.2982,"fluxSum":1.0,"x":2.0248,"y":0.8314,"imageUrl":null,"thumbnailUrl":null,"scrapedAt":null},{"id":"glazy_132378","name":"NephSy+CaO+Bi2O3 B","source":"glazy","cone":null,"coneRaw":null,"surface":"unknown","transparency":null,"atmosphere":"unknown","ingredients":[],"umf":{"Na2O":0.1771,"K2O":0.1238,"CaO":0.6991,"Al2O3":0.8271,"Fe2O3":0.0031,"SiO2":4.4971,"TiO2":0.0002},"SiO2_Al2O3_ratio":5.44,"R2O_RO_ratio":0.3009,"fluxSum":1.0,"x":4.4971,"y":0.8271,"imageUrl":null,"thumbnailUrl":null,"scrapedAt":null},{"id":"glazy_132380","name":"NephSy+CaO+Bi2O3 D","source":"glazy","cone":null,"coneRaw":null,"surface":"unknown","transparency":null,"atmosphere":"unknown","ingredients":[],"umf":{"Na2O":0.1772,"K2O":0.1239,"CaO":0.6989,"Al2O3":0.329,"Fe2O3":0.001,"SiO2":3.807,"TiO2":0.0002},"SiO2_Al2O3_ratio":11.57,"R2O_RO_ratio":0.3011,"fluxSum":1.0,"x":3.807,"y":0.329,"imageUrl":null,"thumbnailUrl":null,"scrapedAt":null},{"id":"glazy_132379","name":"NephSy+CaO+Bi2O3 \u0421","source":"glazy","cone":null,"coneRaw":null,"surface":"unknown","transparency":null,"atmosphere":"unknown","ingredients":[],"umf":{"Na2O":0.1784,"K2O":0.1246,"CaO":0.697,"Al2O3":0.3281,"Fe2O3":0.0008,"SiO2":1.2459},"SiO2_Al2O3_ratio":3.8,"R2O_RO_ratio":0.303,"fluxSum":1.0,"x":1.2459,"y":0.3281,"imageUrl":null,"thumbnailUrl":null,"scrapedAt":null},{"id":"glazy_132861","name":"NephSy+CaO+Bi2O3+TiO2 A","source":"glazy","cone":null,"coneRaw":null,"surface":"unknown","transparency":null,"atmosphere":"unknown","ingredients":[],"umf":{"Na2O":0.1349,"K2O":0.0942,"CaO":0.7709,"Al2O3":0.776,"Fe2O3":0.0029,"SiO2":3.0323,"TiO2":0.3246},"SiO2_Al2O3_ratio":3.91,"R2O_RO_ratio":0.2291,"fluxSum":1.0,"x":3.0323,"y":0.776,"imageUrl":null,"thumbnailUrl":null,"scrapedAt":null},{"id":"glazy_132862","name":"NephSy+CaO+Bi2O3+TiO2 B","source":"glazy","cone":null,"coneRaw":null,"surface":"unknown","transparency":null,"atmosphere":"unknown","ingredients":[],"umf":{"Na2O":0.1382,"K2O":0.0968,"CaO":0.765,"Al2O3":0.7762,"Fe2O3":0.0032,"SiO2":6.2905,"TiO2":0.4675},"SiO2_Al2O3_ratio":8.1,"R2O_RO_ratio":0.235,"fluxSum":1.0,"x":6.2905,"y":0.7762,"imageUrl":null,"thumbnailUrl":null,"scrapedAt":null},{"id":"glazy_132863","name":"NephSy+CaO+Bi2O3+TiO2 C","source":"glazy","cone":null,"coneRaw":null,"surface":"unknown","transparency":null,"atmosphere":"unknown","ingredients":[],"umf":{"Na2O":0.1356,"K2O":0.0947,"CaO":0.7697,"Al2O3":0.2508,"Fe2O3":0.0007,"SiO2":2.2167,"TiO2":0.2396},"SiO2_Al2O3_ratio":8.84,"R2O_RO_ratio":0.2303,"fluxSum":1.0,"x":2.2167,"y":0.2508,"imageUrl":null,"thumbnailUrl":null,"scrapedAt":null},{"id":"glazy_132864","name":"NephSy+CaO+Bi2O3+TiO2 D","source":"glazy","cone":null,"coneRaw":null,"surface":"unknown","transparency":null,"atmosphere":"unknown","ingredients":[],"umf":{"Na2O":0.1353,"K2O":0.0947,"CaO":0.77,"Al2O3":0.2537,"Fe2O3":0.001,"SiO2":4.9823,"TiO2":0.3649},"SiO2_Al2O3_ratio":19.64,"R2O_RO_ratio":0.23,"fluxSum":1.0,"x":4.9823,"y":0.2537,"imageUrl":null,"thumbnailUrl":null,"scrapedAt":null},{"id":"glazy_132912","name":"NephSy+CaO+MnO A","source":"glazy","cone":null,"coneRaw":null,"surface":"unknown","transparency":null,"atmosphere":"unknown","ingredients":[],"umf":{"Na2O":0.4075,"K2O":0.2846,"CaO":0.3079,"Al2O3":1.63,"Fe2O3":0.0055,"SiO2":6.1593,"TiO2":0.0001},"SiO2_Al2O3_ratio":3.78,"R2O_RO_ratio":0.6921,"fluxSum":1.0,"x":6.1593,"y":1.63,"imageUrl":null,"thumbnailUrl":null,"scrapedAt":null},{"id":"glazy_132952","name":"NephSy+CaO+MnO C","source":"glazy","cone":null,"coneRaw":null,"surface":"unknown","transparency":null,"atmosphere":"unknown","ingredients":[],"umf":{"Na2O":0.4076,"K2O":0.2846,"CaO":0.3078,"Al2O3":0.7513,"Fe2O3":0.0019,"SiO2":4.4296,"TiO2":0.0001},"SiO2_Al2O3_ratio":5.9,"R2O_RO_ratio":0.6922,"fluxSum":1.0,"x":4.4296,"y":0.7513,"imageUrl":null,"thumbnailUrl":null,"scrapedAt":null},{"id":"glazy_132953","name":"NephSy+CaO+MnO D","source":"glazy","cone":null,"coneRaw":null,"surface":"unknown","transparency":null,"atmosphere":"unknown","ingredients":[],"umf":{"Na2O":0.4089,"K2O":0.2859,"CaO":0.3052,"Al2O3":0.7613,"Fe2O3":0.0026,"SiO2":10.5828,"TiO2":0.0006},"SiO2_Al2O3_ratio":13.9,"R2O_RO_ratio":0.6948,"fluxSum":1.0,"x":10.5828,"y":0.7613,"imageUrl":null,"thumbnailUrl":null,"scrapedAt":null},{"id":"glazy_132977","name":"NephSy+CaO+MnO+CuCO3 A","source":"glazy","cone":null,"coneRaw":null,"surface":"unknown","transparency":null,"atmosphere":"unknown","ingredients":[],"umf":{"Na2O":0.4075,"K2O":0.2846,"CaO":0.3079,"Al2O3":1.63,"Fe2O3":0.0055,"SiO2":6.1593,"TiO2":0.0001},"SiO2_Al2O3_ratio":3.78,"R2O_RO_ratio":0.6921,"fluxSum":1.0,"x":6.1593,"y":1.63,"imageUrl":null,"thumbnailUrl":null,"scrapedAt":null},{"id":"glazy_132979","name":"NephSy+CaO+MnO+CuCO3 C","source":"glazy","cone":null,"coneRaw":null,"surface":"unknown","transparency":null,"atmosphere":"unknown","ingredients":[],"umf":{"Na2O":0.4076,"K2O":0.2846,"CaO":0.3078,"Al2O3":0.7512,"Fe2O3":0.0019,"SiO2":4.4296,"TiO2":0.0001},"SiO2_Al2O3_ratio":5.9,"R2O_RO_ratio":0.6922,"fluxSum":1.0,"x":4.4296,"y":0.7512,"imageUrl":null,"thumbnailUrl":null,"scrapedAt":null},{"id":"glazy_132980","name":"NephSy+CaO+MnO+CuCO3 D","source":"glazy","cone":null,"coneRaw":null,"surface":"unknown","transparency":null,"atmosphere":"unknown","ingredients":[],"umf":{"Na2O":0.4089,"K2O":0.2859,"CaO":0.3052,"Al2O3":0.7613,"Fe2O3":0.0026,"SiO2":10.5828,"TiO2":0.0006},"SiO2_Al2O3_ratio":13.9,"R2O_RO_ratio":0.6948,"fluxSum":1.0,"x":10.5828,"y":0.7613,"imageUrl":null,"thumbnailUrl":null,"scrapedAt":null},{"id":"glazy_132884","name":"NephSy+Li2CO3+BaO+CaO A","source":"glazy","cone":null,"coneRaw":null,"surface":"unknown","transparency":null,"atmosphere":"unknown","ingredients":[],"umf":{"Li2O":0.0346,"Na2O":0.1879,"K2O":0.0703,"CaO":0.1339,"BaO":0.5732,"Al2O3":0.7026,"B2O3":0.1743,"Fe2O3":0.002,"SiO2":2.4857},"SiO2_Al2O3_ratio":3.54,"R2O_RO_ratio":0.2928,"fluxSum":0.9999,"x":2.4857,"y":0.7026,"imageUrl":null,"thumbnailUrl":null,"scrapedAt":null},{"id":"glazy_132885","name":"NephSy+Li2CO3+BaO+CaO B","source":"glazy","cone":null,"coneRaw":null,"surface":"unknown","transparency":null,"atmosphere":"unknown","ingredients":[],"umf":{"Li2O":0.0346,"Na2O":0.1878,"K2O":0.0705,"CaO":0.1339,"BaO":0.5733,"Al2O3":0.6996,"B2O3":0.1742,"Fe2O3":0.0023,"SiO2":5.0677,"TiO2":0.0002},"SiO2_Al2O3_ratio":7.24,"R2O_RO_ratio":0.2929,"fluxSum":1.0001,"x":5.0677,"y":0.6996,"imageUrl":null,"thumbnailUrl":null,"scrapedAt":null},{"id":"glazy_132888","name":"NephSy+Li2CO3+BaO+CaO D","source":"glazy","cone":null,"coneRaw":null,"surface":"unknown","transparency":null,"atmosphere":"unknown","ingredients":[],"umf":{"Li2O":0.0348,"Na2O":0.1878,"K2O":0.0705,"CaO":0.1339,"BaO":0.5731,"Al2O3":0.3293,"B2O3":0.1741,"Fe2O3":0.0008,"SiO2":4.4849,"TiO2":0.0002},"SiO2_Al2O3_ratio":13.62,"R2O_RO_ratio":0.2931,"fluxSum":1.0001,"x":4.4849,"y":0.3293,"imageUrl":null,"thumbnailUrl":null,"scrapedAt":null},{"id":"glazy_132887","name":"NephSy+Li2CO3+BaO+CaO \u0421","source":"glazy","cone":null,"coneRaw":null,"surface":"unknown","transparency":null,"atmosphere":"unknown","ingredients":[],"umf":{"Li2O":0.0346,"Na2O":0.1879,"K2O":0.0703,"CaO":0.1339,"BaO":0.5733,"Al2O3":0.3262,"B2O3":0.1743,"Fe2O3":0.0005,"SiO2":1.8946},"SiO2_Al2O3_ratio":5.81,"R2O_RO_ratio":0.2928,"fluxSum":1.0,"x":1.8946,"y":0.3262,"imageUrl":null,"thumbnailUrl":null,"scrapedAt":null},{"id":"glazy_132865","name":"NephSy+Li2CO3+CaO (0.50 : 0.50) A","source":"glazy","cone":null,"coneRaw":null,"surface":"unknown","transparency":null,"atmosphere":"unknown","ingredients":[],"umf":{"Li2O":0.3009,"Na2O":0.1252,"K2O":0.0749,"MgO":0.0198,"CaO":0.4761,"SrO":0.0031,"Al2O3":0.6987,"B2O3":0.17,"Fe2O3":0.0027,"SiO2":2.7852,"TiO2":0.0001},"SiO2_Al2O3_ratio":3.99,"R2O_RO_ratio":0.501,"fluxSum":1.0,"x":2.7852,"y":0.6987,"imageUrl":null,"thumbnailUrl":null,"scrapedAt":null},{"id":"glazy_132867","name":"NephSy+Li2CO3+CaO (0.50 : 0.50) B","source":"glazy","cone":null,"coneRaw":null,"surface":"unknown","transparency":null,"atmosphere":"unknown","ingredients":[],"umf":{"Li2O":0.3006,"Na2O":0.1252,"K2O":0.075,"MgO":0.0198,"CaO":0.4763,"SrO":0.0031,"Al2O3":0.7016,"B2O3":0.17,"Fe2O3":0.003,"SiO2":5.2683,"TiO2":0.0003},"SiO2_Al2O3_ratio":7.51,"R2O_RO_ratio":0.5008,"fluxSum":1.0,"x":5.2683,"y":0.7016,"imageUrl":null,"thumbnailUrl":null,"scrapedAt":null},{"id":"glazy_132868","name":"NephSy+Li2CO3+CaO (0.50 : 0.50) C","source":"glazy","cone":null,"coneRaw":null,"surface":"unknown","transparency":null,"atmosphere":"unknown","ingredients":[],"umf":{"Li2O":0.301,"Na2O":0.1252,"K2O":0.0748,"MgO":0.0198,"CaO":0.4761,"SrO":0.0031,"Al2O3":0.1992,"B2O3":0.17,"Fe2O3":0.0007,"SiO2":1.9999,"TiO2":0.0001},"SiO2_Al2O3_ratio":10.04,"R2O_RO_ratio":0.501,"fluxSum":1.0,"x":1.9999,"y":0.1992,"imageUrl":null,"thumbnailUrl":null,"scrapedAt":null},{"id":"glazy_132869","name":"NephSy+Li2CO3+CaO (0.50 : 0.50) D","source":"glazy","cone":null,"coneRaw":null,"surface":"unknown","transparency":null,"atmosphere":"unknown","ingredients":[],"umf":{"Li2O":0.3008,"Na2O":0.1251,"K2O":0.075,"MgO":0.0198,"CaO":0.4762,"SrO":0.0031,"Al2O3":0.2022,"B2O3":0.1699,"Fe2O3":0.001,"SiO2":4.4746,"TiO2":0.0003},"SiO2_Al2O3_ratio":22.13,"R2O_RO_ratio":0.5009,"fluxSum":1.0,"x":4.4746,"y":0.2022,"imageUrl":null,"thumbnailUrl":null,"scrapedAt":null},{"id":"glazy_132393","name":"NephSy+Li2CO3+ZnO+CaO (0.50 : 0.50) A","source":"glazy","cone":null,"coneRaw":null,"surface":"unknown","transparency":null,"atmosphere":"unknown","ingredients":[],"umf":{"Li2O":0.2756,"Na2O":0.1337,"K2O":0.0934,"CaO":0.1962,"ZnO":0.3012,"Al2O3":0.6039,"Fe2O3":0.0021,"SiO2":2.4555,"TiO2":0.0001},"SiO2_Al2O3_ratio":4.07,"R2O_RO_ratio":0.5026,"fluxSum":1.0001,"x":2.4555,"y":0.6039,"imageUrl":null,"thumbnailUrl":null,"scrapedAt":null},{"id":"glazy_132394","name":"NephSy+Li2CO3+ZnO+CaO (0.50 : 0.50) B","source":"glazy","cone":null,"coneRaw":null,"surface":"unknown","transparency":null,"atmosphere":"unknown","ingredients":[],"umf":{"Li2O":0.2755,"Na2O":0.1336,"K2O":0.0935,"CaO":0.1964,"ZnO":0.301,"Al2O3":0.5963,"Fe2O3":0.0024,"SiO2":4.9418,"TiO2":0.0003},"SiO2_Al2O3_ratio":8.29,"R2O_RO_ratio":0.5026,"fluxSum":1.0,"x":4.9418,"y":0.5963,"imageUrl":null,"thumbnailUrl":null,"scrapedAt":null},{"id":"glazy_132396","name":"NephSy+Li2CO3+ZnO+CaO (0.50 : 0.50) C","source":"glazy","cone":null,"coneRaw":null,"surface":"unknown","transparency":null,"atmosphere":"unknown","ingredients":[],"umf":{"Li2O":0.2756,"Na2O":0.1337,"K2O":0.0934,"CaO":0.1961,"ZnO":0.3011,"Al2O3":0.2471,"Fe2O3":0.0007,"SiO2":1.8953,"TiO2":0.0001},"SiO2_Al2O3_ratio":7.67,"R2O_RO_ratio":0.5028,"fluxSum":0.9999,"x":1.8953,"y":0.2471,"imageUrl":null,"thumbnailUrl":null,"scrapedAt":null},{"id":"glazy_132397","name":"NephSy+Li2CO3+ZnO+CaO (0.50 : 0.50) D","source":"glazy","cone":null,"coneRaw":null,"surface":"unknown","transparency":null,"atmosphere":"unknown","ingredients":[],"umf":{"Li2O":0.2756,"Na2O":0.1337,"K2O":0.0936,"CaO":0.1963,"ZnO":0.3009,"Al2O3":0.2501,"Fe2O3":0.001,"SiO2":4.402,"TiO2":0.0003},"SiO2_Al2O3_ratio":17.6,"R2O_RO_ratio":0.5028,"fluxSum":1.0001,"x":4.402,"y":0.2501,"imageUrl":null,"thumbnailUrl":null,"scrapedAt":null},{"id":"glazy_132870","name":"NephSy+Li2CO3+ZnO+CaO+TiO2 (0.29 : 0.71) A","source":"glazy","cone":null,"coneRaw":null,"surface":"unknown","transparency":null,"atmosphere":"unknown","ingredients":[],"umf":{"Li2O":0.1182,"Na2O":0.1031,"K2O":0.072,"CaO":0.1642,"ZnO":0.5425,"Al2O3":0.7032,"Fe2O3":0.0027,"SiO2":2.7593,"TiO2":0.2487},"SiO2_Al2O3_ratio":3.92,"R2O_RO_ratio":0.2933,"fluxSum":1.0,"x":2.7593,"y":0.7032,"imageUrl":null,"thumbnailUrl":null,"scrapedAt":null},{"id":"glazy_132876","name":"NephSy+Li2CO3+ZnO+CaO+TiO2 (0.29 : 0.71) B","source":"glazy","cone":null,"coneRaw":null,"surface":"unknown","transparency":null,"atmosphere":"unknown","ingredients":[],"umf":{"Li2O":0.1179,"Na2O":0.1031,"K2O":0.0722,"CaO":0.1645,"ZnO":0.5424,"Al2O3":0.7065,"Fe2O3":0.003,"SiO2":5.2806,"TiO2":0.3631},"SiO2_Al2O3_ratio":7.47,"R2O_RO_ratio":0.2932,"fluxSum":1.0001,"x":5.2806,"y":0.7065,"imageUrl":null,"thumbnailUrl":null,"scrapedAt":null},{"id":"glazy_132877","name":"NephSy+Li2CO3+ZnO+CaO+TiO2 (0.29 : 0.71) C","source":"glazy","cone":null,"coneRaw":null,"surface":"unknown","transparency":null,"atmosphere":"unknown","ingredients":[],"umf":{"Li2O":0.1181,"Na2O":0.1031,"K2O":0.072,"CaO":0.1641,"ZnO":0.5427,"Al2O3":0.1907,"Fe2O3":0.0005,"SiO2":1.2249,"TiO2":0.1323},"SiO2_Al2O3_ratio":6.42,"R2O_RO_ratio":0.2932,"fluxSum":1.0,"x":1.2249,"y":0.1907,"imageUrl":null,"thumbnailUrl":null,"scrapedAt":null},{"id":"glazy_132880","name":"NephSy+Li2CO3+ZnO+CaO+TiO2 (0.29 : 0.71) D","source":"glazy","cone":null,"coneRaw":null,"surface":"unknown","transparency":null,"atmosphere":"unknown","ingredients":[],"umf":{"Li2O":0.1182,"Na2O":0.103,"K2O":0.0721,"CaO":0.1644,"ZnO":0.5423,"Al2O3":0.1931,"Fe2O3":0.0008,"SiO2":3.692,"TiO2":0.2441},"SiO2_Al2O3_ratio":19.12,"R2O_RO_ratio":0.2933,"fluxSum":1.0,"x":3.692,"y":0.1931,"imageUrl":null,"thumbnailUrl":null,"scrapedAt":null},{"id":"glazy_132338","name":"NephSy+SrCO3 A","source":"glazy","cone":null,"coneRaw":null,"surface":"unknown","transparency":null,"atmosphere":"unknown","ingredients":[],"umf":{"Na2O":0.1862,"K2O":0.1175,"MgO":0.0197,"CaO":0.135,"SrO":0.5416,"Al2O3":0.9039,"B2O3":0.169,"Fe2O3":0.0032,"SiO2":2.1286},"SiO2_Al2O3_ratio":2.35,"R2O_RO_ratio":0.3037,"fluxSum":1.0,"x":2.1286,"y":0.9039,"imageUrl":null,"thumbnailUrl":null,"scrapedAt":null},{"id":"glazy_132339","name":"NephSy+SrCO3 B","source":"glazy","cone":null,"coneRaw":null,"surface":"unknown","transparency":null,"atmosphere":"unknown","ingredients":[],"umf":{"Na2O":0.1862,"K2O":0.1176,"MgO":0.0197,"CaO":0.1353,"SrO":0.5413,"Al2O3":0.8957,"B2O3":0.169,"Fe2O3":0.0035,"SiO2":4.7535,"TiO2":0.0002},"SiO2_Al2O3_ratio":5.31,"R2O_RO_ratio":0.3038,"fluxSum":1.0001,"x":4.7535,"y":0.8957,"imageUrl":null,"thumbnailUrl":null,"scrapedAt":null},{"id":"glazy_132340","name":"NephSy+SrCO3 C","source":"glazy","cone":null,"coneRaw":null,"surface":"unknown","transparency":null,"atmosphere":"unknown","ingredients":[],"umf":{"Na2O":0.1863,"K2O":0.1175,"MgO":0.0197,"CaO":0.1349,"SrO":0.5416,"Al2O3":0.3102,"B2O3":0.169,"Fe2O3":0.0008,"SiO2":1.1962},"SiO2_Al2O3_ratio":3.86,"R2O_RO_ratio":0.3038,"fluxSum":1.0,"x":1.1962,"y":0.3102,"imageUrl":null,"thumbnailUrl":null,"scrapedAt":null},{"id":"glazy_132341","name":"NephSy+SrCO3 D","source":"glazy","cone":null,"coneRaw":null,"surface":"unknown","transparency":null,"atmosphere":"unknown","ingredients":[],"umf":{"Na2O":0.1862,"K2O":0.1176,"MgO":0.0197,"CaO":0.1352,"SrO":0.5414,"Al2O3":0.3133,"B2O3":0.1689,"Fe2O3":0.0011,"SiO2":3.8384,"TiO2":0.0002},"SiO2_Al2O3_ratio":12.25,"R2O_RO_ratio":0.3038,"fluxSum":1.0001,"x":3.8384,"y":0.3133,"imageUrl":null,"thumbnailUrl":null,"scrapedAt":null},{"id":"glazy_132968","name":"NephSy+SrO+MnO A","source":"glazy","cone":null,"coneRaw":null,"surface":"unknown","transparency":null,"atmosphere":"unknown","ingredients":[],"umf":{"Na2O":0.3932,"K2O":0.2746,"CaO":0.0638,"SrO":0.2685,"Al2O3":1.5996,"Fe2O3":0.0055,"SiO2":5.9968,"TiO2":0.0001},"SiO2_Al2O3_ratio":3.75,"R2O_RO_ratio":0.6677,"fluxSum":1.0001,"x":5.9968,"y":1.5996,"imageUrl":null,"thumbnailUrl":null,"scrapedAt":null},{"id":"glazy_132971","name":"NephSy+SrO+MnO B","source":"glazy","cone":null,"coneRaw":null,"surface":"unknown","transparency":null,"atmosphere":"unknown","ingredients":[],"umf":{"Na2O":0.3929,"K2O":0.2748,"CaO":0.0644,"SrO":0.2679,"Al2O3":1.5802,"Fe2O3":0.006,"SiO2":11.8744,"TiO2":0.0006},"SiO2_Al2O3_ratio":7.51,"R2O_RO_ratio":0.6677,"fluxSum":1.0,"x":11.8744,"y":1.5802,"imageUrl":null,"thumbnailUrl":null,"scrapedAt":null},{"id":"glazy_132973","name":"NephSy+SrO+MnO C","source":"glazy","cone":null,"coneRaw":null,"surface":"unknown","transparency":null,"atmosphere":"unknown","ingredients":[],"umf":{"Na2O":0.3932,"K2O":0.2746,"CaO":0.0638,"SrO":0.2684,"Al2O3":0.7249,"Fe2O3":0.0019,"SiO2":4.3101,"TiO2":0.0001},"SiO2_Al2O3_ratio":5.95,"R2O_RO_ratio":0.6678,"fluxSum":1.0,"x":4.3101,"y":0.7249,"imageUrl":null,"thumbnailUrl":null,"scrapedAt":null},{"id":"glazy_132975","name":"NephSy+SrO+MnO D","source":"glazy","cone":null,"coneRaw":null,"surface":"unknown","transparency":null,"atmosphere":"unknown","ingredients":[],"umf":{"Na2O":0.3929,"K2O":0.2748,"CaO":0.0644,"SrO":0.2679,"Al2O3":0.7317,"Fe2O3":0.0025,"SiO2":10.2099,"TiO2":0.0006},"SiO2_Al2O3_ratio":13.95,"R2O_RO_ratio":0.6677,"fluxSum":1.0,"x":10.2099,"y":0.7317,"imageUrl":null,"thumbnailUrl":null,"scrapedAt":null},{"id":"glazy_132343","name":"NephSy+Woll+Talc A","source":"glazy","cone":null,"coneRaw":null,"surface":"unknown","transparency":null,"atmosphere":"unknown","ingredients":[],"umf":{"Na2O":0.1853,"K2O":0.1166,"MgO":0.1955,"CaO":0.4994,"SrO":0.0031,"Al2O3":0.8821,"B2O3":0.1714,"Fe2O3":0.0031,"SiO2":2.6836,"TiO2":0.0001},"SiO2_Al2O3_ratio":3.04,"R2O_RO_ratio":0.3019,"fluxSum":0.9999,"x":2.6836,"y":0.8821,"imageUrl":null,"thumbnailUrl":null,"scrapedAt":null},{"id":"glazy_132345","name":"NephSy+Woll+Talc B","source":"glazy","cone":null,"coneRaw":null,"surface":"unknown","transparency":null,"atmosphere":"unknown","ingredients":[],"umf":{"Na2O":0.1852,"K2O":0.1167,"MgO":0.1955,"CaO":0.4994,"SrO":0.0031,"Al2O3":0.8849,"B2O3":0.1713,"Fe2O3":0.0034,"SiO2":5.2914,"TiO2":0.0003},"SiO2_Al2O3_ratio":5.98,"R2O_RO_ratio":0.3019,"fluxSum":0.9999,"x":5.2914,"y":0.8849,"imageUrl":null,"thumbnailUrl":null,"scrapedAt":null},{"id":"glazy_132346","name":"NephSy+Woll+Talc C","source":"glazy","cone":null,"coneRaw":null,"surface":"unknown","transparency":null,"atmosphere":"unknown","ingredients":[],"umf":{"Na2O":0.1853,"K2O":0.1166,"MgO":0.1954,"CaO":0.4995,"SrO":0.0031,"Al2O3":0.3088,"B2O3":0.1715,"Fe2O3":0.0008,"SiO2":1.783,"TiO2":0.0001},"SiO2_Al2O3_ratio":5.77,"R2O_RO_ratio":0.3019,"fluxSum":0.9999,"x":1.783,"y":0.3088,"imageUrl":null,"thumbnailUrl":null,"scrapedAt":null},{"id":"glazy_132347","name":"NephSy+Woll+Talc D","source":"glazy","cone":null,"coneRaw":null,"surface":"unknown","transparency":null,"atmosphere":"unknown","ingredients":[],"umf":{"Na2O":0.1852,"K2O":0.1167,"MgO":0.1954,"CaO":0.4996,"SrO":0.0031,"Al2O3":0.3119,"B2O3":0.1714,"Fe2O3":0.0011,"SiO2":4.3925,"TiO2":0.0003},"SiO2_Al2O3_ratio":14.08,"R2O_RO_ratio":0.3019,"fluxSum":1.0,"x":4.3925,"y":0.3119,"imageUrl":null,"thumbnailUrl":null,"scrapedAt":null},{"id":"glazy_132361","name":"NephSy+ZnO+BaCO3 A","source":"glazy","cone":null,"coneRaw":null,"surface":"unknown","transparency":null,"atmosphere":"unknown","ingredients":[],"umf":{"Na2O":0.1188,"K2O":0.083,"CaO":0.0193,"BaO":0.2274,"ZnO":0.5516,"Al2O3":0.7042,"Fe2O3":0.0025,"SiO2":2.0025},"SiO2_Al2O3_ratio":2.84,"R2O_RO_ratio":0.2018,"fluxSum":1.0001,"x":2.0025,"y":0.7042,"imageUrl":null,"thumbnailUrl":null,"scrapedAt":null},{"id":"glazy_132362","name":"NephSy+ZnO+BaCO3 B","source":"glazy","cone":null,"coneRaw":null,"surface":"unknown","transparency":null,"atmosphere":"unknown","ingredients":[],"umf":{"Na2O":0.1187,"K2O":0.0831,"CaO":0.0195,"BaO":0.2273,"ZnO":0.5514,"Al2O3":0.7047,"Fe2O3":0.0028,"SiO2":4.4994,"TiO2":0.0002},"SiO2_Al2O3_ratio":6.38,"R2O_RO_ratio":0.2018,"fluxSum":1.0,"x":4.4994,"y":0.7047,"imageUrl":null,"thumbnailUrl":null,"scrapedAt":null},{"id":"glazy_132367","name":"NephSy+ZnO+BaCO3 C","source":"glazy","cone":null,"coneRaw":null,"surface":"unknown","transparency":null,"atmosphere":"unknown","ingredients":[],"umf":{"Na2O":0.1188,"K2O":0.083,"CaO":0.0193,"BaO":0.2274,"ZnO":0.5516,"Al2O3":0.2189,"Fe2O3":0.0006,"SiO2":1.2357},"SiO2_Al2O3_ratio":5.65,"R2O_RO_ratio":0.2018,"fluxSum":1.0001,"x":1.2357,"y":0.2189,"imageUrl":null,"thumbnailUrl":null,"scrapedAt":null},{"id":"glazy_132368","name":"NephSy+ZnO+BaCO3 D","source":"glazy","cone":null,"coneRaw":null,"surface":"unknown","transparency":null,"atmosphere":"unknown","ingredients":[],"umf":{"Na2O":0.1187,"K2O":0.0831,"CaO":0.0195,"BaO":0.2273,"ZnO":0.5514,"Al2O3":0.2219,"Fe2O3":0.0008,"SiO2":3.7415,"TiO2":0.0002},"SiO2_Al2O3_ratio":16.86,"R2O_RO_ratio":0.2018,"fluxSum":1.0,"x":3.7415,"y":0.2219,"imageUrl":null,"thumbnailUrl":null,"scrapedAt":null},{"id":"glazy_132370","name":"NephSy+ZnO+CaO+LiCO3 (0.30 : 0.70) A","source":"glazy","cone":null,"coneRaw":null,"surface":"unknown","transparency":null,"atmosphere":"unknown","ingredients":[],"umf":{"Li2O":0.1206,"Na2O":0.1048,"K2O":0.0732,"CaO":0.1587,"ZnO":0.5427,"Al2O3":0.6946,"Fe2O3":0.0025,"SiO2":2.0051},"SiO2_Al2O3_ratio":2.89,"R2O_RO_ratio":0.2986,"fluxSum":1.0,"x":2.0051,"y":0.6946,"imageUrl":null,"thumbnailUrl":null,"scrapedAt":null},{"id":"glazy_132371","name":"NephSy+ZnO+CaO+LiCO3 (0.30 : 0.70) B","source":"glazy","cone":null,"coneRaw":null,"surface":"unknown","transparency":null,"atmosphere":"unknown","ingredients":[],"umf":{"Li2O":0.1207,"Na2O":0.1045,"K2O":0.0732,"CaO":0.1589,"ZnO":0.5427,"Al2O3":0.6875,"Fe2O3":0.0028,"SiO2":4.4717,"TiO2":0.0002},"SiO2_Al2O3_ratio":6.5,"R2O_RO_ratio":0.2984,"fluxSum":1.0,"x":4.4717,"y":0.6875,"imageUrl":null,"thumbnailUrl":null,"scrapedAt":null},{"id":"glazy_132372","name":"NephSy+ZnO+CaO+LiCO3 (0.30 : 0.70) C","source":"glazy","cone":null,"coneRaw":null,"surface":"unknown","transparency":null,"atmosphere":"unknown","ingredients":[],"umf":{"Li2O":0.1205,"Na2O":0.1048,"K2O":0.0732,"CaO":0.1588,"ZnO":0.5428,"Al2O3":0.1932,"Fe2O3":0.0005,"SiO2":1.2176},"SiO2_Al2O3_ratio":6.3,"R2O_RO_ratio":0.2985,"fluxSum":1.0001,"x":1.2176,"y":0.1932,"imageUrl":null,"thumbnailUrl":null,"scrapedAt":null},{"id":"glazy_132373","name":"NephSy+ZnO+CaO+LiCO3 (0.30 : 0.70) D","source":"glazy","cone":null,"coneRaw":null,"surface":"unknown","transparency":null,"atmosphere":"unknown","ingredients":[],"umf":{"Li2O":0.1206,"Na2O":0.1046,"K2O":0.0732,"CaO":0.1587,"ZnO":0.5429,"Al2O3":0.196,"Fe2O3":0.0008,"SiO2":3.6986,"TiO2":0.0002},"SiO2_Al2O3_ratio":18.87,"R2O_RO_ratio":0.2984,"fluxSum":1.0,"x":3.6986,"y":0.196,"imageUrl":null,"thumbnailUrl":null,"scrapedAt":null},{"id":"glazy_132357","name":"NephSy+ZnO+Talc A","source":"glazy","cone":null,"coneRaw":null,"surface":"unknown","transparency":null,"atmosphere":"unknown","ingredients":[],"umf":{"Na2O":0.1225,"K2O":0.0732,"MgO":0.3838,"CaO":0.1231,"SrO":0.003,"ZnO":0.2944,"Al2O3":0.668,"B2O3":0.1665,"Fe2O3":0.0025,"SiO2":1.984},"SiO2_Al2O3_ratio":2.97,"R2O_RO_ratio":0.1957,"fluxSum":1.0,"x":1.984,"y":0.668,"imageUrl":null,"thumbnailUrl":null,"scrapedAt":null},{"id":"glazy_132358","name":"NephSy+ZnO+Talc B","source":"glazy","cone":null,"coneRaw":null,"surface":"unknown","transparency":null,"atmosphere":"unknown","ingredients":[],"umf":{"Na2O":0.1219,"K2O":0.073,"MgO":0.3853,"CaO":0.1222,"SrO":0.003,"ZnO":0.2945,"Al2O3":0.6722,"B2O3":0.1648,"Fe2O3":0.0027,"SiO2":4.4867,"TiO2":0.0002},"SiO2_Al2O3_ratio":6.67,"R2O_RO_ratio":0.1949,"fluxSum":0.9999,"x":4.4867,"y":0.6722,"imageUrl":null,"thumbnailUrl":null,"scrapedAt":null},{"id":"glazy_132359","name":"NephSy+ZnO+Talc C","source":"glazy","cone":null,"coneRaw":null,"surface":"unknown","transparency":null,"atmosphere":"unknown","ingredients":[],"umf":{"Na2O":0.1225,"K2O":0.0732,"MgO":0.3837,"CaO":0.1231,"SrO":0.003,"ZnO":0.2944,"Al2O3":0.1935,"B2O3":0.1665,"Fe2O3":0.0005,"SiO2":1.2387},"SiO2_Al2O3_ratio":6.4,"R2O_RO_ratio":0.1957,"fluxSum":0.9999,"x":1.2387,"y":0.1935,"imageUrl":null,"thumbnailUrl":null,"scrapedAt":null},{"id":"glazy_132360","name":"NephSy+ZnO+Talc D","source":"glazy","cone":null,"coneRaw":null,"surface":"unknown","transparency":null,"atmosphere":"unknown","ingredients":[],"umf":{"Na2O":0.1219,"K2O":0.073,"MgO":0.3852,"CaO":0.1222,"SrO":0.003,"ZnO":0.2947,"Al2O3":0.1958,"B2O3":0.1647,"Fe2O3":0.0008,"SiO2":3.7375,"TiO2":0.0002},"SiO2_Al2O3_ratio":19.09,"R2O_RO_ratio":0.1949,"fluxSum":1.0,"x":3.7375,"y":0.1958,"imageUrl":null,"thumbnailUrl":null,"scrapedAt":null},{"id":"glazy_130907","name":"New Pea (Soda) for 807 (Copy)","source":"glazy","cone":null,"coneRaw":null,"surface":"unknown","transparency":null,"atmosphere":"unknown","ingredients":[],"umf":{"Na2O":0.3328,"K2O":0.0251,"MgO":0.0039,"CaO":0.425,"BaO":0.2132,"Al2O3":0.5529,"B2O3":0.4148,"Fe2O3":0.0034,"SiO2":2.82,"TiO2":0.0066,"Cr2O3":0.0231},"SiO2_Al2O3_ratio":5.1,"R2O_RO_ratio":0.3579,"fluxSum":1.0,"x":2.82,"y":0.5529,"imageUrl":null,"thumbnailUrl":null,"scrapedAt":null},{"id":"glazy_60373","name":"New Raw Glaze","source":"glazy","cone":null,"coneRaw":null,"surface":"unknown","transparency":null,"atmosphere":"unknown","ingredients":[],"umf":{"Na2O":0.2377,"K2O":0.0116,"MgO":0.283,"CaO":0.4677,"Al2O3":0.5024,"B2O3":0.2487,"Fe2O3":0.0066,"SiO2":3.7486,"TiO2":0.013},"SiO2_Al2O3_ratio":7.46,"R2O_RO_ratio":0.2493,"fluxSum":1.0,"x":3.7486,"y":0.5024,"imageUrl":null,"thumbnailUrl":null,"scrapedAt":null},{"id":"glazy_73072","name":"New Recipe 1","source":"glazy","cone":null,"coneRaw":null,"surface":"unknown","transparency":null,"atmosphere":"unknown","ingredients":[{"id":89979,"name":"KALE 9406","percentage":100,"isAdditional":false},{"id":84740,"name":"Bo Glaze Kaolin","percentage":5,"isAdditional":false},{"id":89982,"name":"FLOTE ALB\u0130T","percentage":5,"isAdditional":false},{"id":15120,"name":"Copper Carbonate","percentage":3,"isAdditional":false},{"id":15467,"name":"Zinc Oxide","percentage":3,"isAdditional":false},{"id":15122,"name":"Black Copper Oxide","percentage":1,"isAdditional":false}],"umf":{"Li2O":0.1384,"Na2O":0.1092,"K2O":0.0037,"MgO":0.0255,"CaO":0.7223,"Al2O3":0.1989,"B2O3":0.1815,"Fe2O3":0.0032,"SiO2":1.4947,"TiO2":0.0024,"P2O5":0.0009,"MnO":0.0009},"SiO2_Al2O3_ratio":7.51,"R2O_RO_ratio":0.2515,"fluxSum":0.9991,"x":1.4947,"y":0.1989,"imageUrl":null,"thumbnailUrl":null,"scrapedAt":null},{"id":"glazy_151041","name":"New Recipe 1 adfadfsaf","source":"glazy","cone":null,"coneRaw":null,"surface":"unknown","transparency":null,"atmosphere":"unknown","ingredients":[],"umf":{"Na2O":0.0593,"K2O":0.156,"MgO":0.3088,"CaO":0.4759,"Al2O3":0.659,"Fe2O3":0.1499,"SiO2":4.4198,"TiO2":0.023},"SiO2_Al2O3_ratio":6.71,"R2O_RO_ratio":0.2153,"fluxSum":1.0,"x":4.4198,"y":0.659,"imageUrl":null,"thumbnailUrl":null,"scrapedAt":null},{"id":"glazy_69500","name":"New Recipe 10","source":"glazy","cone":null,"coneRaw":null,"surface":"unknown","transparency":null,"atmosphere":"unknown","ingredients":[],"umf":{"Na2O":0.1612,"K2O":0.1642,"MgO":0.3558,"CaO":0.3187,"Al2O3":0.2593,"Fe2O3":0.0335,"SiO2":1.5953,"TiO2":0.0057,"P2O5":0.0532},"SiO2_Al2O3_ratio":6.15,"R2O_RO_ratio":0.3254,"fluxSum":0.9999,"x":1.5953,"y":0.2593,"imageUrl":null,"thumbnailUrl":null,"scrapedAt":null},{"id":"glazy_36486","name":"New Recipe 2","source":"glazy","cone":null,"coneRaw":null,"surface":"unknown","transparency":null,"atmosphere":"unknown","ingredients":[],"umf":{"Na2O":0.0555,"K2O":0.0039,"MgO":0.4016,"CaO":0.5389,"Al2O3":0.4502,"B2O3":0.1082,"Fe2O3":0.0008,"SiO2":2.7876,"TiO2":0.0004,"CoO":0.1322},"SiO2_Al2O3_ratio":6.19,"R2O_RO_ratio":0.0594,"fluxSum":0.9999,"x":2.7876,"y":0.4502,"imageUrl":null,"thumbnailUrl":null,"scrapedAt":null},{"id":"glazy_130965","name":"New Rusty Yelllow","source":"glazy","cone":null,"coneRaw":null,"surface":"unknown","transparency":null,"atmosphere":"unknown","ingredients":[],"umf":{"Na2O":0.1491,"K2O":0.1425,"MgO":0.0545,"CaO":0.5876,"SrO":0.0662,"Al2O3":0.2506,"B2O3":0.2978,"Fe2O3":0.1069,"SiO2":2.9633,"TiO2":0.0012,"SnO2":0.2556,"P2O5":0.0005},"SiO2_Al2O3_ratio":11.82,"R2O_RO_ratio":0.2916,"fluxSum":0.9999,"x":2.9633,"y":0.2506,"imageUrl":null,"thumbnailUrl":null,"scrapedAt":null},{"id":"glazy_58849","name":"Nights in White Satin- CTAC","source":"glazy","cone":null,"coneRaw":null,"surface":"unknown","transparency":null,"atmosphere":"unknown","ingredients":[],"umf":{"Na2O":0.1006,"K2O":0.1345,"MgO":0.0009,"CaO":0.5266,"ZnO":0.2373,"Al2O3":0.3379,"B2O3":0.079,"Fe2O3":0.0024,"SiO2":2.1932,"TiO2":0.0016,"SnO2":0.0641,"P2O5":0.0006},"SiO2_Al2O3_ratio":6.49,"R2O_RO_ratio":0.2351,"fluxSum":0.9999,"x":2.1932,"y":0.3379,"imageUrl":null,"thumbnailUrl":null,"scrapedAt":null},{"id":"glazy_27686","name":"No Craze Revision 2.1","source":"glazy","cone":null,"coneRaw":null,"surface":"unknown","transparency":null,"atmosphere":"unknown","ingredients":[{"id":15249,"name":"G-200 Feldspar","percentage":29.75,"isAdditional":false},{"id":15605,"name":"New Zealand Halloysite","percentage":26.25,"isAdditional":false},{"id":20892,"name":"IMSIL A-25 Microcrystalline Silica","percentage":21,"isAdditional":false},{"id":15457,"name":"Whiting","percentage":11.5,"isAdditional":false},{"id":15608,"name":"Amtalc-C98 Talc","percentage":11.5,"isAdditional":false}],"umf":{"Na2O":0.0577,"K2O":0.133,"MgO":0.3242,"CaO":0.4851,"Al2O3":0.5655,"Fe2O3":0.0038,"SiO2":3.817,"TiO2":0.0017},"SiO2_Al2O3_ratio":6.75,"R2O_RO_ratio":0.1907,"fluxSum":1.0,"x":3.817,"y":0.5655,"imageUrl":null,"thumbnailUrl":null,"scrapedAt":null},{"id":"glazy_81252","name":"Nukajiro (Guldborgsund)","source":"glazy","cone":null,"coneRaw":null,"surface":"unknown","transparency":null,"atmosphere":"unknown","ingredients":[],"umf":{"Na2O":0.1175,"K2O":0.2898,"MgO":0.1833,"CaO":0.4094,"Al2O3":0.1671,"Fe2O3":0.06,"SiO2":3.1127,"TiO2":0.001,"P2O5":0.1029},"SiO2_Al2O3_ratio":18.63,"R2O_RO_ratio":0.4073,"fluxSum":1.0,"x":3.1127,"y":0.1671,"imageUrl":null,"thumbnailUrl":null,"scrapedAt":null},{"id":"glazy_23497","name":"Off White","source":"glazy","cone":null,"coneRaw":null,"surface":"unknown","transparency":null,"atmosphere":"reduction","ingredients":[{"id":15119,"name":"Colemanite","percentage":70,"isAdditional":false},{"id":15400,"name":"Silica","percentage":20,"isAdditional":false},{"id":15389,"name":"Redart","percentage":10,"isAdditional":false}],"umf":{"Na2O":0.0103,"K2O":0.1452,"MgO":0.4248,"CaO":0.4197,"Al2O3":0.3454,"Fe2O3":0.0073,"SiO2":1.6778,"TiO2":0.0095},"SiO2_Al2O3_ratio":4.86,"R2O_RO_ratio":0.1555,"fluxSum":1.0,"x":1.6778,"y":0.3454,"imageUrl":null,"thumbnailUrl":null,"scrapedAt":null},{"id":"glazy_105260","name":"Orange to White","source":"glazy","cone":null,"coneRaw":null,"surface":"unknown","transparency":null,"atmosphere":"unknown","ingredients":[],"umf":{"Li2O":0.1591,"Na2O":0.67,"K2O":0.1242,"MgO":0.0122,"CaO":0.0344,"Al2O3":1.0885,"Fe2O3":0.0073,"SiO2":4.7546,"TiO2":0.0108,"P2O5":0.0003},"SiO2_Al2O3_ratio":4.37,"R2O_RO_ratio":0.9534,"fluxSum":0.9999,"x":4.7546,"y":1.0885,"imageUrl":null,"thumbnailUrl":null,"scrapedAt":null},{"id":"glazy_31554","name":"Organge Street - NCMC","source":"glazy","cone":null,"coneRaw":null,"surface":"unknown","transparency":null,"atmosphere":"unknown","ingredients":[],"umf":{"Na2O":0.1263,"K2O":0.0431,"MgO":0.3419,"CaO":0.4886,"Al2O3":0.2151,"B2O3":0.1557,"Fe2O3":0.1775,"SiO2":2.0705,"TiO2":0.0009,"P2O5":0.071},"SiO2_Al2O3_ratio":9.63,"R2O_RO_ratio":0.1694,"fluxSum":0.9999,"x":2.0705,"y":0.2151,"imageUrl":null,"thumbnailUrl":null,"scrapedAt":null},{"id":"glazy_51783","name":"Original Burke Orange","source":"glazy","cone":null,"coneRaw":null,"surface":"unknown","transparency":null,"atmosphere":"unknown","ingredients":[],"umf":{"Na2O":0.2853,"K2O":0.1099,"MgO":0.0008,"CaO":0.456,"SrO":0.148,"Al2O3":0.5433,"Fe2O3":0.085,"SiO2":2.8493,"TiO2":0.3294,"P2O5":0.0004},"SiO2_Al2O3_ratio":5.24,"R2O_RO_ratio":0.3952,"fluxSum":1.0,"x":2.8493,"y":0.5433,"imageUrl":null,"thumbnailUrl":null,"scrapedAt":null},{"id":"glazy_38382","name":"Ox blood - Lava","source":"glazy","cone":null,"coneRaw":null,"surface":"unknown","transparency":null,"atmosphere":"unknown","ingredients":[],"umf":{"Na2O":0.0931,"K2O":0.0065,"MgO":0.4106,"CaO":0.4898,"Al2O3":0.0251,"B2O3":0.5403,"Fe2O3":0.3401,"SiO2":2.074,"TiO2":0.0018,"P2O5":0.001},"SiO2_Al2O3_ratio":82.63,"R2O_RO_ratio":0.0996,"fluxSum":1.0,"x":2.074,"y":0.0251,"imageUrl":null,"thumbnailUrl":null,"scrapedAt":null},{"id":"glazy_36672","name":"Oxblood","source":"glazy","cone":null,"coneRaw":null,"surface":"gloss","transparency":null,"atmosphere":"reduction","ingredients":[{"id":15349,"name":"Nepheline Syenite","percentage":42,"isAdditional":false},{"id":15400,"name":"Silica","percentage":23,"isAdditional":false},
