Repository: ryanlack616/stull-atlas

# stull-atlas
R.T. Stull in 1912 the Stull graph, trying to understand and improve on with new tools

File: data/glazes/glazy-processed.json (part 54 of 55)
{"id":15307,"name":"Laguna Borate","percentage":13,"isAdditional":false},{"id":15457,"name":"Whiting","percentage":11,"isAdditional":false},{"id":15131,"name":"Custer Feldspar","percentage":9,"isAdditional":false},{"id":15288,"name":"Kaolin","percentage":2,"isAdditional":false},{"id":15072,"name":"Bentonite","percentage":3,"isAdditional":true},{"id":15122,"name":"Black Copper Oxide","percentage":3,"isAdditional":true},{"id":15442,"name":"Tin Oxide","percentage":1,"isAdditional":true}],"umf":{"Na2O":0.213,"K2O":0.2103,"MgO":0.0035,"CaO":0.5732,"Al2O3":0.4013,"B2O3":0.2288,"Fe2O3":0.0032,"SiO2":3.0415,"TiO2":0.0006,"SnO2":0.0422,"P2O5":0.0002,"CuO":0.0257},"SiO2_Al2O3_ratio":7.58,"R2O_RO_ratio":0.4233,"fluxSum":1.0,"x":3.0415,"y":0.4013,"imageUrl":null,"thumbnailUrl":null,"scrapedAt":null},{"id":"glazy_4657","name":"P-54 Glaze Raku","source":"glazy","cone":null,"coneRaw":null,"surface":"gloss","transparency":null,"atmosphere":"reduction","ingredients":[{"id":15220,"name":"Pemco Frit P-54","percentage":90,"isAdditional":false},{"id":15137,"name":"EP Kaolin","percentage":10,"isAdditional":false},{"id":15072,"name":"Bentonite","percentage":2,"isAdditional":true}],"umf":{"Na2O":0.3198,"K2O":0.0012,"MgO":0.0026,"CaO":0.6763,"Al2O3":0.0853,"B2O3":0.6332,"Fe2O3":0.0019,"SiO2":1.6593,"TiO2":0.001,"P2O5":0.0004},"SiO2_Al2O3_ratio":19.45,"R2O_RO_ratio":0.321,"fluxSum":0.9999,"x":1.6593,"y":0.0853,"imageUrl":null,"thumbnailUrl":null,"scrapedAt":null},{"id":"glazy_115130","name":"Patsy Base","source":"glazy","cone":null,"coneRaw":null,"surface":"unknown","transparency":null,"atmosphere":"unknown","ingredients":[],"umf":{"Na2O":0.2201,"K2O":0.0789,"MgO":0.1408,"CaO":0.5602,"Al2O3":0.3237,"B2O3":0.1649,"Fe2O3":0.0031,"SiO2":2.9821,"TiO2":0.0009,"P2O5":0.0004},"SiO2_Al2O3_ratio":9.21,"R2O_RO_ratio":0.299,"fluxSum":1.0,"x":2.9821,"y":0.3237,"imageUrl":null,"thumbnailUrl":null,"scrapedAt":null},{"id":"glazy_105252","name":"Peach Shino","source":"glazy","cone":null,"coneRaw":null,"surface":"unknown","transparency":null,"atmosphere":"reduction","ingredients":[{"id":16050,"name":"Neph Sye A270","percentage":39,"isAdditional":false},{"id":15422,"name":"Spodumene","percentage":30,"isAdditional":false},{"id":15298,"name":"Kentucky OM #4 Ball Clay","percentage":17,"isAdditional":false},{"id":15406,"name":"Soda Ash","percentage":10,"isAdditional":false},{"id":15137,"name":"EP Kaolin","percentage":4,"isAdditional":false}],"umf":{"Li2O":0.435,"Na2O":0.394,"K2O":0.1208,"MgO":0.0162,"CaO":0.034,"Al2O3":1.4243,"Fe2O3":0.006,"SiO2":4.5336,"ZrO2":0.1336},"SiO2_Al2O3_ratio":3.18,"R2O_RO_ratio":0.9498,"fluxSum":1.0,"x":4.5336,"y":1.4243,"imageUrl":null,"thumbnailUrl":null,"scrapedAt":null},{"id":"glazy_131140","name":"Pemco Frit P-25 Flux Bpdy","source":"glazy","cone":null,"coneRaw":null,"surface":"unknown","transparency":null,"atmosphere":"unknown","ingredients":[],"umf":{"Na2O":0.7494,"K2O":0.1862,"MgO":0.0036,"CaO":0.0332,"ZnO":0.0275,"Al2O3":0.8939,"B2O3":0.7655,"Fe2O3":0.0068,"SiO2":5.578,"TiO2":0.0068,"P2O5":0.0026},"SiO2_Al2O3_ratio":6.24,"R2O_RO_ratio":0.9357,"fluxSum":0.9999,"x":5.578,"y":0.8939,"imageUrl":null,"thumbnailUrl":null,"scrapedAt":null},{"id":"glazy_65006","name":"Pete Pinnell Weathered Bronze (GULDBORGSUND) lav Al-lav Si","source":"glazy","cone":null,"coneRaw":null,"surface":"unknown","transparency":null,"atmosphere":"unknown","ingredients":[],"umf":{"Li2O":0.3351,"Na2O":0.1188,"K2O":0.0419,"MgO":0.0162,"CaO":0.0061,"SrO":0.4819,"Al2O3":0.2352,"Fe2O3":0.0022,"SiO2":1.7085,"TiO2":0.2276,"CuO":0.1357,"Cr2O3":0.0005},"SiO2_Al2O3_ratio":7.26,"R2O_RO_ratio":0.4958,"fluxSum":1.0,"x":1.7085,"y":0.2352,"imageUrl":null,"thumbnailUrl":null,"scrapedAt":null},{"id":"glazy_63300","name":"Pete Pinnell Weathered Bronze (bedre flux forhold) (3/7)","source":"glazy","cone":null,"coneRaw":null,"surface":"unknown","transparency":null,"atmosphere":"unknown","ingredients":[],"umf":{"Li2O":0.0648,"Na2O":0.0814,"K2O":0.0642,"MgO":0.013,"CaO":0.0098,"SrO":0.7668,"Al2O3":0.5421,"Fe2O3":0.0115,"SiO2":2.8475,"TiO2":0.2312,"CuO":0.1369},"SiO2_Al2O3_ratio":5.25,"R2O_RO_ratio":0.2104,"fluxSum":1.0,"x":2.8475,"y":0.5421,"imageUrl":null,"thumbnailUrl":null,"scrapedAt":null},{"id":"glazy_9828","name":"Peter Legstrump Fischer Rutile Blue Glaze","source":"glazy","cone":null,"coneRaw":null,"surface":"unknown","transparency":"translucent","atmosphere":"unknown","ingredients":[{"id":15407,"name":"Soda Feldspar","percentage":44,"isAdditional":false},{"id":15400,"name":"Silica","percentage":28,"isAdditional":false},{"id":15135,"name":"Dolomite","percentage":10,"isAdditional":false},{"id":15275,"name":"Ilmenite","percentage":10,"isAdditional":false},{"id":15137,"name":"EP Kaolin","percentage":6,"isAdditional":false},{"id":15431,"name":"Strontium Carbonate","percentage":6,"isAdditional":false},{"id":15457,"name":"Whiting","percentage":6,"isAdditional":false}],"umf":{"Na2O":0.2857,"K2O":0.0007,"MgO":0.1855,"CaO":0.3898,"SrO":0.1383,"Al2O3":0.3602,"Fe2O3":0.001,"SiO2":3.4533,"TiO2":0.2252,"P2O5":0.0004},"SiO2_Al2O3_ratio":9.59,"R2O_RO_ratio":0.2864,"fluxSum":1.0,"x":3.4533,"y":0.3602,"imageUrl":null,"thumbnailUrl":null,"scrapedAt":null},{"id":"glazy_59692","name":"Phoenix II","source":"glazy","cone":null,"coneRaw":null,"surface":"unknown","transparency":null,"atmosphere":"unknown","ingredients":[],"umf":{"Na2O":0.3348,"K2O":0.032,"MgO":0.1354,"CaO":0.4554,"Al2O3":0.554,"B2O3":0.4965,"Fe2O3":0.0895,"SiO2":3.4831,"TiO2":0.0199,"P2O5":0.0009,"MnO":0.0424},"SiO2_Al2O3_ratio":6.29,"R2O_RO_ratio":0.383,"fluxSum":0.9576,"x":3.4831,"y":0.554,"imageUrl":null,"thumbnailUrl":null,"scrapedAt":null},{"id":"glazy_61210","name":"Pinnell Strontium Matte","source":"glazy","cone":null,"coneRaw":null,"surface":"unknown","transparency":null,"atmosphere":"unknown","ingredients":[],"umf":{"Li2O":0.0478,"Na2O":0.3342,"K2O":0.1064,"MgO":0.0087,"CaO":0.0281,"SrO":0.4748,"Al2O3":0.5764,"Fe2O3":0.0037,"SiO2":2.9711,"TiO2":0.0053},"SiO2_Al2O3_ratio":5.15,"R2O_RO_ratio":0.4884,"fluxSum":1.0,"x":2.9711,"y":0.5764,"imageUrl":null,"thumbnailUrl":null,"scrapedAt":null},{"id":"glazy_65825","name":"Pinnell med lithium carbonat, flux 0.55/0.45","source":"glazy","cone":null,"coneRaw":null,"surface":"unknown","transparency":null,"atmosphere":"unknown","ingredients":[],"umf":{"Li2O":0.4153,"Na2O":0.0188,"K2O":0.0514,"MgO":0.0165,"CaO":0.0032,"SrO":0.4947,"Al2O3":0.5795,"Fe2O3":0.008,"SiO2":2.9822,"TiO2":0.2267,"CuO":0.1411,"Cr2O3":0.0001},"SiO2_Al2O3_ratio":5.15,"R2O_RO_ratio":0.4855,"fluxSum":0.9999,"x":2.9822,"y":0.5795,"imageUrl":null,"thumbnailUrl":null,"scrapedAt":null},{"id":"glazy_65824","name":"Pinnell uden lithium carbonat, flux 0.30/0.70","source":"glazy","cone":null,"coneRaw":null,"surface":"unknown","transparency":null,"atmosphere":"unknown","ingredients":[],"umf":{"Li2O":0.1335,"Na2O":0.0246,"K2O":0.0435,"MgO":0.0148,"CaO":0.003,"SrO":0.7805,"Al2O3":0.5738,"Fe2O3":0.0064,"SiO2":2.9656,"TiO2":0.2325,"CuO":0.1353,"Cr2O3":0.0001},"SiO2_Al2O3_ratio":5.17,"R2O_RO_ratio":0.2016,"fluxSum":0.9999,"x":2.9656,"y":0.5738,"imageUrl":null,"thumbnailUrl":null,"scrapedAt":null},{"id":"glazy_66567","name":"Purple Rain (EU)","source":"glazy","cone":null,"coneRaw":null,"surface":"unknown","transparency":null,"atmosphere":"unknown","ingredients":[],"umf":{"Li2O":0.1151,"Na2O":0.4387,"K2O":0.0399,"MgO":0.0304,"CaO":0.243,"ZnO":0.1329,"Al2O3":0.1915,"B2O3":0.2305,"Fe2O3":0.0042,"SiO2":3.6145,"CoO":0.9121},"SiO2_Al2O3_ratio":18.87,"R2O_RO_ratio":0.5937,"fluxSum":1.0,"x":3.6145,"y":0.1915,"imageUrl":null,"thumbnailUrl":null,"scrapedAt":null},{"id":"glazy_82992","name":"Purple Rain (with material substitutions)","source":"glazy","cone":null,"coneRaw":null,"surface":"unknown","transparency":null,"atmosphere":"unknown","ingredients":[],"umf":{"Li2O":0.1096,"Na2O":0.4281,"K2O":0.0438,"MgO":0.0429,"CaO":0.3756,"Al2O3":0.1522,"B2O3":0.2312,"Fe2O3":0.0038,"SiO2":3.6803,"TiO2":0.0015,"P2O5":0.0007,"CoO":0.9515},"SiO2_Al2O3_ratio":24.18,"R2O_RO_ratio":0.5815,"fluxSum":1.0,"x":3.6803,"y":0.1522,"imageUrl":null,"thumbnailUrl":null,"scrapedAt":null},{"id":"glazy_73045","name":"Pussy Willow - MMC","source":"glazy","cone":null,"coneRaw":null,"surface":"unknown","transparency":null,"atmosphere":"unknown","ingredients":[],"umf":{"Na2O":0.1763,"K2O":0.0826,"MgO":0.0253,"CaO":0.5365,"ZnO":0.1792,"Al2O3":0.4737,"B2O3":0.0561,"Fe2O3":0.0066,"SiO2":2.4719,"TiO2":0.0115,"P2O5":0.0001,"CoO":0.0245,"NiO":0.0781},"SiO2_Al2O3_ratio":5.22,"R2O_RO_ratio":0.2589,"fluxSum":0.9999,"x":2.4719,"y":0.4737,"imageUrl":null,"thumbnailUrl":null,"scrapedAt":null},{"id":"glazy_138133","name":"Rak Crawl (found on Glazy)","source":"glazy","cone":null,"coneRaw":null,"surface":"unknown","transparency":null,"atmosphere":"unknown","ingredients":[],"umf":{"Na2O":0.4236,"K2O":0.13,"MgO":0.4289,"CaO":0.0176,"Al2O3":0.5843,"Fe2O3":0.0013,"SiO2":3.7293},"SiO2_Al2O3_ratio":6.38,"R2O_RO_ratio":0.5535,"fluxSum":1.0001,"x":3.7293,"y":0.5843,"imageUrl":null,"thumbnailUrl":null,"scrapedAt":null},{"id":"glazy_75616","name":"Randy's Red (DENMARK)","source":"glazy","cone":null,"coneRaw":null,"surface":"unknown","transparency":null,"atmosphere":"unknown","ingredients":[],"umf":{"Na2O":0.1402,"K2O":0.0255,"MgO":0.4527,"CaO":0.3816,"Al2O3":0.2017,"B2O3":0.4043,"Fe2O3":0.0015,"SiO2":3.2829,"TiO2":0.0013,"P2O5":0.0005},"SiO2_Al2O3_ratio":16.28,"R2O_RO_ratio":0.1657,"fluxSum":1.0,"x":3.2829,"y":0.2017,"imageUrl":null,"thumbnailUrl":null,"scrapedAt":null},{"id":"glazy_145595","name":"Randy's Red Base","source":"glazy","cone":null,"coneRaw":null,"surface":"unknown","transparency":null,"atmosphere":"unknown","ingredients":[],"umf":{"Na2O":0.1581,"K2O":0.024,"MgO":0.4537,"CaO":0.3641,"Al2O3":0.2475,"B2O3":0.4052,"Fe2O3":0.0026,"SiO2":3.2802,"TiO2":0.0013,"P2O5":0.0007},"SiO2_Al2O3_ratio":13.25,"R2O_RO_ratio":0.1821,"fluxSum":0.9999,"x":3.2802,"y":0.2475,"imageUrl":null,"thumbnailUrl":null,"scrapedAt":null},{"id":"glazy_67849","name":"Red Art Substitute","source":"glazy","cone":null,"coneRaw":null,"surface":"unknown","transparency":null,"atmosphere":"unknown","ingredients":[],"umf":{"Na2O":0.3944,"K2O":0.133,"MgO":0.3454,"CaO":0.1273,"Al2O3":1.6055,"Fe2O3":0.4747,"SiO2":11.47,"TiO2":0.1388},"SiO2_Al2O3_ratio":7.14,"R2O_RO_ratio":0.5273,"fluxSum":1.0001,"x":11.47,"y":1.6055,"imageUrl":null,"thumbnailUrl":null,"scrapedAt":null},{"id":"glazy_120380","name":"Red Test","source":"glazy","cone":null,"coneRaw":null,"surface":"unknown","transparency":null,"atmosphere":"unknown","ingredients":[],"umf":{"Na2O":0.2657,"K2O":0.1044,"MgO":0.0035,"CaO":0.0196,"SrO":0.0005,"BaO":0.0094,"ZnO":0.5969,"Al2O3":0.1318,"B2O3":0.2111,"Fe2O3":0.0005,"SiO2":2.1493,"TiO2":0.0236,"SnO2":0.0734,"P2O5":0.0001,"Cr2O3":0.0015,"NiO":0.0444},"SiO2_Al2O3_ratio":16.31,"R2O_RO_ratio":0.3701,"fluxSum":1.0,"x":2.1493,"y":0.1318,"imageUrl":null,"thumbnailUrl":null,"scrapedAt":null},{"id":"glazy_36667","name":"Reitz Green","source":"glazy","cone":null,"coneRaw":null,"surface":"matte","transparency":null,"atmosphere":"reduction","ingredients":[{"id":15349,"name":"Nepheline Syenite","percentage":70,"isAdditional":false},{"id":15364,"name":"Petalite","percentage":15,"isAdditional":false},{"id":15297,"name":"Kentucky ball clay","percentage":8,"isAdditional":false},{"id":15457,"name":"Whiting","percentage":5,"isAdditional":false},{"id":15252,"name":"Gerstley Borate","percentage":2,"isAdditional":false},{"id":15393,"name":"Rutile","percentage":2,"isAdditional":true},{"id":15114,"name":"Cobalt Carbonate","percentage":1,"isAdditional":true}],"umf":{"Li2O":0.1558,"Na2O":0.4354,"K2O":0.1361,"MgO":0.0166,"CaO":0.2561,"Al2O3":0.8617,"B2O3":0.0298,"Fe2O3":0.0088,"SiO2":3.669,"TiO2":0.0921,"P2O5":0.0001,"CoO":0.0326},"SiO2_Al2O3_ratio":4.26,"R2O_RO_ratio":0.7273,"fluxSum":1.0,"x":3.669,"y":0.8617,"imageUrl":null,"thumbnailUrl":null,"scrapedAt":null},{"id":"glazy_143444","name":"Robust Gloss E","source":"glazy","cone":null,"coneRaw":null,"surface":"unknown","transparency":null,"atmosphere":"unknown","ingredients":[],"umf":{"Li2O":0.0977,"Na2O":0.1012,"K2O":0.0027,"MgO":0.2195,"CaO":0.4415,"SrO":0.0488,"ZnO":0.0886,"Al2O3":0.4935,"B2O3":0.3552,"Fe2O3":0.0035,"SiO2":3.9455,"TiO2":0.0035,"P2O5":0.0013},"SiO2_Al2O3_ratio":7.99,"R2O_RO_ratio":0.2016,"fluxSum":1.0,"x":3.9455,"y":0.4935,"imageUrl":null,"thumbnailUrl":null,"scrapedAt":null},{"id":"glazy_43848","name":"Rock Green c810","source":"glazy","cone":null,"coneRaw":null,"surface":"unknown","transparency":null,"atmosphere":"unknown","ingredients":[{"id":15371,"name":"Potash Feldspar","percentage":40,"isAdditional":false},{"id":15400,"name":"Silica","percentage":30,"isAdditional":false},{"id":15457,"name":"Whiting","percentage":30,"isAdditional":false},{"id":15137,"name":"EP Kaolin","percentage":15,"isAdditional":false},{"id":15467,"name":"Zinc Oxide","percentage":5,"isAdditional":false},{"id":15387,"name":"Red Iron Oxide","percentage":3,"isAdditional":false}],"umf":{"Na2O":0.0004,"K2O":0.1664,"MgO":0.0009,"CaO":0.6911,"ZnO":0.1412,"Al2O3":0.2916,"Fe2O3":0.0427,"SiO2":2.4013,"TiO2":0.0016,"P2O5":0.0006},"SiO2_Al2O3_ratio":8.23,"R2O_RO_ratio":0.1668,"fluxSum":1.0,"x":2.4013,"y":0.2916,"imageUrl":null,"thumbnailUrl":null,"scrapedAt":null},{"id":"glazy_67769","name":"Rowan Petalite","source":"glazy","cone":null,"coneRaw":null,"surface":"unknown","transparency":null,"atmosphere":"unknown","ingredients":[],"umf":{"Li2O":0.1078,"Na2O":0.2095,"MgO":0.0002,"CaO":0.5996,"SrO":0.001,"BaO":0.0334,"ZnO":0.0485,"Al2O3":0.3725,"B2O3":0.2617,"SiO2":3.455,"TiO2":0.0002},"SiO2_Al2O3_ratio":9.28,"R2O_RO_ratio":0.3173,"fluxSum":1.0,"x":3.455,"y":0.3725,"imageUrl":null,"thumbnailUrl":null,"scrapedAt":null},{"id":"glazy_63482","name":"S422 Semi matt golden yellow (EU 3/7)","source":"glazy","cone":null,"coneRaw":null,"surface":"unknown","transparency":null,"atmosphere":"unknown","ingredients":[],"umf":{"Na2O":0.1784,"K2O":0.1625,"MgO":0.002,"CaO":0.657,"Al2O3":0.4288,"Fe2O3":0.1367,"SiO2":2.5485,"TiO2":0.2863},"SiO2_Al2O3_ratio":5.94,"R2O_RO_ratio":0.3409,"fluxSum":0.9999,"x":2.5485,"y":0.4288,"imageUrl":null,"thumbnailUrl":null,"scrapedAt":null},{"id":"glazy_104765","name":"Salad Days Light Grey Blue","source":"glazy","cone":null,"coneRaw":null,"surface":"unknown","transparency":null,"atmosphere":"unknown","ingredients":[],"umf":{"Na2O":0.1295,"K2O":0.0725,"CaO":0.798,"Al2O3":0.4982,"B2O3":0.0608,"Fe2O3":0.0017,"SiO2":3.0032,"TiO2":0.0012,"SnO2":0.0225,"CoO":0.0009},"SiO2_Al2O3_ratio":6.03,"R2O_RO_ratio":0.202,"fluxSum":1.0,"x":3.0032,"y":0.4982,"imageUrl":null,"thumbnailUrl":null,"scrapedAt":null},{"id":"glazy_104766","name":"Salad Days Ni Cu Green","source":"glazy","cone":null,"coneRaw":null,"surface":"unknown","transparency":null,"atmosphere":"unknown","ingredients":[],"umf":{"Na2O":0.1295,"K2O":0.0725,"CaO":0.798,"Al2O3":0.4981,"B2O3":0.0607,"Fe2O3":0.0031,"SiO2":3.0028,"TiO2":0.0266,"SnO2":0.0226,"CuO":0.011,"NiO":0.0121},"SiO2_Al2O3_ratio":6.03,"R2O_RO_ratio":0.202,"fluxSum":1.0,"x":3.0028,"y":0.4981,"imageUrl":null,"thumbnailUrl":null,"scrapedAt":null},{"id":"glazy_84773","name":"Seger Kegel 7 (1230)","source":"glazy","cone":null,"coneRaw":null,"surface":"unknown","transparency":null,"atmosphere":"unknown","ingredients":[],"umf":{"Na2O":0.0779,"K2O":0.2225,"CaO":0.6995,"Al2O3":0.698,"Fe2O3":0.0008,"SiO2":6.9876,"TiO2":0.006},"SiO2_Al2O3_ratio":10.01,"R2O_RO_ratio":0.3004,"fluxSum":0.9999,"x":6.9876,"y":0.698,"imageUrl":null,"thumbnailUrl":null,"scrapedAt":null},{"id":"glazy_84770","name":"Seger Kegel 8 (1250)","source":"glazy","cone":null,"coneRaw":null,"surface":"unknown","transparency":null,"atmosphere":"unknown","ingredients":[],"umf":{"Na2O":0.0769,"K2O":0.2235,"CaO":0.6997,"Al2O3":0.8002,"Fe2O3":0.0008,"SiO2":8.0012,"TiO2":0.0077},"SiO2_Al2O3_ratio":10.0,"R2O_RO_ratio":0.3004,"fluxSum":1.0001,"x":8.0012,"y":0.8002,"imageUrl":null,"thumbnailUrl":null,"scrapedAt":null},{"id":"glazy_84772","name":"Seger Kegel 9 (1280)","source":"glazy","cone":null,"coneRaw":null,"surface":"unknown","transparency":null,"atmosphere":"unknown","ingredients":[],"umf":{"Na2O":0.0767,"K2O":0.2265,"CaO":0.6968,"Al2O3":0.897,"Fe2O3":0.0008,"SiO2":9.0019,"TiO2":0.0092},"SiO2_Al2O3_ratio":10.04,"R2O_RO_ratio":0.3032,"fluxSum":1.0,"x":9.0019,"y":0.897,"imageUrl":null,"thumbnailUrl":null,"scrapedAt":null},{"id":"glazy_31080","name":"Shaner Gold","source":"glazy","cone":null,"coneRaw":null,"surface":"unknown","transparency":null,"atmosphere":"reduction","ingredients":[{"id":15131,"name":"Custer Feldspar","percentage":52,"isAdditional":false},{"id":15457,"name":"Whiting","percentage":21,"isAdditional":false},{"id":15094,"name":"Calcined Kaolin","percentage":16,"isAdditional":false},{"id":15137,"name":"EP Kaolin","percentage":7,"isAdditional":false},{"id":15608,"name":"Amtalc-C98 Talc","percentage":4,"isAdditional":false},{"id":15080,"name":"Bone Ash","percentage":3,"isAdditional":true},{"id":15387,"name":"Red Iron Oxide","percentage":2.5,"isAdditional":true},{"id":15393,"name":"Rutile","percentage":2.5,"isAdditional":true}],"umf":{"Na2O":0.071,"K2O":0.1563,"MgO":0.0828,"CaO":0.69,"Al2O3":0.5186,"Fe2O3":0.0484,"SiO2":2.3212,"TiO2":0.0803,"P2O5":0.0255},"SiO2_Al2O3_ratio":4.48,"R2O_RO_ratio":0.2273,"fluxSum":1.0001,"x":2.3212,"y":0.5186,"imageUrl":null,"thumbnailUrl":null,"scrapedAt":null},{"id":"glazy_113043","name":"Shizuki Yuteki Oilspot","source":"glazy","cone":null,"coneRaw":null,"surface":"unknown","transparency":null,"atmosphere":"unknown","ingredients":[{"id":15371,"name":"Potash Feldspar","percentage":32.5,"isAdditional":false},{"id":15407,"name":"Soda Feldspar","percentage":32.5,"isAdditional":false},{"id":15400,"name":"Silica","percentage":12.5,"isAdditional":false},{"id":15387,"name":"Red Iron Oxide","percentage":6.5,"isAdditional":false},{"id":15433,"name":"Talc","percentage":6.5,"isAdditional":false},{"id":15457,"name":"Whiting","percentage":4.5,"isAdditional":false},{"id":15114,"name":"Cobalt Carbonate","percentage":2,"isAdditional":false},{"id":15137,"name":"EP Kaolin","percentage":2,"isAdditional":false},{"id":15336,"name":"Manganese Dioxide","percentage":2,"isAdditional":false}],"umf":{"Na2O":0.2857,"K2O":0.2694,"MgO":0.2371,"CaO":0.2078,"Al2O3":0.5884,"Fe2O3":0.1786,"SiO2":4.6727,"TiO2":0.0004,"P2O5":0.0002,"CoO":0.0775},"SiO2_Al2O3_ratio":7.94,"R2O_RO_ratio":0.5551,"fluxSum":1.0,"x":4.6727,"y":0.5884,"imageUrl":null,"thumbnailUrl":null,"scrapedAt":null},{"id":"glazy_82892","name":"Shoji Hamada Sensia Nuka","source":"glazy","cone":null,"coneRaw":null,"surface":"unknown","transparency":null,"atmosphere":"unknown","ingredients":[],"umf":{"Na2O":0.1301,"K2O":0.2647,"MgO":0.1865,"CaO":0.4157,"Al2O3":0.1761,"Fe2O3":0.0634,"SiO2":3.5154,"TiO2":0.0022,"P2O5":0.1042,"MnO":0.0029},"SiO2_Al2O3_ratio":19.96,"R2O_RO_ratio":0.396,"fluxSum":0.997,"x":3.5154,"y":0.1761,"imageUrl":null,"thumbnailUrl":null,"scrapedAt":null},{"id":"glazy_105251","name":"Shrimpy Shino","source":"glazy","cone":null,"coneRaw":null,"surface":"unknown","transparency":null,"atmosphere":"unknown","ingredients":[],"umf":{"Li2O":0.344,"Na2O":0.453,"K2O":0.1477,"MgO":0.0146,"CaO":0.0408,"Al2O3":1.2421,"Fe2O3":0.0083,"SiO2":5.2408,"TiO2":0.0129},"SiO2_Al2O3_ratio":4.22,"R2O_RO_ratio":0.9446,"fluxSum":1.0001,"x":5.2408,"y":1.2421,"imageUrl":null,"thumbnailUrl":null,"scrapedAt":null},{"id":"glazy_36477","name":"Silica/Alumina Change/Glaze Test 1","source":"glazy","cone":null,"coneRaw":null,"surface":"unknown","transparency":null,"atmosphere":"unknown","ingredients":[],"umf":{"Na2O":0.0634,"K2O":0.1451,"MgO":0.0016,"CaO":0.4782,"ZnO":0.3116,"Al2O3":0.3945,"Fe2O3":0.0007,"SiO2":1.7269,"CoO":0.082},"SiO2_Al2O3_ratio":4.38,"R2O_RO_ratio":0.2085,"fluxSum":0.9999,"x":1.7269,"y":0.3945,"imageUrl":null,"thumbnailUrl":null,"scrapedAt":null},{"id":"glazy_36674","name":"Simair's Crystalline","source":"glazy","cone":null,"coneRaw":null,"surface":"unknown","transparency":null,"atmosphere":"unknown","ingredients":[],"umf":{"Li2O":0.0189,"Na2O":0.2181,"K2O":0.0224,"MgO":0.0574,"CaO":0.0993,"ZnO":0.5839,"Al2O3":0.0578,"B2O3":0.0334,"Fe2O3":0.0165,"SiO2":1.6166,"TiO2":0.1763},"SiO2_Al2O3_ratio":27.97,"R2O_RO_ratio":0.2594,"fluxSum":1.0,"x":1.6166,"y":0.0578,"imageUrl":null,"thumbnailUrl":null,"scrapedAt":null},{"id":"glazy_134489","name":"Simpel opskrift","source":"glazy","cone":null,"coneRaw":null,"surface":"unknown","transparency":null,"atmosphere":"unknown","ingredients":[],"umf":{"Na2O":0.102,"K2O":0.217,"MgO":0.1526,"CaO":0.5284,"Al2O3":0.403,"Fe2O3":0.0506,"SiO2":2.7817,"P2O5":0.0889},"SiO2_Al2O3_ratio":6.9,"R2O_RO_ratio":0.319,"fluxSum":1.0,"x":2.7817,"y":0.403,"imageUrl":null,"thumbnailUrl":null,"scrapedAt":null},{"id":"glazy_28221","name":"Simple Clear 2% MnO2 Test 1","source":"glazy","cone":null,"coneRaw":null,"surface":"unknown","transparency":null,"atmosphere":"unknown","ingredients":[{"id":20892,"name":"IMSIL A-25 Microcrystalline Silica","percentage":29.01,"isAdditional":false},{"id":15131,"name":"Custer Feldspar","percentage":28.66,"isAdditional":false},{"id":15607,"name":"Vansil W-30 Wollastonite","percentage":24.5,"isAdditional":false},{"id":15268,"name":"Grolleg Kaolin","percentage":10.33,"isAdditional":false},{"id":15605,"name":"New Zealand Halloysite","percentage":7.5,"isAdditional":false},{"id":15336,"name":"Manganese Dioxide","percentage":2,"isAdditional":false}],"umf":{"Na2O":0.0571,"K2O":0.1279,"MgO":0.0389,"CaO":0.7748,"Al2O3":0.4506,"Fe2O3":0.0046,"SiO2":4.4964,"TiO2":0.0009,"MnO":0.0013},"SiO2_Al2O3_ratio":9.98,"R2O_RO_ratio":0.1852,"fluxSum":0.9987,"x":4.4964,"y":0.4506,"imageUrl":null,"thumbnailUrl":null,"scrapedAt":null},{"id":"glazy_40972","name":"Sink_New Glossy Test","source":"glazy","cone":null,"coneRaw":null,"surface":"unknown","transparency":null,"atmosphere":"unknown","ingredients":[],"umf":{"Na2O":0.2481,"K2O":0.0465,"MgO":0.0042,"CaO":0.7012,"Al2O3":0.5004,"B2O3":0.2118,"Fe2O3":0.0042,"SiO2":4.3643,"TiO2":0.0037,"ZrO2":0.3124,"P2O5":0.0014},"SiO2_Al2O3_ratio":8.72,"R2O_RO_ratio":0.2946,"fluxSum":1.0,"x":4.3643,"y":0.5004,"imageUrl":null,"thumbnailUrl":null,"scrapedAt":null},{"id":"glazy_135058","name":"Sinterbegitning .2:.8","source":"glazy","cone":null,"coneRaw":null,"surface":"unknown","transparency":null,"atmosphere":"unknown","ingredients":[],"umf":{"Li2O":0.087,"Na2O":0.0515,"K2O":0.0662,"CaO":0.7953,"Al2O3":0.5252,"SiO2":1.8246,"TiO2":0.0078},"SiO2_Al2O3_ratio":3.47,"R2O_RO_ratio":0.2047,"fluxSum":1.0,"x":1.8246,"y":0.5252,"imageUrl":null,"thumbnailUrl":null,"scrapedAt":null},{"id":"glazy_143453","name":"Smooth Satin","source":"glazy","cone":null,"coneRaw":null,"surface":"unknown","transparency":null,"atmosphere":"unknown","ingredients":[],"umf":{"Na2O":0.0307,"K2O":0.2938,"MgO":0.5111,"CaO":0.1644,"Al2O3":0.3747,"B2O3":0.1829,"Fe2O3":0.0012,"SiO2":3.9694,"TiO2":0.0006,"P2O5":0.0003},"SiO2_Al2O3_ratio":10.59,"R2O_RO_ratio":0.3245,"fluxSum":1.0,"x":3.9694,"y":0.3747,"imageUrl":null,"thumbnailUrl":null,"scrapedAt":null},{"id":"glazy_36675","name":"Snair Crystal","source":"glazy","cone":null,"coneRaw":null,"surface":"unknown","transparency":null,"atmosphere":"unknown","ingredients":[],"umf":{"Li2O":0.1241,"Na2O":0.216,"K2O":0.0222,"MgO":0.0017,"CaO":0.0984,"ZnO":0.5376,"Al2O3":0.0496,"B2O3":0.033,"Fe2O3":0.0008,"SiO2":1.6046,"TiO2":0.0219},"SiO2_Al2O3_ratio":32.35,"R2O_RO_ratio":0.3623,"fluxSum":1.0,"x":1.6046,"y":0.0496,"imageUrl":null,"thumbnailUrl":null,"scrapedAt":null},{"id":"glazy_25987","name":"Snowflake Crackle","source":"glazy","cone":null,"coneRaw":null,"surface":"gloss","transparency":null,"atmosphere":"oxidation","ingredients":[{"id":20064,"name":"N\u00e9ph\u00e9line syenite (Solargil 2018)","percentage":88,"isAdditional":false},{"id":19981,"name":"Ball Clay HSM (Solargil 2018)","percentage":6,"isAdditional":false},{"id":15467,"name":"Zinc Oxide","percentage":3,"isAdditional":false},{"id":19983,"name":"Cendre d'Os (Solargil 2018)","percentage":2,"isAdditional":false},{"id":15323,"name":"Lithium Carbonate","percentage":1,"isAdditional":false},{"id":15117,"name":"Cobalt Oxide","percentage":0.05,"isAdditional":true}],"umf":{"Na2O":0.456,"K2O":0.1394,"MgO":0.1981,"CaO":0.2065,"Al2O3":0.7258,"B2O3":0.0168,"Fe2O3":0.0254,"SiO2":3.3145,"TiO2":0.0012,"P2O5":0.0411,"CoO":0.0074,"Cr2O3":0.0113},"SiO2_Al2O3_ratio":4.57,"R2O_RO_ratio":0.5954,"fluxSum":1.0,"x":3.3145,"y":0.7258,"imageUrl":null,"thumbnailUrl":null,"scrapedAt":null},{"id":"glazy_5454","name":"Speckly","source":"glazy","cone":null,"coneRaw":null,"surface":"unknown","transparency":null,"atmosphere":"reduction","ingredients":[{"id":15349,"name":"Nepheline Syenite","percentage":44.21,"isAdditional":false},{"id":15252,"name":"Gerstley Borate","percentage":25.23,"isAdditional":false},{"id":15400,"name":"Silica","percentage":18.97,"isAdditional":false},{"id":15137,"name":"EP Kaolin","percentage":5.05,"isAdditional":false},{"id":15393,"name":"Rutile","percentage":3.74,"isAdditional":false},{"id":15387,"name":"Red Iron Oxide","percentage":1.87,"isAdditional":false},{"id":15117,"name":"Cobalt Oxide","percentage":0.93,"isAdditional":false}],"umf":{"Na2O":0.383,"K2O":0.1015,"MgO":0.1027,"CaO":0.4128,"Al2O3":0.5418,"B2O3":0.4313,"Fe2O3":0.0648,"SiO2":3.8321,"TiO2":0.1896,"P2O5":0.0012,"CoO":0.0515},"SiO2_Al2O3_ratio":7.07,"R2O_RO_ratio":0.4845,"fluxSum":1.0,"x":3.8321,"y":0.5418,"imageUrl":null,"thumbnailUrl":null,"scrapedAt":null},{"id":"glazy_101630","name":"Sr Jun #9","source":"glazy","cone":null,"coneRaw":null,"surface":"unknown","transparency":null,"atmosphere":"unknown","ingredients":[],"umf":{"Na2O":0.0751,"K2O":0.1772,"MgO":0.0108,"CaO":0.0058,"SrO":0.5495,"ZnO":0.1816,"Al2O3":0.2688,"Fe2O3":0.016,"SiO2":3.6349},"SiO2_Al2O3_ratio":13.52,"R2O_RO_ratio":0.2523,"fluxSum":1.0,"x":3.6349,"y":0.2688,"imageUrl":null,"thumbnailUrl":null,"scrapedAt":null},{"id":"glazy_79481","name":"Strawberry (EU) (+.2B)","source":"glazy","cone":null,"coneRaw":null,"surface":"unknown","transparency":null,"atmosphere":"unknown","ingredients":[],"umf":{"Na2O":0.1826,"K2O":0.0665,"MgO":0.0029,"CaO":0.5943,"ZnO":0.1538,"Al2O3":0.3896,"B2O3":0.2103,"Fe2O3":0.0031,"SiO2":3.0886,"SnO2":0.0422,"CuO":0.0257},"SiO2_Al2O3_ratio":7.93,"R2O_RO_ratio":0.2491,"fluxSum":1.0001,"x":3.0886,"y":0.3896,"imageUrl":null,"thumbnailUrl":null,"scrapedAt":null},{"id":"glazy_79480","name":"Strawberry (EU) (+0.4B)","source":"glazy","cone":null,"coneRaw":null,"surface":"unknown","transparency":null,"atmosphere":"unknown","ingredients":[],"umf":{"Na2O":0.1815,"K2O":0.0663,"MgO":0.0029,"CaO":0.6292,"ZnO":0.1202,"Al2O3":0.3904,"B2O3":0.3213,"Fe2O3":0.0032,"SiO2":3.0868,"SnO2":0.0437,"CuO":0.0267},"SiO2_Al2O3_ratio":7.91,"R2O_RO_ratio":0.2478,"fluxSum":1.0001,"x":3.0868,"y":0.3904,"imageUrl":null,"thumbnailUrl":null,"scrapedAt":null},{"id":"glazy_100878","name":"Stron Crystal Base","source":"glazy","cone":null,"coneRaw":null,"surface":"unknown","transparency":null,"atmosphere":"unknown","ingredients":[],"umf":{"Li2O":0.1484,"Na2O":0.0678,"K2O":0.1204,"MgO":0.0037,"CaO":0.4535,"SrO":0.2062,"Al2O3":0.3409,"B2O3":0.0215,"Fe2O3":0.0037,"SiO2":1.6986,"TiO2":0.4193,"P2O5":0.0007},"SiO2_Al2O3_ratio":4.98,"R2O_RO_ratio":0.3366,"fluxSum":1.0,"x":1.6986,"y":0.3409,"imageUrl":null,"thumbnailUrl":null,"scrapedAt":null},{"id":"glazy_36342","name":"Strontium Crystal Magic (From Mid-Range Glazes)","source":"glazy","cone":null,"coneRaw":null,"surface":"unknown","transparency":null,"atmosphere":"unknown","ingredients":[],"umf":{"Li2O":0.15,"Na2O":0.0676,"K2O":0.1223,"MgO":0.006,"CaO":0.45,"SrO":0.2041,"Al2O3":0.3412,"B2O3":0.0218,"Fe2O3":0.0021,"SiO2":1.6755,"TiO2":0.4194},"SiO2_Al2O3_ratio":4.91,"R2O_RO_ratio":0.3399,"fluxSum":1.0,"x":1.6755,"y":0.3412,"imageUrl":null,"thumbnailUrl":null,"scrapedAt":null},{"id":"glazy_24408","name":"Strontium Gloss (Colours and Consistency)","source":"glazy","cone":null,"coneRaw":null,"surface":"unknown","transparency":null,"atmosphere":"unknown","ingredients":[],"umf":{"Na2O":0.1678,"K2O":0.0431,"MgO":0.002,"CaO":0.0076,"SrO":0.7795,"Al2O3":0.4151,"B2O3":0.1506,"Fe2O3":0.0034,"SiO2":3.227,"TiO2":0.003,"P2O5":0.0012},"SiO2_Al2O3_ratio":7.77,"R2O_RO_ratio":0.2109,"fluxSum":1.0,"x":3.227,"y":0.4151,"imageUrl":null,"thumbnailUrl":null,"scrapedAt":null},{"id":"glazy_24407","name":"Strontium Matte (Colours and Consistency)","source":"glazy","cone":null,"coneRaw":null,"surface":"unknown","transparency":null,"atmosphere":"unknown","ingredients":[],"umf":{"Na2O":0.1678,"K2O":0.043,"MgO":0.002,"CaO":0.0076,"SrO":0.7795,"Al2O3":0.415,"B2O3":0.1507,"Fe2O3":0.0034,"SiO2":1.5668,"TiO2":0.003,"P2O5":0.0012},"SiO2_Al2O3_ratio":3.78,"R2O_RO_ratio":0.2108,"fluxSum":0.9999,"x":1.5668,"y":0.415,"imageUrl":null,"thumbnailUrl":null,"scrapedAt":null},{"id":"glazy_33649","name":"Strontium gloss example","source":"glazy","cone":null,"coneRaw":null,"surface":"unknown","transparency":null,"atmosphere":"unknown","ingredients":[],"umf":{"Na2O":0.1597,"K2O":0.0447,"MgO":0.0364,"CaO":0.1449,"SrO":0.6142,"Al2O3":0.3979,"B2O3":0.153,"Fe2O3":0.0041,"SiO2":3.1836,"TiO2":0.0032,"P2O5":0.0013},"SiO2_Al2O3_ratio":8.0,"R2O_RO_ratio":0.2044,"fluxSum":0.9999,"x":3.1836,"y":0.3979,"imageUrl":null,"thumbnailUrl":null,"scrapedAt":null},{"id":"glazy_68917","name":"Sub. for Forshammer feldspar using soda ash","source":"glazy","cone":null,"coneRaw":null,"surface":"unknown","transparency":null,"atmosphere":"unknown","ingredients":[],"umf":{"Na2O":0.6753,"K2O":0.3095,"CaO":0.0151,"Al2O3":1.1306,"Fe2O3":0.0041,"SiO2":10.0495},"SiO2_Al2O3_ratio":8.89,"R2O_RO_ratio":0.9849,"fluxSum":0.9999,"x":10.0495,"y":1.1306,"imageUrl":null,"thumbnailUrl":null,"scrapedAt":null},{"id":"glazy_36661","name":"Super Iron","source":"glazy","cone":null,"coneRaw":null,"surface":"unknown","transparency":null,"atmosphere":"unknown","ingredients":[],"umf":{"Li2O":0.1362,"Na2O":0.1369,"K2O":0.0025,"MgO":0.2172,"CaO":0.5073,"Al2O3":0.2625,"B2O3":0.2724,"Fe2O3":0.7954,"SiO2":2.6534,"TiO2":0.0032,"P2O5":0.0012},"SiO2_Al2O3_ratio":10.11,"R2O_RO_ratio":0.2756,"fluxSum":1.0001,"x":2.6534,"y":0.2625,"imageUrl":null,"thumbnailUrl":null,"scrapedAt":null},{"id":"glazy_64409","name":"Sustituto para Nefelina Sienita con retiro de Cuarzo/ Neph Sye Substitute minus Silica","source":"glazy","cone":null,"coneRaw":null,"surface":"unknown","transparency":null,"atmosphere":"unknown","ingredients":[],"umf":{"Na2O":0.7043,"K2O":0.2215,"MgO":0.0081,"CaO":0.0661,"Al2O3":1.0252,"Fe2O3":0.0012,"SiO2":5.754,"TiO2":0.0047},"SiO2_Al2O3_ratio":5.61,"R2O_RO_ratio":0.9258,"fluxSum":1.0,"x":5.754,"y":1.0252,"imageUrl":null,"thumbnailUrl":null,"scrapedAt":null},{"id":"glazy_25970","name":"TRIAXIL BLEND 4","source":"glazy","cone":null,"coneRaw":null,"surface":"unknown","transparency":null,"atmosphere":"unknown","ingredients":[],"umf":{"Na2O":0.4214,"K2O":0.0609,"MgO":0.005,"CaO":0.5128,"Al2O3":0.5889,"B2O3":0.4661,"Fe2O3":0.0565,"SiO2":3.8017,"TiO2":0.0929,"P2O5":0.0014,"CuO":0.003,"CoO":0.003},"SiO2_Al2O3_ratio":6.46,"R2O_RO_ratio":0.4823,"fluxSum":1.0001,"x":3.8017,"y":0.5889,"imageUrl":null,"thumbnailUrl":null,"scrapedAt":null},{"id":"glazy_25972","name":"TRIAXIL BLEND 6","source":"glazy","cone":null,"coneRaw":null,"surface":"unknown","transparency":null,"atmosphere":"unknown","ingredients":[],"umf":{"Na2O":0.43,"K2O":0.0638,"MgO":0.0065,"CaO":0.4997,"Al2O3":0.5985,"B2O3":0.4588,"Fe2O3":0.062,"SiO2":3.8098,"TiO2":0.1792,"P2O5":0.0014,"CuO":0.0734},"SiO2_Al2O3_ratio":6.37,"R2O_RO_ratio":0.4938,"fluxSum":1.0,"x":3.8098,"y":0.5985,"imageUrl":null,"thumbnailUrl":null,"scrapedAt":null},{"id":"glazy_110894","name":"Taro","source":"glazy","cone":null,"coneRaw":null,"surface":"unknown","transparency":null,"atmosphere":"unknown","ingredients":[],"umf":{"K2O":0.1398,"BaO":0.4505,"ZnO":0.4098,"Al2O3":0.1837,"SiO2":1.1112,"NiO":0.0149},"SiO2_Al2O3_ratio":6.05,"R2O_RO_ratio":0.1398,"fluxSum":1.0001,"x":1.1112,"y":0.1837,"imageUrl":null,"thumbnailUrl":null,"scrapedAt":null},{"id":"glazy_141489","name":"Tea Dust Temmoku","source":"glazy","cone":null,"coneRaw":null,"surface":"unknown","transparency":null,"atmosphere":"unknown","ingredients":[],"umf":{"Na2O":0.0222,"K2O":0.2143,"MgO":0.1968,"CaO":0.5667,"Al2O3":0.3641,"Fe2O3":0.19,"SiO2":3.6176,"TiO2":0.0063},"SiO2_Al2O3_ratio":9.94,"R2O_RO_ratio":0.2365,"fluxSum":1.0,"x":3.6176,"y":0.3641,"imageUrl":null,"thumbnailUrl":null,"scrapedAt":null},{"id":"glazy_47961","name":"Temmoku","source":"glazy","cone":null,"coneRaw":null,"surface":"gloss","transparency":null,"atmosphere":"reduction","ingredients":[{"id":15131,"name":"Custer Feldspar","percentage":4500,"isAdditional":false},{"id":15400,"name":"Silica","percentage":2700,"isAdditional":false},{"id":15457,"name":"Whiting","percentage":1700,"isAdditional":false},{"id":15137,"name":"EP Kaolin","percentage":1100,"isAdditional":false},{"id":15387,"name":"Red Iron Oxide","percentage":1000,"isAdditional":false},{"id":15252,"name":"Gerstley Borate","percentage":500,"isAdditional":false},{"id":15072,"name":"Bentonite","percentage":200,"isAdditional":false}],"umf":{"Na2O":0.0964,"K2O":0.1795,"MgO":0.0208,"CaO":0.7034,"Al2O3":0.4423,"B2O3":0.0711,"Fe2O3":0.2247,"SiO2":3.9811,"TiO2":0.0022,"P2O5":0.0009},"SiO2_Al2O3_ratio":9.0,"R2O_RO_ratio":0.2759,"fluxSum":1.0001,"x":3.9811,"y":0.4423,"imageUrl":null,"thumbnailUrl":null,"scrapedAt":null},{"id":"glazy_88874","name":"Tendee","source":"glazy","cone":null,"coneRaw":null,"surface":"unknown","transparency":null,"atmosphere":"unknown","ingredients":[],"umf":{"Na2O":0.2291,"K2O":0.0715,"MgO":0.3451,"CaO":0.3542,"Al2O3":0.4494,"Fe2O3":0.0207,"SiO2":3.2472,"TiO2":0.0768,"P2O5":0.0007},"SiO2_Al2O3_ratio":7.23,"R2O_RO_ratio":0.3006,"fluxSum":0.9999,"x":3.2472,"y":0.4494,"imageUrl":null,"thumbnailUrl":null,"scrapedAt":null},{"id":"glazy_5457","name":"Tesha Slip Glaze Revised","source":"glazy","cone":null,"coneRaw":null,"surface":"unknown","transparency":null,"atmosphere":"reduction","ingredients":[{"id":15389,"name":"Redart","percentage":53.24,"isAdditional":false},{"id":15657,"name":"Custer Feldspar (1989)","percentage":19.89,"isAdditional":false},{"id":15067,"name":"Barnard Slip","percentage":12.13,"isAdditional":false},{"id":15135,"name":"Dolomite","percentage":5.75,"isAdditional":false},{"id":15457,"name":"Whiting","percentage":4.7,"isAdditional":false},{"id":15137,"name":"EP Kaolin","percentage":4.09,"isAdditional":false}],"umf":{"Na2O":0.0636,"K2O":0.2351,"MgO":0.2679,"CaO":0.4041,"Al2O3":0.6937,"Fe2O3":0.1717,"SiO2":4.6623,"TiO2":0.0417,"P2O5":0.0044,"MnO":0.0293},"SiO2_Al2O3_ratio":6.72,"R2O_RO_ratio":0.3077,"fluxSum":0.9707,"x":4.6623,"y":0.6937,"imageUrl":null,"thumbnailUrl":null,"scrapedAt":null},{"id":"glazy_122328","name":"Tessha, hare's fur 4-6 ox Finnish","source":"glazy","cone":null,"coneRaw":null,"surface":"unknown","transparency":null,"atmosphere":"unknown","ingredients":[],"umf":{"Na2O":0.2251,"K2O":0.1201,"MgO":0.0985,"CaO":0.4078,"ZnO":0.1485,"Al2O3":0.2929,"B2O3":0.0157,"Fe2O3":0.2169,"SiO2":3.0853},"SiO2_Al2O3_ratio":10.53,"R2O_RO_ratio":0.3452,"fluxSum":1.0,"x":3.0853,"y":0.2929,"imageUrl":null,"thumbnailUrl":null,"scrapedAt":null},{"id":"glazy_67433","name":"Textured Kiwi (TROMS\u00d8)","source":"glazy","cone":null,"coneRaw":null,"surface":"unknown","transparency":null,"atmosphere":"unknown","ingredients":[],"umf":{"Na2O":0.1246,"K2O":0.1755,"MgO":0.0819,"CaO":0.618,"Al2O3":0.2674,"B2O3":0.3463,"Fe2O3":0.0048,"SiO2":3.6155,"TiO2":0.1228,"ZrO2":0.0831,"P2O5":0.0006},"SiO2_Al2O3_ratio":13.52,"R2O_RO_ratio":0.3001,"fluxSum":1.0,"x":3.6155,"y":0.2674,"imageUrl":null,"thumbnailUrl":null,"scrapedAt":null},{"id":"glazy_26129","name":"That One","source":"glazy","cone":null,"coneRaw":null,"surface":"gloss","transparency":null,"atmosphere":"unknown","ingredients":[],"umf":{"Li2O":0.1293,"Na2O":0.0023,"K2O":0.1987,"MgO":0.3168,"CaO":0.353,"Al2O3":0.2447,"Fe2O3":0.0272,"SiO2":1.7748,"P2O5":0.1057,"CuO":0.0112,"CoO":0.0519},"SiO2_Al2O3_ratio":7.25,"R2O_RO_ratio":0.3303,"fluxSum":1.0001,"x":1.7748,"y":0.2447,"imageUrl":null,"thumbnailUrl":null,"scrapedAt":null},{"id":"glazy_105261","name":"Thicc to Thin","source":"glazy","cone":null,"coneRaw":null,"surface":"unknown","transparency":null,"atmosphere":"unknown","ingredients":[],"umf":{"Li2O":0.3792,"Na2O":0.1019,"K2O":0.2257,"MgO":0.0043,"CaO":0.2888,"Al2O3":1.3432,"Fe2O3":0.0093,"SiO2":5.1619,"TiO2":0.008,"P2O5":0.0031},"SiO2_Al2O3_ratio":3.84,"R2O_RO_ratio":0.7069,"fluxSum":0.9999,"x":5.1619,"y":1.3432,"imageUrl":null,"thumbnailUrl":null,"scrapedAt":null},{"id":"glazy_26130","name":"This One","source":"glazy","cone":null,"coneRaw":null,"surface":"gloss","transparency":null,"atmosphere":"unknown","ingredients":[],"umf":{"Li2O":0.1293,"Na2O":0.0023,"K2O":0.1987,"MgO":0.3168,"CaO":0.353,"Al2O3":0.2447,"Fe2O3":0.0272,"SiO2":1.7748,"P2O5":0.1057,"CuO":0.0112,"CoO":0.0519},"SiO2_Al2O3_ratio":7.25,"R2O_RO_ratio":0.3303,"fluxSum":1.0001,"x":1.7748,"y":0.2447,"imageUrl":null,"thumbnailUrl":null,"scrapedAt":null},{"id":"glazy_57271","name":"Til Brian \u30fd(\u00b4\u30fc\uff40)\u30ce (endnu lavere og mattere)","source":"glazy","cone":null,"coneRaw":null,"surface":"unknown","transparency":null,"atmosphere":"unknown","ingredients":[],"umf":{"Li2O":0.2005,"Na2O":0.0753,"K2O":0.028,"MgO":0.0012,"CaO":0.4425,"BaO":0.2525,"Al2O3":0.3925,"B2O3":0.4241,"Fe2O3":0.0003,"SiO2":1.627,"TiO2":0.0012},"SiO2_Al2O3_ratio":4.15,"R2O_RO_ratio":0.3038,"fluxSum":1.0,"x":1.627,"y":0.3925,"imageUrl":null,"thumbnailUrl":null,"scrapedAt":null},{"id":"glazy_57264","name":"Til Brian \u30fd(\u00b4\u30fc\uff40)\u30ce (h\u00f8jere og ikke krakelerende)","source":"glazy","cone":null,"coneRaw":null,"surface":"unknown","transparency":null,"atmosphere":"unknown","ingredients":[],"umf":{"Li2O":0.2151,"Na2O":0.061,"K2O":0.0291,"MgO":0.0009,"CaO":0.3596,"BaO":0.3343,"Al2O3":0.4814,"B2O3":0.3547,"Fe2O3":0.0002,"SiO2":2.1651,"TiO2":0.0027},"SiO2_Al2O3_ratio":4.5,"R2O_RO_ratio":0.3052,"fluxSum":1.0,"x":2.1651,"y":0.4814,"imageUrl":null,"thumbnailUrl":null,"scrapedAt":null},{"id":"glazy_57268","name":"Til Brian \u30fd(\u00b4\u30fc\uff40)\u30ce (lav og krakelerende)","source":"glazy","cone":null,"coneRaw":null,"surface":"unknown","transparency":null,"atmosphere":"unknown","ingredients":[],"umf":{"Li2O":0.1974,"Na2O":0.103,"K2O":0.0364,"MgO":0.0016,"CaO":0.4181,"BaO":0.2436,"Al2O3":0.4265,"B2O3":0.3983,"Fe2O3":0.0004,"SiO2":2.0212,"TiO2":0.0012},"SiO2_Al2O3_ratio":4.74,"R2O_RO_ratio":0.3368,"fluxSum":1.0001,"x":2.0212,"y":0.4265,"imageUrl":null,"thumbnailUrl":null,"scrapedAt":null},{"id":"glazy_36344","name":"Tilton 1 (MRG, EPK variant)","source":"glazy","cone":null,"coneRaw":null,"surface":"unknown","transparency":null,"atmosphere":"unknown","ingredients":[],"umf":{"Na2O":0.1886,"K2O":0.0587,"MgO":0.006,"CaO":0.2924,"BaO":0.4543,"Al2O3":0.3546,"Fe2O3":0.0028,"SiO2":1.3956,"TiO2":0.2602,"P2O5":0.0004},"SiO2_Al2O3_ratio":3.94,"R2O_RO_ratio":0.2473,"fluxSum":1.0,"x":1.3956,"y":0.3546,"imageUrl":null,"thumbnailUrl":null,"scrapedAt":null},{"id":"glazy_129002","name":"Tilton Crystalline Matte (0.2:0.8)","source":"glazy","cone":null,"coneRaw":null,"surface":"unknown","transparency":null,"atmosphere":"unknown","ingredients":[],"umf":{"Na2O":0.0538,"K2O":0.146,"CaO":0.3374,"BaO":0.2434,"ZnO":0.2194,"Al2O3":0.2632,"Fe2O3":0.0006,"SiO2":1.5868,"TiO2":0.2606,"P2O5":0.0369},"SiO2_Al2O3_ratio":6.03,"R2O_RO_ratio":0.1998,"fluxSum":1.0,"x":1.5868,"y":0.2632,"imageUrl":null,"thumbnailUrl":null,"scrapedAt":null},{"id":"glazy_129038","name":"Tilton Crystalline Matte (0.2:0.8) (alt for bl\u00e5)","source":"glazy","cone":null,"coneRaw":null,"surface":"unknown","transparency":null,"atmosphere":"unknown","ingredients":[],"umf":{"Na2O":0.0568,"K2O":0.1541,"CaO":0.3006,"BaO":0.2569,"ZnO":0.2316,"Al2O3":0.2778,"Fe2O3":0.0006,"SiO2":1.6748,"TiO2":0.275,"P2O5":0.0389,"CoO":0.0466},"SiO2_Al2O3_ratio":6.03,"R2O_RO_ratio":0.2109,"fluxSum":1.0,"x":1.6748,"y":0.2778,"imageUrl":null,"thumbnailUrl":null,"scrapedAt":null},{"id":"glazy_69618","name":"Tilton Crystalline Matte (23/77)","source":"glazy","cone":null,"coneRaw":null,"surface":"unknown",
