Repository: ryanlack616/stull-atlas

# stull-atlas
R.T. Stull in 1912 the Stull graph, trying to understand and improve on with new tools

File: data/glazes/glazy-processed.json (part 55 of 55)
"transparency":null,"atmosphere":"unknown","ingredients":[],"umf":{"Na2O":0.0663,"K2O":0.1644,"MgO":0.0055,"CaO":0.3152,"BaO":0.2244,"ZnO":0.2242,"Al2O3":0.2619,"Fe2O3":0.0149,"SiO2":1.5809,"TiO2":0.2601,"P2O5":0.0358},"SiO2_Al2O3_ratio":6.04,"R2O_RO_ratio":0.2307,"fluxSum":1.0,"x":1.5809,"y":0.2619,"imageUrl":null,"thumbnailUrl":null,"scrapedAt":null},{"id":"glazy_43847","name":"Tom Coleman Electric Chun Blue c810r","source":"glazy","cone":null,"coneRaw":null,"surface":"unknown","transparency":null,"atmosphere":"unknown","ingredients":[{"id":15131,"name":"Custer Feldspar","percentage":51.02,"isAdditional":false},{"id":15400,"name":"Silica","percentage":23.47,"isAdditional":false},{"id":15457,"name":"Whiting","percentage":14.29,"isAdditional":false},{"id":15467,"name":"Zinc Oxide","percentage":11.22,"isAdditional":false}],"umf":{"Na2O":0.0681,"K2O":0.1495,"CaO":0.402,"ZnO":0.3804,"Al2O3":0.2347,"Fe2O3":0.0009,"SiO2":2.6828},"SiO2_Al2O3_ratio":11.43,"R2O_RO_ratio":0.2176,"fluxSum":1.0,"x":2.6828,"y":0.2347,"imageUrl":null,"thumbnailUrl":null,"scrapedAt":null},{"id":"glazy_145301","name":"Tomato Red - Assignment 1","source":"glazy","cone":null,"coneRaw":null,"surface":"unknown","transparency":null,"atmosphere":"unknown","ingredients":[],"umf":{"Na2O":0.1533,"K2O":0.0339,"MgO":0.2093,"CaO":0.6035,"Al2O3":0.3758,"B2O3":0.0978,"Fe2O3":0.1724,"SiO2":2.3456,"TiO2":0.0651,"P2O5":0.0837},"SiO2_Al2O3_ratio":6.24,"R2O_RO_ratio":0.1872,"fluxSum":1.0,"x":2.3456,"y":0.3758,"imageUrl":null,"thumbnailUrl":null,"scrapedAt":null},{"id":"glazy_25548","name":"Toshiko Satin Green","source":"glazy","cone":null,"coneRaw":null,"surface":"unknown","transparency":null,"atmosphere":"unknown","ingredients":[],"umf":{"Na2O":0.0635,"K2O":0.1068,"MgO":0.0042,"CaO":0.5264,"ZnO":0.2991,"Al2O3":0.3207,"Fe2O3":0.0074,"SiO2":1.7014,"TiO2":0.0754,"P2O5":0.0006,"CuO":0.1051},"SiO2_Al2O3_ratio":5.31,"R2O_RO_ratio":0.1703,"fluxSum":1.0,"x":1.7014,"y":0.3207,"imageUrl":null,"thumbnailUrl":null,"scrapedAt":null},{"id":"glazy_83972","name":"Touchpoint Custer Feldspar","source":"glazy","cone":null,"coneRaw":null,"surface":"unknown","transparency":null,"atmosphere":"unknown","ingredients":[],"umf":{"Na2O":0.3748,"K2O":0.5778,"MgO":0.0126,"CaO":0.0348,"Al2O3":1.0839,"Fe2O3":0.0095,"SiO2":8.7204,"P2O5":0.0102},"SiO2_Al2O3_ratio":8.05,"R2O_RO_ratio":0.9526,"fluxSum":1.0,"x":8.7204,"y":1.0839,"imageUrl":null,"thumbnailUrl":null,"scrapedAt":null},{"id":"glazy_143367","name":"Transparent + skale\u0144","source":"glazy","cone":null,"coneRaw":null,"surface":"unknown","transparency":null,"atmosphere":"unknown","ingredients":[],"umf":{"Na2O":1.0,"Al2O3":0.722,"B2O3":1.5,"SiO2":6.7448},"SiO2_Al2O3_ratio":9.34,"R2O_RO_ratio":1.0,"fluxSum":1.0,"x":6.7448,"y":0.722,"imageUrl":null,"thumbnailUrl":null,"scrapedAt":null},{"id":"glazy_25973","name":"Triaxil blend 16","source":"glazy","cone":null,"coneRaw":null,"surface":"unknown","transparency":null,"atmosphere":"unknown","ingredients":[],"umf":{"Na2O":0.421,"K2O":0.0611,"MgO":0.0088,"CaO":0.5091,"Al2O3":0.5985,"B2O3":0.4614,"Fe2O3":0.0625,"SiO2":3.8412,"TiO2":0.1802,"P2O5":0.0014,"CuO":0.0015,"CoO":0.001,"Cr2O3":0.0023},"SiO2_Al2O3_ratio":6.42,"R2O_RO_ratio":0.4821,"fluxSum":1.0,"x":3.8412,"y":0.5985,"imageUrl":null,"thumbnailUrl":null,"scrapedAt":null},{"id":"glazy_26028","name":"Triaxil blend 20","source":"glazy","cone":null,"coneRaw":null,"surface":"unknown","transparency":null,"atmosphere":"unknown","ingredients":[],"umf":{"Na2O":0.3207,"K2O":0.0011,"MgO":0.0053,"CaO":0.6728,"Al2O3":0.059,"B2O3":0.6312,"Fe2O3":0.1365,"SiO2":1.568,"TiO2":0.1207,"CoO":0.0014},"SiO2_Al2O3_ratio":26.58,"R2O_RO_ratio":0.3218,"fluxSum":0.9999,"x":1.568,"y":0.059,"imageUrl":null,"thumbnailUrl":null,"scrapedAt":null},{"id":"glazy_32829","name":"Trine 112. Mat bl\u00e5gr\u00f8n","source":"glazy","cone":null,"coneRaw":null,"surface":"matte","transparency":"opaque","atmosphere":"unknown","ingredients":[],"umf":{"Na2O":0.3734,"K2O":0.2833,"MgO":0.1106,"CaO":0.2327,"Al2O3":0.7901,"Fe2O3":0.0039,"SiO2":3.2089,"TiO2":0.1543,"CoO":0.0253},"SiO2_Al2O3_ratio":4.06,"R2O_RO_ratio":0.6567,"fluxSum":1.0,"x":3.2089,"y":0.7901,"imageUrl":null,"thumbnailUrl":null,"scrapedAt":null},{"id":"glazy_32843","name":"Trine 113. Teal blue silkemat","source":"glazy","cone":null,"coneRaw":null,"surface":"unknown","transparency":null,"atmosphere":"unknown","ingredients":[],"umf":{"Na2O":0.0491,"K2O":0.1321,"MgO":0.002,"CaO":0.8168,"Al2O3":0.4705,"Fe2O3":0.0042,"SiO2":3.7297,"TiO2":0.0036,"P2O5":0.0014,"CoO":0.0095,"Cr2O3":0.0126},"SiO2_Al2O3_ratio":7.93,"R2O_RO_ratio":0.1812,"fluxSum":1.0,"x":3.7297,"y":0.4705,"imageUrl":null,"thumbnailUrl":null,"scrapedAt":null},{"id":"glazy_32845","name":"Trine 114. St\u00f8vet lysegr\u00f8n, mat","source":"glazy","cone":null,"coneRaw":null,"surface":"unknown","transparency":"opaque","atmosphere":"unknown","ingredients":[],"umf":{"Na2O":0.0449,"K2O":0.1206,"MgO":0.4874,"CaO":0.3471,"Al2O3":0.3289,"Fe2O3":0.0025,"SiO2":2.7355,"TiO2":0.002,"P2O5":0.0008,"CuO":0.0351},"SiO2_Al2O3_ratio":8.32,"R2O_RO_ratio":0.1655,"fluxSum":1.0,"x":2.7355,"y":0.3289,"imageUrl":null,"thumbnailUrl":null,"scrapedAt":null},{"id":"glazy_121650","name":"Turquoise Mate","source":"glazy","cone":null,"coneRaw":null,"surface":"unknown","transparency":null,"atmosphere":"unknown","ingredients":[],"umf":{"Li2O":0.1363,"Na2O":0.3018,"K2O":0.0942,"MgO":0.0121,"CaO":0.0265,"SrO":0.429,"Al2O3":0.4988,"Fe2O3":0.0051,"SiO2":2.587,"TiO2":0.0025,"CuO":0.0858},"SiO2_Al2O3_ratio":5.19,"R2O_RO_ratio":0.5324,"fluxSum":0.9999,"x":2.587,"y":0.4988,"imageUrl":null,"thumbnailUrl":null,"scrapedAt":null},{"id":"glazy_57227","name":"Turquoise Matt recommended by MATT Katz","source":"glazy","cone":null,"coneRaw":null,"surface":"unknown","transparency":null,"atmosphere":"unknown","ingredients":[],"umf":{"Na2O":0.1455,"K2O":0.1595,"MgO":0.0011,"CaO":0.1647,"SrO":0.5291,"Al2O3":0.4203,"B2O3":0.1461,"Fe2O3":0.0187,"SiO2":2.3738,"TiO2":0.2871,"P2O5":0.0008,"CuO":0.0384},"SiO2_Al2O3_ratio":5.65,"R2O_RO_ratio":0.305,"fluxSum":0.9999,"x":2.3738,"y":0.4203,"imageUrl":null,"thumbnailUrl":null,"scrapedAt":null},{"id":"glazy_57117","name":"Turquoise matt with strontium","source":"glazy","cone":null,"coneRaw":null,"surface":"unknown","transparency":null,"atmosphere":"unknown","ingredients":[],"umf":{"Li2O":0.1385,"Na2O":0.3005,"K2O":0.0944,"MgO":0.0062,"CaO":0.0247,"SrO":0.4357,"Al2O3":0.4823,"Fe2O3":0.0025,"SiO2":2.5059,"TiO2":0.0025,"CuO":0.0872},"SiO2_Al2O3_ratio":5.2,"R2O_RO_ratio":0.5334,"fluxSum":1.0,"x":2.5059,"y":0.4823,"imageUrl":null,"thumbnailUrl":null,"scrapedAt":null},{"id":"glazy_24520","name":"V.1","source":"glazy","cone":null,"coneRaw":null,"surface":"unknown","transparency":null,"atmosphere":"unknown","ingredients":[],"umf":{"Na2O":0.3053,"K2O":0.0771,"MgO":0.0113,"CaO":0.6064,"Al2O3":0.3655,"B2O3":0.1699,"Fe2O3":0.2085,"SiO2":3.6805,"TiO2":0.0045},"SiO2_Al2O3_ratio":10.07,"R2O_RO_ratio":0.3824,"fluxSum":1.0001,"x":3.6805,"y":0.3655,"imageUrl":null,"thumbnailUrl":null,"scrapedAt":null},{"id":"glazy_34274","name":"VC Analysis Recipe","source":"glazy","cone":null,"coneRaw":null,"surface":"unknown","transparency":null,"atmosphere":"unknown","ingredients":[],"umf":{"Na2O":0.1617,"K2O":0.0562,"MgO":0.0081,"CaO":0.0142,"BaO":0.7597,"Al2O3":0.3618,"Fe2O3":0.0094,"SiO2":1.8936,"TiO2":0.1072},"SiO2_Al2O3_ratio":5.23,"R2O_RO_ratio":0.2179,"fluxSum":0.9999,"x":1.8936,"y":0.3618,"imageUrl":null,"thumbnailUrl":null,"scrapedAt":null},{"id":"glazy_34276","name":"VC Analysis Recipe  (Yellow ochre)","source":"glazy","cone":null,"coneRaw":null,"surface":"unknown","transparency":null,"atmosphere":"unknown","ingredients":[],"umf":{"Na2O":0.1617,"K2O":0.0562,"MgO":0.0082,"CaO":0.0145,"BaO":0.7594,"Al2O3":0.374,"Fe2O3":0.0181,"SiO2":1.9538,"TiO2":0.1071},"SiO2_Al2O3_ratio":5.22,"R2O_RO_ratio":0.2179,"fluxSum":1.0,"x":1.9538,"y":0.374,"imageUrl":null,"thumbnailUrl":null,"scrapedAt":null},{"id":"glazy_78164","name":"VC Vampire Red (Britt Cone 10 text)","source":"glazy","cone":null,"coneRaw":null,"surface":"unknown","transparency":null,"atmosphere":"unknown","ingredients":[],"umf":{"Na2O":0.0684,"K2O":0.1317,"MgO":0.0062,"CaO":0.5784,"BaO":0.2152,"Al2O3":0.2904,"B2O3":0.0933,"Fe2O3":0.0038,"SiO2":3.3679,"TiO2":0.0022,"SnO2":0.0705,"CuO":0.0143},"SiO2_Al2O3_ratio":11.6,"R2O_RO_ratio":0.2001,"fluxSum":0.9999,"x":3.3679,"y":0.2904,"imageUrl":null,"thumbnailUrl":null,"scrapedAt":null},{"id":"glazy_34271","name":"VC Yellow G200 Feldspar","source":"glazy","cone":null,"coneRaw":null,"surface":"unknown","transparency":null,"atmosphere":"unknown","ingredients":[],"umf":{"Na2O":0.0317,"K2O":0.1896,"MgO":0.0143,"CaO":0.6947,"BaO":0.0697,"Al2O3":0.3607,"Fe2O3":0.0334,"SiO2":1.9028,"TiO2":0.0488},"SiO2_Al2O3_ratio":5.28,"R2O_RO_ratio":0.2213,"fluxSum":1.0,"x":1.9028,"y":0.3607,"imageUrl":null,"thumbnailUrl":null,"scrapedAt":null},{"id":"glazy_36770","name":"Van Gilder Kaki Glaze","source":"glazy","cone":null,"coneRaw":null,"surface":"unknown","transparency":null,"atmosphere":"unknown","ingredients":[],"umf":{"Li2O":0.1297,"Na2O":0.1189,"K2O":0.0492,"MgO":0.318,"CaO":0.3842,"Al2O3":0.2456,"Fe2O3":0.1633,"SiO2":2.2557,"TiO2":0.0005,"P2O5":0.1062},"SiO2_Al2O3_ratio":9.18,"R2O_RO_ratio":0.2978,"fluxSum":1.0,"x":2.2557,"y":0.2456,"imageUrl":null,"thumbnailUrl":null,"scrapedAt":null},{"id":"glazy_89528","name":"WS1 - blue crystal","source":"glazy","cone":null,"coneRaw":null,"surface":"unknown","transparency":null,"atmosphere":"unknown","ingredients":[],"umf":{"Na2O":0.0002,"K2O":0.3314,"MgO":0.3341,"CaO":0.3343,"Al2O3":0.3872,"Fe2O3":0.0007,"SiO2":3.036,"TiO2":0.0007,"ZrO2":0.1675,"P2O5":0.0003,"CuO":0.0386,"CoO":0.0382,"NiO":0.0411},"SiO2_Al2O3_ratio":7.84,"R2O_RO_ratio":0.3316,"fluxSum":1.0,"x":3.036,"y":0.3872,"imageUrl":null,"thumbnailUrl":null,"scrapedAt":null},{"id":"glazy_102769","name":"Weiser Clear","source":"glazy","cone":null,"coneRaw":null,"surface":"unknown","transparency":null,"atmosphere":"oxidation","ingredients":[{"id":15470,"name":"Minspar 200","percentage":40,"isAdditional":false},{"id":15400,"name":"Silica","percentage":35,"isAdditional":false},{"id":15252,"name":"Gerstley Borate","percentage":13,"isAdditional":false},{"id":15457,"name":"Whiting","percentage":8.5,"isAdditional":false},{"id":15268,"name":"Grolleg Kaolin","percentage":4,"isAdditional":false},{"id":15431,"name":"Strontium Carbonate","percentage":3.75,"isAdditional":false},{"id":15167,"name":"Ferro Frit 3110","percentage":3,"isAdditional":false},{"id":15067,"name":"Barnard Slip","percentage":2,"isAdditional":false},{"id":15072,"name":"Bentonite","percentage":2,"isAdditional":false},{"id":15442,"name":"Tin Oxide","percentage":1,"isAdditional":false}],"umf":{"Na2O":0.2239,"K2O":0.0769,"MgO":0.0493,"CaO":0.5496,"SrO":0.0965,"Al2O3":0.3635,"B2O3":0.1944,"Fe2O3":0.0113,"SiO2":4.4809,"TiO2":0.0013,"SnO2":0.0252,"P2O5":0.0003,"MnO":0.0037},"SiO2_Al2O3_ratio":12.33,"R2O_RO_ratio":0.3019,"fluxSum":0.9962,"x":4.4809,"y":0.3635,"imageUrl":null,"thumbnailUrl":null,"scrapedAt":null},{"id":"glazy_30310","name":"White Pete's Charlie Ian Anderson (frit less)","source":"glazy","cone":null,"coneRaw":null,"surface":"matte","transparency":"opaque","atmosphere":"unknown","ingredients":[],"umf":{"Li2O":0.1058,"Na2O":0.0687,"K2O":0.0197,"MgO":0.4314,"CaO":0.3744,"Al2O3":0.2978,"B2O3":0.0608,"Fe2O3":0.002,"SiO2":2.7355,"TiO2":0.0016,"P2O5":0.0949},"SiO2_Al2O3_ratio":9.19,"R2O_RO_ratio":0.1942,"fluxSum":1.0,"x":2.7355,"y":0.2978,"imageUrl":null,"thumbnailUrl":null,"scrapedAt":null},{"id":"glazy_102766","name":"White Shino (P. Sargent)","source":"glazy","cone":null,"coneRaw":null,"surface":"unknown","transparency":null,"atmosphere":"unknown","ingredients":[],"umf":{"Na2O":0.7257,"K2O":0.2299,"MgO":0.0086,"CaO":0.0358,"Al2O3":1.4503,"Fe2O3":0.0099,"SiO2":5.5231,"TiO2":0.0113,"P2O5":0.0016},"SiO2_Al2O3_ratio":3.81,"R2O_RO_ratio":0.9556,"fluxSum":1.0,"x":5.5231,"y":1.4503,"imageUrl":null,"thumbnailUrl":null,"scrapedAt":null},{"id":"glazy_115684","name":"Wollastonite replacement (15 grams)","source":"glazy","cone":null,"coneRaw":null,"surface":"unknown","transparency":null,"atmosphere":"unknown","ingredients":[],"umf":{"CaO":1.0,"SiO2":0.9982},"SiO2_Al2O3_ratio":0,"R2O_RO_ratio":0.0,"fluxSum":1.0,"x":0.9982,"y":0,"imageUrl":null,"thumbnailUrl":null,"scrapedAt":null},{"id":"glazy_19012","name":"Xavier Revised","source":"glazy","cone":null,"coneRaw":null,"surface":"satin","transparency":"opaque","atmosphere":"oxidation","ingredients":[{"id":15371,"name":"Potash Feldspar","percentage":22,"isAdditional":false},{"id":15400,"name":"Silica","percentage":21,"isAdditional":false},{"id":15137,"name":"EP Kaolin","percentage":20,"isAdditional":false},{"id":15169,"name":"Ferro Frit 3134","percentage":16,"isAdditional":false},{"id":15457,"name":"Whiting","percentage":12,"isAdditional":false},{"id":15433,"name":"Talc","percentage":9,"isAdditional":false},{"id":15393,"name":"Rutile","percentage":4.5,"isAdditional":true},{"id":15122,"name":"Black Copper Oxide","percentage":3.5,"isAdditional":true}],"umf":{"Na2O":0.0839,"K2O":0.1279,"MgO":0.2278,"CaO":0.5605,"Al2O3":0.3684,"B2O3":0.1664,"Fe2O3":0.0119,"SiO2":3.0349,"TiO2":0.1642,"P2O5":0.0012,"CuO":0.1398},"SiO2_Al2O3_ratio":8.24,"R2O_RO_ratio":0.2118,"fluxSum":1.0001,"x":3.0349,"y":0.3684,"imageUrl":null,"thumbnailUrl":null,"scrapedAt":null},{"id":"glazy_41529","name":"Y0424","source":"glazy","cone":null,"coneRaw":null,"surface":"unknown","transparency":null,"atmosphere":"unknown","ingredients":[],"umf":{"K2O":0.1291,"CaO":0.7188,"ZnO":0.1522,"Al2O3":0.2756,"SiO2":1.9739},"SiO2_Al2O3_ratio":7.16,"R2O_RO_ratio":0.1291,"fluxSum":1.0001,"x":1.9739,"y":0.2756,"imageUrl":null,"thumbnailUrl":null,"scrapedAt":null},{"id":"glazy_75824","name":"Yellow satin","source":"glazy","cone":null,"coneRaw":null,"surface":"unknown","transparency":null,"atmosphere":"unknown","ingredients":[],"umf":{"Na2O":0.2263,"K2O":0.0645,"MgO":0.0425,"CaO":0.1694,"SrO":0.4974,"Al2O3":0.451,"B2O3":0.1696,"Fe2O3":0.0267,"SiO2":2.4378,"TiO2":0.4163,"P2O5":0.0011},"SiO2_Al2O3_ratio":5.41,"R2O_RO_ratio":0.2908,"fluxSum":1.0001,"x":2.4378,"y":0.451,"imageUrl":null,"thumbnailUrl":null,"scrapedAt":null},{"id":"glazy_62150","name":"Zero3 Stoneware recipe RedArt","source":"glazy","cone":null,"coneRaw":null,"surface":"unknown","transparency":null,"atmosphere":"unknown","ingredients":[],"umf":{"Na2O":0.574,"K2O":0.0826,"MgO":0.0542,"CaO":0.2598,"BaO":0.0294,"Al2O3":0.3169,"B2O3":0.0825,"Fe2O3":0.0359,"SiO2":3.8288,"TiO2":0.0074,"P2O5":0.0007},"SiO2_Al2O3_ratio":12.08,"R2O_RO_ratio":0.6566,"fluxSum":1.0,"x":3.8288,"y":0.3169,"imageUrl":null,"thumbnailUrl":null,"scrapedAt":null},{"id":"glazy_24411","name":"Zinc \\Gloss\\\" (Colours and Consistency)\"","source":"glazy","cone":null,"coneRaw":null,"surface":"unknown","transparency":null,"atmosphere":"unknown","ingredients":[],"umf":{"Na2O":0.1509,"K2O":0.0376,"MgO":0.0011,"CaO":0.0059,"ZnO":0.8045,"Al2O3":0.2724,"B2O3":0.1385,"Fe2O3":0.0018,"SiO2":2.8068,"TiO2":0.0014,"P2O5":0.0005},"SiO2_Al2O3_ratio":10.3,"R2O_RO_ratio":0.1885,"fluxSum":1.0,"x":2.8068,"y":0.2724,"imageUrl":null,"thumbnailUrl":null,"scrapedAt":null},{"id":"glazy_115128","name":"Zincless Clear","source":"glazy","cone":null,"coneRaw":null,"surface":"unknown","transparency":null,"atmosphere":"unknown","ingredients":[],"umf":{"Na2O":0.4203,"K2O":0.0072,"MgO":0.1155,"CaO":0.457,"Al2O3":0.5086,"B2O3":0.5069,"Fe2O3":0.0054,"SiO2":4.1283,"TiO2":0.0037,"P2O5":0.0017},"SiO2_Al2O3_ratio":8.12,"R2O_RO_ratio":0.4275,"fluxSum":1.0,"x":4.1283,"y":0.5086,"imageUrl":null,"thumbnailUrl":null,"scrapedAt":null},{"id":"glazy_84997","name":"base 640","source":"glazy","cone":null,"coneRaw":null,"surface":"unknown","transparency":null,"atmosphere":"unknown","ingredients":[],"umf":{"Na2O":0.2121,"K2O":0.0598,"MgO":0.0042,"CaO":0.6419,"ZnO":0.082,"Al2O3":0.3346,"Fe2O3":0.0001,"SiO2":3.465},"SiO2_Al2O3_ratio":10.36,"R2O_RO_ratio":0.2719,"fluxSum":1.0,"x":3.465,"y":0.3346,"imageUrl":null,"thumbnailUrl":null,"scrapedAt":null},{"id":"glazy_122303","name":"basis glasur h\u00f8j","source":"glazy","cone":null,"coneRaw":null,"surface":"unknown","transparency":null,"atmosphere":"unknown","ingredients":[],"umf":{"Na2O":0.1421,"K2O":0.1642,"MgO":0.0019,"CaO":0.6564,"BaO":0.016,"ZnO":0.0194,"Al2O3":0.5032,"B2O3":0.11,"Fe2O3":0.0067,"SiO2":3.6901,"TiO2":0.0001},"SiO2_Al2O3_ratio":7.33,"R2O_RO_ratio":0.3063,"fluxSum":1.0,"x":3.6901,"y":0.5032,"imageUrl":null,"thumbnailUrl":null,"scrapedAt":null},{"id":"glazy_126412","name":"basis glasur h\u00f8j (9)","source":"glazy","cone":null,"coneRaw":null,"surface":"unknown","transparency":null,"atmosphere":"unknown","ingredients":[],"umf":{"Na2O":0.0916,"K2O":0.21,"MgO":0.012,"CaO":0.6864,"Al2O3":0.5029,"B2O3":0.1076,"Fe2O3":0.0058,"SiO2":4.5313},"SiO2_Al2O3_ratio":9.01,"R2O_RO_ratio":0.3016,"fluxSum":1.0,"x":4.5313,"y":0.5029,"imageUrl":null,"thumbnailUrl":null,"scrapedAt":null},{"id":"glazy_122300","name":"basis glasur lav","source":"glazy","cone":null,"coneRaw":null,"surface":"unknown","transparency":null,"atmosphere":"unknown","ingredients":[],"umf":{"Na2O":0.1464,"K2O":0.1561,"MgO":0.0028,"CaO":0.6594,"BaO":0.016,"ZnO":0.0193,"Al2O3":0.3056,"B2O3":0.1098,"Fe2O3":0.003,"SiO2":2.4522,"TiO2":0.0001},"SiO2_Al2O3_ratio":8.02,"R2O_RO_ratio":0.3025,"fluxSum":1.0,"x":2.4522,"y":0.3056,"imageUrl":null,"thumbnailUrl":null,"scrapedAt":null},{"id":"glazy_126411","name":"basis glasur lav (9)","source":"glazy","cone":null,"coneRaw":null,"surface":"unknown","transparency":null,"atmosphere":"unknown","ingredients":[],"umf":{"Na2O":0.0964,"K2O":0.2049,"MgO":0.0129,"CaO":0.6857,"Al2O3":0.3155,"B2O3":0.1015,"Fe2O3":0.0025,"SiO2":2.839},"SiO2_Al2O3_ratio":9.0,"R2O_RO_ratio":0.3013,"fluxSum":0.9999,"x":2.839,"y":0.3155,"imageUrl":null,"thumbnailUrl":null,"scrapedAt":null},{"id":"glazy_71475","name":"blank","source":"glazy","cone":null,"coneRaw":null,"surface":"unknown","transparency":null,"atmosphere":"unknown","ingredients":[],"umf":{"Na2O":0.0845,"K2O":0.2034,"MgO":0.0136,"CaO":0.6985,"Al2O3":0.3961,"B2O3":0.0604,"Fe2O3":0.0012,"SiO2":2.773,"TiO2":0.0018,"P2O5":0.0001},"SiO2_Al2O3_ratio":7.0,"R2O_RO_ratio":0.2879,"fluxSum":1.0,"x":2.773,"y":0.3961,"imageUrl":null,"thumbnailUrl":null,"scrapedAt":null},{"id":"glazy_68065","name":"blank base, kalifeldspat","source":"glazy","cone":null,"coneRaw":null,"surface":"unknown","transparency":null,"atmosphere":"unknown","ingredients":[],"umf":{"Na2O":0.068,"K2O":0.191,"MgO":0.0031,"CaO":0.7378,"Al2O3":0.3807,"Fe2O3":0.0025,"SiO2":3.1895,"TiO2":0.0008,"CuO":0.0531},"SiO2_Al2O3_ratio":8.38,"R2O_RO_ratio":0.259,"fluxSum":0.9999,"x":3.1895,"y":0.3807,"imageUrl":null,"thumbnailUrl":null,"scrapedAt":null},{"id":"glazy_68069","name":"blank base, lithium","source":"glazy","cone":null,"coneRaw":null,"surface":"unknown","transparency":null,"atmosphere":"unknown","ingredients":[],"umf":{"Li2O":0.2292,"Na2O":0.0188,"K2O":0.0163,"MgO":0.0033,"CaO":0.7324,"Al2O3":0.3751,"Fe2O3":0.0019,"SiO2":3.1519,"TiO2":0.0008,"CuO":0.0503},"SiO2_Al2O3_ratio":8.4,"R2O_RO_ratio":0.2643,"fluxSum":1.0,"x":3.1519,"y":0.3751,"imageUrl":null,"thumbnailUrl":null,"scrapedAt":null},{"id":"glazy_68067","name":"blank base, natronfeldspat","source":"glazy","cone":null,"coneRaw":null,"surface":"unknown","transparency":null,"atmosphere":"unknown","ingredients":[],"umf":{"Na2O":0.2445,"K2O":0.0163,"MgO":0.0035,"CaO":0.7356,"Al2O3":0.3845,"Fe2O3":0.002,"SiO2":3.1947,"TiO2":0.0009,"CuO":0.0523},"SiO2_Al2O3_ratio":8.31,"R2O_RO_ratio":0.2608,"fluxSum":0.9999,"x":3.1947,"y":0.3845,"imageUrl":null,"thumbnailUrl":null,"scrapedAt":null},{"id":"glazy_34079","name":"cg-29 light graygreen gloss celadon cone 11 james chappell","source":"glazy","cone":null,"coneRaw":null,"surface":"unknown","transparency":null,"atmosphere":"unknown","ingredients":[],"umf":{"Na2O":0.2344,"K2O":0.0724,"MgO":0.0037,"CaO":0.6895,"Al2O3":0.4794,"Fe2O3":0.0408,"SiO2":3.3647},"SiO2_Al2O3_ratio":7.02,"R2O_RO_ratio":0.3068,"fluxSum":1.0,"x":3.3647,"y":0.4794,"imageUrl":null,"thumbnailUrl":null,"scrapedAt":null},{"id":"glazy_119791","name":"chaun's clear original","source":"glazy","cone":null,"coneRaw":null,"surface":"unknown","transparency":null,"atmosphere":"unknown","ingredients":[{"name":"Kona F-4 feldspar  Discontinued","percentage":38,"isAdditional":false},{"name":"Silica","percentage":30,"isAdditional":false},{"name":"Whiting","percentage":14,"isAdditional":false},{"name":"Zinc Oxide","percentage":12,"isAdditional":false},{"name":"Kaolin (WBH,Minerco)","percentage":6,"isAdditional":false},{"name":"Kona F-4 feldspar","percentage":38,"isAdditional":false}],"umf":{"Na2O":0.1164,"K2O":0.0586,"MgO":0.0029,"CaO":0.4168,"ZnO":0.4052,"Al2O3":0.2612,"Fe2O3":0.0012,"SiO2":2.69,"TiO2":0.0004},"SiO2_Al2O3_ratio":10.3,"R2O_RO_ratio":0.175,"fluxSum":0.9999,"x":2.69,"y":0.2612,"imageUrl":null,"thumbnailUrl":null,"scrapedAt":null},{"id":"glazy_119792","name":"chaun's clear test","source":"glazy","cone":null,"coneRaw":null,"surface":"unknown","transparency":null,"atmosphere":"unknown","ingredients":[],"umf":{"Na2O":0.2098,"K2O":0.0094,"MgO":0.0048,"CaO":0.3853,"ZnO":0.3907,"Al2O3":0.2891,"Fe2O3":0.0017,"SiO2":2.9865,"TiO2":0.0053},"SiO2_Al2O3_ratio":10.33,"R2O_RO_ratio":0.2192,"fluxSum":1.0,"x":2.9865,"y":0.2891,"imageUrl":null,"thumbnailUrl":null,"scrapedAt":null},{"id":"glazy_32957","name":"chrome tin 1 413","source":"glazy","cone":null,"coneRaw":null,"surface":"unknown","transparency":null,"atmosphere":"unknown","ingredients":[],"umf":{"Na2O":0.3753,"K2O":0.059,"MgO":0.0089,"CaO":0.5568,"Al2O3":0.3011,"Fe2O3":0.0006,"SiO2":1.9976},"SiO2_Al2O3_ratio":6.63,"R2O_RO_ratio":0.4343,"fluxSum":1.0,"x":1.9976,"y":0.3011,"imageUrl":null,"thumbnailUrl":null,"scrapedAt":null},{"id":"glazy_32948","name":"chrome tin 10","source":"glazy","cone":null,"coneRaw":null,"surface":"unknown","transparency":null,"atmosphere":"unknown","ingredients":[],"umf":{"Na2O":0.0391,"K2O":0.1072,"MgO":0.0069,"CaO":0.8468,"Al2O3":0.3269,"Fe2O3":0.0027,"SiO2":2.0504,"TiO2":0.0002,"SnO2":0.0866,"Cr2O3":0.0086},"SiO2_Al2O3_ratio":6.27,"R2O_RO_ratio":0.1463,"fluxSum":1.0,"x":2.0504,"y":0.3269,"imageUrl":null,"thumbnailUrl":null,"scrapedAt":null},{"id":"glazy_53534","name":"claus domine opskrift mat","source":"glazy","cone":null,"coneRaw":null,"surface":"unknown","transparency":null,"atmosphere":"unknown","ingredients":[],"umf":{"Na2O":0.2676,"K2O":0.0183,"MgO":0.357,"CaO":0.357,"Al2O3":0.5851,"Fe2O3":0.0002,"SiO2":2.3997,"TiO2":0.0033},"SiO2_Al2O3_ratio":4.1,"R2O_RO_ratio":0.2859,"fluxSum":0.9999,"x":2.3997,"y":0.5851,"imageUrl":null,"thumbnailUrl":null,"scrapedAt":null},{"id":"glazy_53535","name":"claus domine opskrift mat (rettet)","source":"glazy","cone":null,"coneRaw":null,"surface":"unknown","transparency":null,"atmosphere":"unknown","ingredients":[],"umf":{"Na2O":0.1608,"K2O":0.1352,"MgO":0.352,"CaO":0.352,"Al2O3":0.5842,"Fe2O3":0.0017,"SiO2":2.3882,"TiO2":0.0043},"SiO2_Al2O3_ratio":4.09,"R2O_RO_ratio":0.296,"fluxSum":1.0,"x":2.3882,"y":0.5842,"imageUrl":null,"thumbnailUrl":null,"scrapedAt":null},{"id":"glazy_114498","name":"cone 10  Strontium Jun point B","source":"glazy","cone":null,"coneRaw":null,"surface":"unknown","transparency":null,"atmosphere":"unknown","ingredients":[],"umf":{"Na2O":0.0747,"K2O":0.1791,"MgO":0.0096,"CaO":0.0054,"SrO":0.5501,"ZnO":0.1811,"Al2O3":0.267,"Fe2O3":0.0125,"SiO2":2.2887},"SiO2_Al2O3_ratio":8.57,"R2O_RO_ratio":0.2538,"fluxSum":1.0,"x":2.2887,"y":0.267,"imageUrl":null,"thumbnailUrl":null,"scrapedAt":null},{"id":"glazy_26928","name":"cone 10 - test week 1","source":"glazy","cone":null,"coneRaw":null,"surface":"unknown","transparency":null,"atmosphere":"unknown","ingredients":[],"umf":{"Na2O":0.2593,"K2O":0.0282,"MgO":0.0488,"CaO":0.1236,"ZnO":0.5402,"Al2O3":0.1981,"B2O3":0.0399,"Fe2O3":0.0023,"SiO2":1.9819,"TiO2":0.0022,"P2O5":0.0008,"CuO":0.0527},"SiO2_Al2O3_ratio":10.0,"R2O_RO_ratio":0.2875,"fluxSum":1.0001,"x":1.9819,"y":0.1981,"imageUrl":null,"thumbnailUrl":null,"scrapedAt":null},{"id":"glazy_4638","name":"containerglass averagefrom Kplatt","source":"glazy","cone":null,"coneRaw":null,"surface":"unknown","transparency":null,"atmosphere":"reduction","ingredients":[{"id":15400,"name":"Silica","percentage":74,"isAdditional":false},{"id":15395,"name":"Salt","percentage":15,"isAdditional":false},{"id":15457,"name":"Whiting","percentage":10,"isAdditional":false},{"id":15019,"name":"Alumina","percentage":1,"isAdditional":false}],"umf":{"Na2O":0.5618,"CaO":0.4382,"Al2O3":0.043,"SiO2":5.3944},"SiO2_Al2O3_ratio":125.45,"R2O_RO_ratio":0.5618,"fluxSum":1.0,"x":5.3944,"y":0.043,"imageUrl":null,"thumbnailUrl":null,"scrapedAt":null},{"id":"glazy_26377","name":"final test (Copy)","source":"glazy","cone":null,"coneRaw":null,"surface":"unknown","transparency":null,"atmosphere":"unknown","ingredients":[],"umf":{"Na2O":0.0738,"K2O":0.0265,"MgO":0.2982,"CaO":0.6014,"Al2O3":0.1846,"B2O3":0.1146,"Fe2O3":0.0033,"SiO2":1.9488,"TiO2":0.005,"ZrO2":0.1082,"P2O5":0.0002},"SiO2_Al2O3_ratio":10.56,"R2O_RO_ratio":0.1003,"fluxSum":0.9999,"x":1.9488,"y":0.1846,"imageUrl":null,"thumbnailUrl":null,"scrapedAt":null},{"id":"glazy_59026","name":"johans cash blue","source":"glazy","cone":null,"coneRaw":null,"surface":"unknown","transparency":null,"atmosphere":"unknown","ingredients":[],"umf":{"Li2O":0.1175,"Na2O":0.2409,"K2O":0.0657,"MgO":0.048,"CaO":0.4659,"ZnO":0.0621,"Al2O3":0.2995,"B2O3":0.1968,"Fe2O3":0.0106,"SiO2":2.7786,"TiO2":0.1346,"P2O5":0.0004,"CoO":0.025},"SiO2_Al2O3_ratio":9.28,"R2O_RO_ratio":0.4241,"fluxSum":1.0001,"x":2.7786,"y":0.2995,"imageUrl":null,"thumbnailUrl":null,"scrapedAt":null},{"id":"glazy_68193","name":"mat base, kalifeldspat","source":"glazy","cone":null,"coneRaw":null,"surface":"unknown","transparency":null,"atmosphere":"unknown","ingredients":[],"umf":{"Na2O":0.0685,"K2O":0.2013,"MgO":0.3599,"CaO":0.3703,"Al2O3":0.495,"Fe2O3":0.0042,"SiO2":2.3379,"TiO2":0.0016,"CuO":0.0458},"SiO2_Al2O3_ratio":4.72,"R2O_RO_ratio":0.2698,"fluxSum":1.0,"x":2.3379,"y":0.495,"imageUrl":null,"thumbnailUrl":null,"scrapedAt":null},{"id":"glazy_68194","name":"mat base, lithium","source":"glazy","cone":null,"coneRaw":null,"surface":"unknown","transparency":null,"atmosphere":"unknown","ingredients":[],"umf":{"Li2O":0.2462,"Na2O":0.0011,"K2O":0.0215,"MgO":0.3683,"CaO":0.363,"Al2O3":0.4868,"Fe2O3":0.0037,"SiO2":2.3206,"TiO2":0.0016,"CuO":0.0431},"SiO2_Al2O3_ratio":4.77,"R2O_RO_ratio":0.2688,"fluxSum":1.0001,"x":2.3206,"y":0.4868,"imageUrl":null,"thumbnailUrl":null,"scrapedAt":null},{"id":"glazy_68192","name":"mat base, natronfeldspat","source":"glazy","cone":null,"coneRaw":null,"surface":"unknown","transparency":null,"atmosphere":"unknown","ingredients":[],"umf":{"Na2O":0.2464,"K2O":0.0266,"MgO":0.3623,"CaO":0.3647,"Al2O3":0.501,"Fe2O3":0.0038,"SiO2":2.3474,"TiO2":0.0017,"CuO":0.0451},"SiO2_Al2O3_ratio":4.69,"R2O_RO_ratio":0.273,"fluxSum":1.0,"x":2.3474,"y":0.501,"imageUrl":null,"thumbnailUrl":null,"scrapedAt":null},{"id":"glazy_115303","name":"matte turquoise","source":"glazy","cone":null,"coneRaw":null,"surface":"unknown","transparency":null,"atmosphere":"unknown","ingredients":[],"umf":{"Na2O":0.2205,"K2O":0.084,"MgO":0.0037,"CaO":0.4047,"BaO":0.287,"Al2O3":0.4353,"B2O3":0.3943,"Fe2O3":0.0045,"SiO2":2.2908,"TiO2":0.0066,"P2O5":0.0009,"CuO":0.1349},"SiO2_Al2O3_ratio":5.26,"R2O_RO_ratio":0.3045,"fluxSum":0.9999,"x":2.2908,"y":0.4353,"imageUrl":null,"thumbnailUrl":null,"scrapedAt":null},{"id":"glazy_119779","name":"p green  test 2","source":"glazy","cone":null,"coneRaw":null,"surface":"unknown","transparency":null,"atmosphere":"unknown","ingredients":[],"umf":{"Li2O":0.1044,"Na2O":0.1112,"K2O":0.0828,"MgO":0.0783,"CaO":0.2886,"SrO":0.0027,"BaO":0.0014,"ZnO":0.3306,"Al2O3":0.3487,"B2O3":0.1098,"Fe2O3":0.0039,"SiO2":2.3503,"TiO2":0.0024,"P2O5":0.0002,"CuO":0.0883},"SiO2_Al2O3_ratio":6.74,"R2O_RO_ratio":0.2984,"fluxSum":1.0,"x":2.3503,"y":0.3487,"imageUrl":null,"thumbnailUrl":null,"scrapedAt":null},{"id":"glazy_119778","name":"p green orginal","source":"glazy","cone":null,"coneRaw":null,"surface":"unknown","transparency":null,"atmosphere":"unknown","ingredients":[],"umf":{"Li2O":0.1532,"Na2O":0.1541,"K2O":0.0993,"MgO":0.0978,"CaO":0.3803,"SrO":0.004,"BaO":0.002,"ZnO":0.1093,"Al2O3":0.2713,"B2O3":0.1154,"Fe2O3":0.0017,"SiO2":1.8323,"TiO2":0.0018,"P2O5":0.0002,"CuO":0.0758},"SiO2_Al2O3_ratio":6.75,"R2O_RO_ratio":0.4066,"fluxSum":1.0,"x":1.8323,"y":0.2713,"imageUrl":null,"thumbnailUrl":null,"scrapedAt":null},{"id":"glazy_36391","name":"pshsw Steven Hill satin White (recalc para MP locales) (GB) (ok)","source":"glazy","cone":null,"coneRaw":null,"surface":"unknown","transparency":null,"atmosphere":"unknown","ingredients":[],"umf":{"Na2O":0.1891,"K2O":0.0089,"MgO":0.2912,"CaO":0.3948,"ZnO":0.116,"Al2O3":0.3828,"B2O3":0.1453,"Fe2O3":0.0016,"SiO2":2.8577,"TiO2":0.0007,"ZrO2":0.1373,"P2O5":0.0003},"SiO2_Al2O3_ratio":7.47,"R2O_RO_ratio":0.198,"fluxSum":1.0,"x":2.8577,"y":0.3828,"imageUrl":null,"thumbnailUrl":null,"scrapedAt":null},{"id":"glazy_80343","name":"sub 3124 without extra frit","source":"glazy","cone":null,"coneRaw":null,"surface":"unknown","transparency":null,"atmosphere":"unknown","ingredients":[],"umf":{"Na2O":0.2473,"K2O":0.0604,"MgO":0.0916,"CaO":0.6006,"Al2O3":0.2721,"B2O3":0.3937,"Fe2O3":0.0033,"SiO2":2.571,"TiO2":0.0013,"P2O5":0.0007},"SiO2_Al2O3_ratio":9.45,"R2O_RO_ratio":0.3077,"fluxSum":0.9999,"x":2.571,"y":0.2721,"imageUrl":null,"thumbnailUrl":null,"scrapedAt":null},{"id":"glazy_32999","name":"test","source":"glazy","cone":null,"coneRaw":null,"surface":"unknown","transparency":null,"atmosphere":"unknown","ingredients":[],"umf":{"Na2O":0.1218,"K2O":0.0908,"MgO":0.0134,"CaO":0.4426,"ZnO":0.3314,"Al2O3":0.3103,"Fe2O3":0.0304,"SiO2":2.7063,"TiO2":0.0002,"Cr2O3":0.0035},"SiO2_Al2O3_ratio":8.72,"R2O_RO_ratio":0.2126,"fluxSum":1.0,"x":2.7063,"y":0.3103,"imageUrl":null,"thumbnailUrl":null,"scrapedAt":null},{"id":"glazy_80216","name":"test-06/19/2020","source":"glazy","cone":null,"coneRaw":null,"surface":"unknown","transparency":null,"atmosphere":"unknown","ingredients":[],"umf":{"Na2O":0.097,"K2O":0.0015,"MgO":0.3441,"CaO":0.5574,"Al2O3":0.2777,"B2O3":0.3417,"Fe2O3":0.002,"SiO2":1.1664,"TiO2":0.002,"P2O5":0.0008},"SiO2_Al2O3_ratio":4.2,"R2O_RO_ratio":0.0985,"fluxSum":1.0,"x":1.1664,"y":0.2777,"imageUrl":null,"thumbnailUrl":null,"scrapedAt":null},{"id":"glazy_101442","name":"thank you for the sub for iron ore slag","source":"glazy","cone":null,"coneRaw":null,"surface":"unknown","transparency":null,"atmosphere":"unknown","ingredients":[],"umf":{"Na2O":0.2634,"K2O":0.0835,"MgO":0.0534,"CaO":0.5624,"SrO":0.0031,"BaO":0.0078,"ZnO":0.0056,"Al2O3":0.6097,"Fe2O3":1.3856,"SiO2":2.3506,"TiO2":0.4037,"ZrO2":0.0047,"P2O5":0.0161,"MnO":0.0208,"CuO":0.0055,"Cr2O3":0.003,"NiO":0.003},"SiO2_Al2O3_ratio":3.86,"R2O_RO_ratio":0.3543,"fluxSum":0.9792,"x":2.3506,"y":0.6097,"imageUrl":null,"thumbnailUrl":null,"scrapedAt":null},{"id":"glazy_79698","name":"tr\u00e6aske (Oribe) h\u00f8j Si/Al","source":"glazy","cone":null,"coneRaw":null,"surface":"unknown","transparency":null,"atmosphere":"unknown","ingredients":[],"umf":{"Na2O":0.0857,"K2O":0.1353,"MgO":0.0895,"CaO":0.3708,"BaO":0.3186,"Al2O3":0.5739,"B2O3":0.2011,"Fe2O3":0.0236,"SiO2":4.3113,"TiO2":0.0084,"P2O5":0.0415,"CuO":0.1152},"SiO2_Al2O3_ratio":7.51,"R2O_RO_ratio":0.221,"fluxSum":0.9999,"x":4.3113,"y":0.5739,"imageUrl":null,"thumbnailUrl":null,"scrapedAt":null},{"id":"glazy_79701","name":"tr\u00e6aske (Oribe) h\u00f8j Si/Al (-Cu)","source":"glazy","cone":null,"coneRaw":null,"surface":"unknown","transparency":null,"atmosphere":"unknown","ingredients":[],"umf":{"Na2O":0.1145,"K2O":0.1984,"MgO":0.1351,"CaO":0.371,"BaO":0.181,"Al2O3":0.5236,"B2O3":0.1891,"Fe2O3":0.0391,"SiO2":3.9152,"TiO2":0.0076,"P2O5":0.0687},"SiO2_Al2O3_ratio":7.48,"R2O_RO_ratio":0.3129,"fluxSum":1.0,"x":3.9152,"y":0.5236,"imageUrl":null,"thumbnailUrl":null,"scrapedAt":null},{"id":"glazy_79697","name":"tr\u00e6aske (Oribe) lav Si/Al","source":"glazy","cone":null,"coneRaw":null,"surface":"unknown","transparency":null,"atmosphere":"unknown","ingredients":[],"umf":{"Na2O":0.095,"K2O":0.1415,"MgO":0.1086,"CaO":0.315,"BaO":0.3399,"Al2O3":0.2239,"B2O3":0.1998,"Fe2O3":0.03,"SiO2":1.8912,"TiO2":0.0032,"P2O5":0.0527,"CuO":0.1111},"SiO2_Al2O3_ratio":8.45,"R2O_RO_ratio":0.2365,"fluxSum":1.0,"x":1.8912,"y":0.2239,"imageUrl":null,"thumbnailUrl":null,"scrapedAt":null},{"id":"glazy_79700","name":"tr\u00e6aske (Oribe) lav Si/Al (-Cu)","source":"glazy","cone":null,"coneRaw":null,"surface":"unknown","transparency":null,"atmosphere":"unknown","ingredients":[],"umf":{"Na2O":0.1183,"K2O":0.1932,"MgO":0.145,"CaO":0.3944,"BaO":0.1491,"Al2O3":0.2062,"B2O3":0.1917,"Fe2O3":0.0423,"SiO2":1.7416,"TiO2":0.0029,"P2O5":0.0744},"SiO2_Al2O3_ratio":8.45,"R2O_RO_ratio":0.3115,"fluxSum":1.0,"x":1.7416,"y":0.2062,"imageUrl":null,"thumbnailUrl":null,"scrapedAt":null},{"id":"glazy_103681","name":"tr\u00e6aske h\u00f8j Si/Al (kaolin E)","source":"glazy","cone":null,"coneRaw":null,"surface":"unknown","transparency":null,"atmosphere":"unknown","ingredients":[],"umf":{"Na2O":0.0814,"K2O":0.1449,"MgO":0.0892,"CaO":0.3724,"BaO":0.3121,"Al2O3":0.5758,"B2O3":0.2136,"Fe2O3":0.0341,"SiO2":4.1243,"P2O5":0.0407,"CuO":0.1129},"SiO2_Al2O3_ratio":7.16,"R2O_RO_ratio":0.2263,"fluxSum":1.0,"x":4.1243,"y":0.5758,"imageUrl":null,"thumbnailUrl":null,"scrapedAt":null},{"id":"glazy_104509","name":"tr\u00e6aske h\u00f8j Si/Al (kaolin E) (semi mat)","source":"glazy","cone":null,"coneRaw":null,"surface":"unknown","transparency":null,"atmosphere":"unknown","ingredients":[],"umf":{"Na2O":0.0799,"K2O":0.16,"MgO":0.0876,"CaO":0.3659,"BaO":0.3066,"Al2O3":0.7876,"B2O3":0.2098,"Fe2O3":0.0377,"SiO2":3.9154,"P2O5":0.0399,"CuO":0.1107},"SiO2_Al2O3_ratio":4.97,"R2O_RO_ratio":0.2399,"fluxSum":1.0,"x":3.9154,"y":0.7876,"imageUrl":null,"thumbnailUrl":null,"scrapedAt":null},{"id":"glazy_103682","name":"tr\u00e6aske lav Si/Al","source":"glazy","cone":null,"coneRaw":null,"surface":"unknown","transparency":null,"atmosphere":"unknown","ingredients":[],"umf":{"Na2O":0.1161,"K2O":0.1972,"MgO":0.1446,"CaO":0.3933,"BaO":0.1487,"Al2O3":0.2143,"B2O3":0.1912,"Fe2O3":0.0461,"SiO2":1.5815,"P2O5":0.0742},"SiO2_Al2O3_ratio":7.38,"R2O_RO_ratio":0.3133,"fluxSum":0.9999,"x":1.5815,"y":0.2143,"imageUrl":null,"thumbnailUrl":null,"scrapedAt":null},{"id":"glazy_104508","name":"tr\u00e6aske lav Si/Al (kaolin E) (semi mat)","source":"glazy","cone":null,"coneRaw":null,"surface":"unknown","transparency":null,"atmosphere":"unknown","ingredients":[],"umf":{"Na2O":0.1143,"K2O":0.2096,"MgO":0.1424,"CaO":0.3873,"BaO":0.1463,"Al2O3":0.4039,"B2O3":0.1882,"Fe2O3":0.0491,"SiO2":1.992,"P2O5":0.073},"SiO2_Al2O3_ratio":4.93,"R2O_RO_ratio":0.3239,"fluxSum":0.9999,"x":1.992,"y":0.4039,"imageUrl":null,"thumbnailUrl":null,"scrapedAt":null},{"id":"glazy_44924","name":"violeta monsanto en T3 (retocado","source":"glazy","cone":null,"coneRaw":null,"surface":"unknown","transparency":null,"atmosphere":"unknown","ingredients":[],"umf":{"Na2O":0.2747,"K2O":0.0026,"MgO":0.0018,"CaO":0.7208,"Al2O3":0.537,"Fe2O3":0.0034,"SiO2":3.9826,"TiO2":0.0034,"SnO2":0.1191,"P2O5":0.0013,"CoO":0.0089,"Cr2O3":0.0035},"SiO2_Al2O3_ratio":7.42,"R2O_RO_ratio":0.2773,"fluxSum":0.9999,"x":3.9826,"y":0.537,"imageUrl":null,"thumbnailUrl":null,"scrapedAt":null},{"id":"glazy_51005","name":"white spot glaze","source":"glazy","cone":null,"coneRaw":null,"surface":"unknown","transparency":null,"atmosphere":"unknown","ingredients":[],"umf":{"K2O":0.1923,"MgO":0.3355,"CaO":0.4722,"Al2O3":0.33,"SiO2":3.0799,"TiO2":0.1532,"CoO":0.0257},"SiO2_Al2O3_ratio":9.33,"R2O_RO_ratio":0.1923,"fluxSum":1.0,"x":3.0799,"y":0.33,"imageUrl":null,"thumbnailUrl":null,"scrapedAt":null},{"id":"glazy_52312","name":"\u00c63 Lene Hansen","source":"glazy","cone":null,"coneRaw":null,"surface":"unknown","transparency":null,"atmosphere":"unknown","ingredients":[],"umf":{"Na2O":0.4016,"K2O":0.1512,"MgO":0.0014,"CaO":0.4458,"Al2O3":0.1805,"B2O3":0.6,"SiO2":3.3524,"SnO2":0.2418},"SiO2_Al2O3_ratio":18.57,"R2O_RO_ratio":0.5528,"fluxSum":1.0,"x":3.3524,"y":0.1805,"imageUrl":null,"thumbnailUrl":null,"scrapedAt":null},{"id":"glazy_25826","name":"\u0424\u0438\u043e\u043b\u0435\u0442\u043e\u0432\u044b\u0439 \u0447\u0443\u043d","source":"glazy","cone":null,"coneRaw":null,"surface":"unknown","transparency":null,"atmosphere":"unknown","ingredients":[],"umf":{"Na2O":0.1739,"K2O":0.1227,"MgO":0.0155,"CaO":0.6878,"Al2O3":0.3747,"B2O3":0.2688,"Fe2O3":0.0013,"SiO2":3.2598,"TiO2":0.0011},"SiO2_Al2O3_ratio":8.7,"R2O_RO_ratio":0.2966,"fluxSum":0.9999,"x":3.2598,"y":0.3747,"imageUrl":null,"thumbnailUrl":null,"scrapedAt":null},{"id":"glazy_110163","name":"\u0442\u0435\u0441\u0442\u0435\u0440 3 \u043c\u0430\u0442\u043e\u0432\u044b\u0439","source":"glazy","cone":null,"coneRaw":null,"surface":"unknown","transparency":null,"atmosphere":"unknown","ingredients":[],"umf":{"Na2O":0.1285,"K2O":0.118,"MgO":0.083,"CaO":0.6674,"SrO":0.0031,"Al2O3":0.5411,"B2O3":0.1689,"Fe2O3":0.0022,"SiO2":2.816,"TiO2":0.0004,"ZrO2":0.2207,"SnO2":0.0902},"SiO2_Al2O3_ratio":5.2,"R2O_RO_ratio":0.2465,"fluxSum":1.0,"x":2.816,"y":0.5411,"imageUrl":null,"thumbnailUrl":null,"scrapedAt":null},{"id":"glazy_119816","name":"\u05d8\u05d5\u05e9\u05d9\u05e7\u05d5 \u05d8\u05e1\u05d8 1 24/1","source":"glazy","cone":null,"coneRaw":null,"surface":"unknown","transparency":null,"atmosphere":"unknown","ingredients":[],"umf":{"Na2O":0.1876,"K2O":0.0481,"MgO":0.0433,"CaO":0.721,"Al2O3":0.4438,"B2O3":0.1496,"Fe2O3":0.0053,"SiO2":2.2671,"TiO2":0.006,"P2O5":0.0003},"SiO2_Al2O3_ratio":5.11,"R2O_RO_ratio":0.2357,"fluxSum":1.0,"x":2.2671,"y":0.4438,"imageUrl":null,"thumbnailUrl":null,"scrapedAt":null},{"id":"glazy_119815","name":"\u05d8\u05d5\u05e9\u05d9\u05e7\u05d5 \u05de\u05e7\u05d5\u05e8","source":"glazy","cone":null,"coneRaw":null,"surface":"unknown","transparency":null,"atmosphere":"unknown","ingredients":[],"umf":{"Na2O":0.1922,"K2O":0.0433,"MgO":0.0094,"CaO":0.5377,"ZnO":0.2175,"Al2O3":0.4496,"Fe2O3":0.0041,"SiO2":2.2973,"TiO2":0.0061},"SiO2_Al2O3_ratio":5.11,"R2O_RO_ratio":0.2355,"fluxSum":1.0001,"x":2.2973,"y":0.4496,"imageUrl":null,"thumbnailUrl":null,"scrapedAt":null},{"id":"glazy_119842","name":"\u05d8\u05d5\u05e9\u05d9\u05e7\u05d5 \u05de\u05e7\u05d5\u05e8 (Copy)","source":"glazy","cone":null,"coneRaw":null,"surface":"unknown","transparency":null,"atmosphere":"unknown","ingredients":[],"umf":{"Na2O":0.1922,"K2O":0.0433,"MgO":0.0094,"CaO":0.5377,"ZnO":0.2175,"Al2O3":0.4496,"Fe2O3":0.0041,"SiO2":2.2973,"TiO2":0.0061},"SiO2_Al2O3_ratio":5.11,"R2O_RO_ratio":0.2355,"fluxSum":1.0001,"x":2.2973,"y":0.4496,"imageUrl":null,"thumbnailUrl":null,"scrapedAt":null},{"id":"glazy_119845","name":"\u05d8\u05d5\u05e9\u05d9\u05e7\u05d5 \u05de\u05e7\u05d5\u05e8\u05d9 \u05dc\u05dc\u05d0 \u05e6\u05d9\u05e0\u05e7","source":"glazy","cone":null,"coneRaw":null,"surface":"unknown","transparency":null,"atmosphere":"unknown","ingredients":[],"umf":{"Na2O":0.2457,"K2O":0.0553,"MgO":0.012,"CaO":0.6871,"Al2O3":0.5746,"Fe2O3":0.0053,"SiO2":2.9358,"TiO2":0.0077},"SiO2_Al2O3_ratio":5.11,"R2O_RO_ratio":0.301,"fluxSum":1.0001,"x":2.9358,"y":0.5746,"imageUrl":null,"thumbnailUrl":null,"scrapedAt":null}]
