Repository: ryanlack616/stull-atlas

# stull-atlas
R.T. Stull in 1912 the Stull graph, trying to understand and improve on with new tools

File: info/stull-atlas-flux-report.html (part 1 of 3)
Stull Atlas — Flux & Flux Ratio Report

← Home Comprehensive Report Equations Deep Dive Flux & Flux Ratio Report Colorant & Crystal Field Theory Crystallisation & Phase Equilibria Advanced Analysis Compendium

Contents
What Is a Flux?
The Network Model of Glass
The Ten Flux Oxides
Why Flux Identity Matters
The Flux Oxides — Individual Profiles
Na2O — Soda
K2O — Potash
Li2O — Lithia
CaO — Calcia
MgO — Magnesia
ZnO — Zinc Oxide
BaO — Baria
SrO — Strontia
PbO — Lead Oxide
Historical & Regional Flux Traditions
The Ancient World: Lead & Alkali
East Asia: The Calcium-Feldspar Revolution
The Islamic World: Extreme Alkalis
Europe: Lead, Tin, and the March to Industry
What History Teaches About Flux Design
Flux Ratios — What the Atlas Currently Does
The 7 Flux Analysis Z-Axes
R2O:RO Ratio — The Alkali-Earth Balance
Shannon Entropy — Flux Diversity
Total Fluidity — Effectiveness-Weighted Flux
Mean Field Strength & Mixed Alkali Effect
Flux-Dependent Properties Across the Atlas
Flux Sensitivity Matrix
The Five Most Flux-Sensitive Properties
Flux Effects Not Captured by Any Single Metric
Flux-Colorant Interactions
The Ligand Field Mechanism
The Flux-Colour Matrix
Critical Flux-Colour Interactions
Proposed: Flux-Colour Prediction Engine
What You Should Be Able to Do — Proposed Flux Features
Tier 1: Interactive Flux Ratio Controls (v3.6.4)
Tier 2: Flux Substitution Paths
Tier 3: Flux Fingerprinting
Tier 4: Flux Interaction Map
Tier 5: Flux-Aware Recipe Optimisation
Tier 6: Volatilisation-Corrected Flux
Flux Ratio Design Patterns
Pattern 1: The Craze Fix
Pattern 2: The Matte Transition
Pattern 3: The Eutectic Seeker
Pattern 4: The Durability Bridge
Pattern 5: The Crystal Trigger
Raw Materials & Flux Delivery Constraints
The Delivery Problem
Implications for Flux Ratio Design
Proposed: Material-Aware Flux Optimiser
Flux Operating Windows by Cone Range
Low Fire: Cone 06 to Cone 02 (∼999 °C–1101 °C)
Mid Fire: Cone 4 to Cone 7 (∼1186 °C–1240 °C)
High Fire: Cone 8 to Cone 12 (∼1263 °C–1326 °C)
The Temperature-Flux Phase Diagram
Defect Diagnosis & Flux-Based Fixes
The Defect → Flux Cause → Flux Fix Table
The Defect Triangle
Famous Glazes Dissected
Celadon (Chinese & Korean)
Tenmoku (Chinese “Hare's Fur” / “Oil Spot”)
Shino (Japanese)
Crystal Glaze (Zinc-Willemite)
Chün / Jun Blue (Song Dynasty)
Wood Ash (Iga / Shigaraki Style)
The Flux Simplex — A Mathematical Perspective
Compositional Data on the Simplex
Why This Matters for the Atlas
Advanced Flux Topics
The Boron Problem
Flux Effectiveness at Different Temperatures
Flux Competition for Alumina Charge Compensation
Phase Separation & Immiscibility
The Thermodynamic Basis
Flux Systems That Phase-Separate
The Jun Blue Mechanism in Detail
The Barium Matte Mechanism
Implications for the Atlas
Glaze–Body Interface & Flux Migration
The Diffusion Mechanism
What Happens at the Interface
Flux Migration Profiles
Reverse Migration: Body → Glaze
Practical Consequences for Flux Design
Proposed Atlas Features for Interface Analysis
Multi-Objective Optimisation & Pareto Frontiers
The Pareto Frontier Concept
Pareto Frontiers in Flux Space
Computing the Frontier
Proposed Pareto Visualisation
Beyond Two Objectives: Desirability Functions
Proposed New Z-Axis Properties
Summary & Recommendations
What Exists Today
What Should Be Built
The Vision

Flux

in the Stull Atlas Explorer

The Chemistry of Melting:[6pt]
What Fluxes Do, How the Atlas Analyses Them,
and What More It Should Do

Abstract
In ceramic glaze chemistry, fluxes are the oxides that break apart the glass network, lower the melting temperature, and control nearly every property a potter cares about: whether a glaze flows or sits, crazes or compresses, leaches or resists, shines or goes matte. Yet fluxes are overwhelmingly discussed as a single lump—“total flux”—when the identity, ratio, and diversity of individual flux species matter enormously. This report provides a deep examination of flux chemistry as it exists in the Stull Atlas today (7 dedicated Z-axes plus flux-dependent properties throughout the 133-axis system), then maps out what a full flux analysis toolkit should include: interactive ratio controls, substitution path modelling, flux fingerprinting, eutectic mapping, and flux-aware optimisation. The intended audience is the developer extending the atlas, and the technically minded potter or glaze technician seeking a quantitative understanding of how fluxes shape fired results.

What Is a Flux?

The Network Model of Glass

To understand fluxes, one must first understand the structure they destroy.

A silicate glass is, at the atomic scale, a three-dimensional network of corner-sharing SiO2 tetrahedra. Each silicon atom sits at the centre of four oxygen atoms arranged in a tetrahedron. Each oxygen is shared between two adjacent tetrahedra, forming a continuous, aperiodic framework—Zachariasen's “random network” (1932). This framework is enormously strong: pure silica glass (SiO2) melts above 1720 °C and would be useless for pottery.

Fluxes are the oxides that break this network. When a flux oxide like Na2O dissolves into the silica melt, each Na+ ion positions itself near a bridging oxygen (an oxygen shared between two tetrahedra) and severs the Si–O–Si bond, converting the bridging oxygen into a non-bridging oxygen (NBO) bonded to only one silicon. The result is a weaker, more compliant, lower-melting glass.

⚡ The Fundamental Reaction

The introduction of a flux oxide into the silica network can be written schematically:
\[\equiv\text{Si--O--Si}\equiv \;+\; \text{Na}_2\text{O} \;\longrightarrow\; 2 \times (\equiv\text{Si--O}^- \;\text{Na}^+)\]

Each mole of Na2O breaks one bridging oxygen and creates two non-bridging oxygens. The NBO/T ratio (non-bridging oxygens per tetrahedron) quantifies the cumulative damage to the network. A fully connected network has $\text{NBO/T} = 0$ (pure SiO2); a fully depolymerised melt has $\text{NBO/T} = 4$ (isolated SiO2 tetrahedra floating in a sea of modifier cations).

The Ten Flux Oxides

In the UMF framework used by the Stull Atlas, fluxes divide into two families based on cation valence:

R2O — Alkali Fluxes	RO — Alkaline Earth Fluxes	
Li2O (lithia)	CaO (calcia, from whiting)	
Na2O (soda, from feldspar/soda ash)	MgO (magnesia, from talc/dolomite)	
K2O (potash, from potash feldspar)	BaO (baria)	
	SrO (strontia)	
	ZnO (zinc oxide)	
	PbO (lead oxide)	

The UMF convention normalises total flux to 1.0 mole: $\sum \text{R}_2\text{O} + \sum \text{RO} = 1.0$. This means every UMF recipe encodes a flux distribution—the relative proportions of the 10 flux species—as a compositional vector that always sums to unity. This is the foundation of flux ratio analysis.

Why Flux Identity Matters

It is tempting to treat all fluxes as interchangeable “network breakers.” They are not. Each flux ion has a different:

Size (ionic radius): Li+ = 0.76 Å, Na+ = 1.02 Å, K+ = 1.38 Å, Ba2+ = 1.35 Å. Larger ions disrupt the network differently and occupy different interstitial volumes.
Charge density (field strength): Ca2+ ($F = 0.33$) exerts twice the electrostatic pull on oxygen as Na+ ($F = 0.19$), even though both create one NBO per cation equivalent. This affects viscosity, durability, and crystallisation.
Thermal expansion contribution: Appen expansion factors span a 100× range: $\alpha_{\text{Na}_2\text{O}} = 39.5$, $\alpha_{\text{K}_2\text{O}} = 28.3$, $\alpha_{\text{CaO}} = 13.0$, $\alpha_{\text{MgO}} = 0.45$, $\alpha_{\text{Li}_2\text{O}} = 10.0$ (all $\times 10^{-7}\;/{}^\circ\text{C}$). A glaze with 0.5 moles Na2O will craze on stoneware; a glaze with 0.5 moles MgO will not.
Melting power: Eppler & Eppler (2000) assigned fluxing effectiveness values normalised to Na2O = 1.0: Li2O $\approx 5.0$, PbO $\approx 2.0$, CaO $\approx 1.0$, MgO $\approx 0.4$, Al2O3 $\approx -1.0$ (anti-flux). A mole of lithia generates five times the melting power of a mole of soda.
Surface effects: MgO promotes matte surfaces via microcrystallisation (diopside, forsterite). BaO produces classic satin textures. ZnO promotes willemite crystal growth. CaO at high levels drives wollastonite crystallisation. PbO produces the distinctive brilliance and depth of historical low-fire glazes.
Toxicity and safety: PbO and BaO are toxic if leachable. Li2O is expensive and supply-constrained (lithium mining). These practical constraints shape which flux combinations are viable.

The Flux Oxides — Individual Profiles

Each flux oxide has a distinct personality. This section profiles them individually, covering their glass-science behaviour, practical effects, typical UMF ranges, and interactions with other oxides.

Na2O — Soda

ℹ️ Soda at a Glance

Cation: Na+	Valence: $+1$	
Ionic Radius: 1.02 Å	Field Strength: 0.19	
Appen COE Factor: 39.5 ($\times 10^{-7}\;/{}^\circ\text{C}$)	Eppler Effectiveness: 1.0 (reference)	
Common Sources: Soda feldspar (albite), nepheline syenite, soda ash, Gerstley borate, frits	
Typical UMF Range: 0.05–0.40	Danger Threshold: $\gt  0.35$ (craze risk)	

Soda is the most common alkali flux in functional stoneware. It is cheap, abundant (every soda feldspar delivers it), and effective at lowering the melting point. However, it comes with the highest thermal expansion contribution of any common oxide, making it the number-one cause of glaze crazing.

Structural role: Na+ ions are moderately sized and settle into the interstices of the silica network, breaking bridging oxygens efficiently. Each mole of Na2O introduces 2 Na+ ions and converts one BO to two NBOs. The low field strength means Na+ bonds weakly to its surrounding oxygens, making the glass relatively fragile and ionic conduction easy (Na+ is the primary charge carrier in most silicate glasses).

Key interactions:
With K2O (Mixed Alkali Effect): Partially replacing soda with potash suppresses thermal expansion below the linear average and dramatically reduces ionic conductivity. The MAE ($= 4 x_{\text{Na}} x_{\text{K}}$) peaks at 50:50 ratio. This is one of the most powerful tools for managing crazing.
With CaO: Calcia provides network-tightening through Ca2+'s higher field strength, partially compensating for soda's network-loosening. The Na2O–CaO–SiO2 ternary is the basis of window glass (soda-lime glass), the most produced glass in human history.
With SiO2: More silica = lower expansion, but also higher viscosity. The classic craze fix is “add silica, reduce soda.”

Atlas properties most affected: COE ($\alpha$), glaze stress ($\sigma$), VFT viscosity (lower $B$, lower viscosity), ionic conductivity (highest), mixed alkali effect, food-safety leach risk (alkali glasses leach more easily).

K2O — Potash

ℹ️ Potash at a Glance

Cation: K+	Valence: $+1$	
Ionic Radius: 1.38 Å	Field Strength: 0.13	
Appen COE Factor: 28.3	Eppler Effectiveness: 0.9	
Common Sources: Potash feldspar (orthoclase), Cornwall stone, wood ash	
Typical UMF Range: 0.05–0.30		

Potash behaves similarly to soda but with important differences. The K+ ion is 35% larger than Na+, occupying more interstitial volume and creating a slightly different local distortion of the network. This produces:

Lower expansion: $\alpha_{\text{K}_2\text{O}} = 28.3$ vs. 39.5 for soda. Substituting potash for soda directly reduces craze risk.
Higher viscosity: K+'s larger size impedes its mobility and increases the effective viscosity of the melt. Potash-heavy glazes are “stiffer” and less prone to running.
Warmer colour response: Potash feldspars tend to produce warmer, slightly more amber surfaces than soda feldspars with iron-bearing clays.
Slower melting: Slightly lower fluxing effectiveness means potash recipes need marginally higher temperatures or longer soaks.

Strategic use: Potash is the “safety soda”—wherever a recipe has too much Na2O (causing crazing or running), partial substitution with K2O is the first fix to try. The mixed alkali effect amplifies the benefit.

Li2O — Lithia

ℹ️ Lithia at a Glance

Cation: Li+	Valence: $+1$	
Ionic Radius: 0.76 Å	Field Strength: 0.23	
Appen COE Factor: 10.0	Eppler Effectiveness: ∼5.0	
Common Sources: Spodumene, petalite, lithium carbonate, lepidolite	
Typical UMF Range: 0.00–0.15		

Lithia is the outlier of the alkali family. Despite being monovalent like Na+ and K+, Li+ is tiny—smaller than Mg2+. This anomalous size produces remarkable properties:

Extreme fluxing power: Mole-for-mole, lithia is roughly 5× as effective as soda at lowering the melting temperature. This makes it invaluable for pushing cone temperatures down without adding excessive flux mass.
Low expansion: $\alpha_{\text{Li}_2\text{O}} = 10.0$—one-quarter of soda's contribution. Li+'s small radius means it fits tightly into the glass network interstices without large vibrational amplitude, so it does not expand the glass much on heating.
High field strength for an alkali: At 0.23, lithia approaches the field strength of Ca2+. This gives it some “earth-like” character—tightening the network more than other alkalis.
Cost and supply: Lithium minerals are expensive and increasingly demanded by the battery industry, making lithia an expensive flux relative to soda or potash.

The lithia trick: Replacing 0.1 moles of Na2O with 0.02 moles of Li2O provides equivalent fluxing power and drops COE by ∼3 units, often converting a crazing glaze into a compressive one. This substitution is one of the most powerful single moves in glaze development.

CaO — Calcia

ℹ️ Calcia at a Glance

Cation: Ca2+	Valence: $+2$	
Ionic Radius: 1.00 Å	Field Strength: 0.33	
Appen COE Factor: 13.0	Eppler Effectiveness: 1.0	
Common Sources: Whiting (CaCO3), wollastonite, dolomite, wood ash, bone ash	
Typical UMF Range: 0.20–0.70		

Calcia is the workhorse flux of stoneware ceramics. In functional glazes from cone 4 to cone 10, calcia typically accounts for 30–70% of total flux. Its popularity is earned through a combination of moderate expansion, strong fluxing, excellent durability, and low cost (whiting is essentially crushed limestone).

Structural role: Ca2+'s double charge and moderate radius give it the highest field strength of the common alkaline earths ($F = 0.33$). Unlike monovalent alkalis, each Ca2+ can coordinate with two NBOs, cross-linking separated chain segments and partially re-stiffening the network. This “tightening” effect is why calcia-rich glazes are more durable and less prone to leaching than alkali-rich glazes.

Crystallisation: Above ∼0.50 in UMF, calcia increasingly drives wollastonite crystallisation (CaSiO3) on cooling. This can be desirable (satin/matte surfaces from devitrification) or undesirable (cloudiness in intended-gloss glazes), depending on the potter's intent.

Phase diagram: Calcia is one vertex of the CaO–Al2O3–SiO2 ternary, the most important phase diagram in ceramics (Muan & Osborn, 1965). The atlas uses this diagram for liquidus field assignment and eutectic distance computation.

Key interactions:
With Na2O: The soda-lime system achieves deep eutectics, enabling low melting temperatures with good durability.
With MgO: Dolomite delivers both simultaneously. The Ca:Mg ratio controls the matte/gloss transition.
With ZnO: In moderate-Ca, moderate-Zn systems, willemite (Zn2SiO4) competes with wollastonite for crystal nucleation, producing complex mixed-crystal surfaces.

MgO — Magnesia

ℹ️ Magnesia at a Glance

Cation: Mg2+	Valence: $+2$	
Ionic Radius: 0.72 Å	Field Strength: 0.45	
Appen COE Factor: 0.45	Eppler Effectiveness: 0.4	
Common Sources: Talc, dolomite, magnesium carbonate	
Typical UMF Range: 0.00–0.35		

Magnesia is the anti-craze flux. With an Appen expansion factor of just 0.45—nearly zero—it can be added in substantial quantities without raising COE. This makes it the go-to flux for potters fighting crazing.

Anomalous behaviour: Mg2+'s field strength (0.45) is above Dietzel's modifier/intermediate boundary of 0.4. This means magnesia behaves partly as a network intermediate: some Mg2+ ions enter tetrahedral coordination at high temperatures, temporarily acting as network formers rather than modifiers. This dual personality explains both its low expansion (network-forming tendency reduces thermal vibration amplitude) and its matte-promoting effect (tetrahedral Mg creates compositional inhomogeneities that seed crystallisation on cooling).

The matte mechanism: At levels above ∼0.20 in UMF, magnesia promotes microcrystallisation of diopside (CaMgSi2O6), forsterite (Mg2SiO4), or enstatite (MgSiO3) on cooling, producing the characteristic buttery matte texture beloved of studio potters. This is not a surface phenomenon—it is bulk devitrification of the glaze into a glass-ceramic composite.

Downsides: Low fluxing effectiveness (0.4× soda) means high-MgO recipes need strong co-fluxes to melt. Excessive magnesia (>0.35) can produce pinholed, dry, unhealed surfaces.

ZnO — Zinc Oxide

ℹ️ Zinc Oxide at a Glance

Cation: Zn2+	Valence: $+2$	
Ionic Radius: 0.74 Å	Field Strength: 0.43	
Appen COE Factor: 7.0	Eppler Effectiveness: 0.7	
Common Sources: Zinc oxide (industrial grade)	
Typical UMF Range: 0.00–0.25		

Zinc is the crystal-glaze artist's best friend. At moderate levels (0.05–0.15) it acts as a useful flux with low expansion. At higher levels (>0.20), it promotes the spectacular growth of willemite crystals (Zn2SiO4)—the hexagonal prisms and needles that are the hallmark of crystal glazes.

Like magnesia, zinc sits at the modifier/intermediate boundary. Some Zn2+ enters tetrahedral coordination, contributing to network formation. This makes zinc a versatile “swing” flux: it can be a gentle network modifier in small amounts or a crystal nucleator in larger amounts.

Colour interactions: Zinc strongly affects chromium coloring. In zinc-free glazes, Cr2O3 produces green. In zinc-bearing glazes, zinc-chromium brown (ZnCr2O4 spinel) forms, producing brown instead of green. This interaction is notorious for causing unexpected colour shifts when zinc is added.

BaO — Baria

ℹ️ Baria at a Glance

Cation: Ba2+	Valence: $+2$	
Ionic Radius: 1.35 Å	Field Strength: 0.24	
Appen COE Factor: 17.0	Eppler Effectiveness: 0.6	
Common Sources: Barium carbonate	
Typical UMF Range: 0.00–0.25	Safety: Toxic if raw or leachable	

Barium is the satin flux. It produces the distinctive cool, smooth, semi-matte surfaces that are impossible to achieve with other flux combinations. The mechanism is not fully understood but is believed to involve Ba2+'s exceptionally large ionic radius creating local structural heterogeneity that scatters light without forming discrete crystals.

Safety: Soluble barium compounds are acutely toxic. In properly fired glazes, barium is locked into the glass matrix and does not leach. However, under-fired barium glazes or those with poor durability may release barium under acidic conditions. Barium glazes should always be tested for leach resistance before use on food-contact surfaces. The atlas flags barium content as a safety concern via the food-safety and leach-risk axes.

SrO — Strontia

ℹ️ Strontia at a Glance

Cation: Sr2+	Valence: $+2$	
Ionic Radius: 1.18 Å	Field Strength: 0.28	
Appen COE Factor: 11.0	Eppler Effectiveness: 0.7	
Common Sources: Strontium carbonate	
Typical UMF Range: 0.00–0.25		

Strontia is the “safe baria”—it produces similar satin surfaces to BaO without the toxicity concerns. Strontium compounds are non-toxic and strontium glazes do not pose leach-safety issues. Its ionic radius (1.18 \AA) is intermediate between calcium (1.00 \AA) and barium (1.35 \AA), and its glass-forming behaviour similarly sits between the two.

Practical use: Strontia is increasingly popular as a 1:1 molar replacement for baria in educational and food-safe studio settings. The substitution is not exact (expansion and surface texture differ slightly), but it captures most of the aesthetic character without safety risk.

PbO — Lead Oxide

⚠️ Lead Oxide — Toxic

Lead oxide is the historical low-fire flux that dominated ceramic technology for millennia. It produces unmatched brilliance, depth, and color quality at low temperatures (cone 06 to cone 02). However, lead is acutely toxic and chronically poisonous. Lead glazes on food-contact surfaces are banned or heavily regulated in most countries. Lead-free alternatives (frits, boron, lithia) have replaced lead in virtually all modern functional pottery.

The Stull Atlas includes lead in its oxide system for historical completeness and for analysis of antique ceramics, but its use in new functional ware is strongly discouraged.

Cation: Pb2+	Valence: $+2$	
Ionic Radius: 1.19 Å	Field Strength: 0.27	
Appen COE Factor: 13.0	Eppler Effectiveness: 2.0	
Common Sources: Red lead, litharge, lead bisilicate frit	
Typical UMF Range: 0.00–0.60 (historical)		

Lead's exceptional fluxing power ($2.0 \times$ soda) and its unique optical properties (high refractive index, low dispersion) made it the dominant flux for fine earthenware, majolica, and decorative ceramics from ancient Rome through the 18th century. Lead glazes produced the brilliant colors of Italian Renaissance majolica, Chinese Tang dynasty sancai ware, and English slipware.

Why lead works so well: Pb2+ has a “lone pair” of electrons ($6s^2$) that creates an asymmetric coordination environment, producing a very fluid, very optically dense glass with unusually wide melting ranges. No other flux replicates this combination of properties.

Historical & Regional Flux Traditions

Every ceramic culture in history solved the same fundamental problem—“how do I melt silica at a temperature my kiln can reach?”—and each arrived at a different flux solution shaped by local geology, available fuels, kiln technology, and aesthetic preference. The result is a global map of flux traditions that doubles as a tour of the flux simplex.

The Ancient World: Lead & Alkali

Mesopotamia & Egypt (3000–500 BCE): The earliest glazes were alkaline—plant ash (high Na2O, K2O, CaO) applied to quartz bodies and fired in wood or dung kilns. Egyptian faience used a self-glazing technique where soluble soda migrated to the surface during drying and formed a thin alkali glaze on firing. These glazes were high-expansion, chemically fragile, and limited to turquoise (Cu2+ in soda flux) and blue (cobalt). Flux fingerprint: $\text{Na}_2\text{O} \approx 0.5–0.7$, $\text{CaO} \approx 0.2–0.3$, little else.

Roman Empire (200 BCE–500 CE): Roman potters adopted PbO as their primary flux, producing the brilliant honey-amber and green lead-glazed earthenware that spread across the Mediterranean. Lead's low melting point (usable below $1000\;\text{°C}$) and forgiving firing range made it ideal for the relatively primitive updraft kilns of the period. Flux fingerprint: $\text{PbO} \approx 0.5–0.7$, minor alkalis from clay impurities.

East Asia: The Calcium-Feldspar Revolution

Chinese stoneware & porcelain (1000 BCE–present): China's access to high-quality kaolin and high-temperature wood-fired climbing kilns (reaching cone 9–12) enabled a fundamentally different flux strategy: calcium-dominant, high-fire. Classic Longquan celadon relies on a simple flux system—calcia from limestone plus small amounts of potash from feldspar—fired hot enough for calcia's full fluxing power to engage. The result is the jade-like depth, iron-green colour, and extraordinary durability that has been admired for a millennium.

Flux fingerprint (Longquan celadon): $\text{CaO} \approx 0.55–0.65$, $\text{K}_2\text{O} \approx 0.15–0.25$, $\text{MgO} \approx 0.05–0.10$, $\text{Na}_2\text{O} \approx 0.05$.

ℹ️ Jun (Chün) Blue — Phase Separation in Action

The celebrated Jun blue glaze of the Song dynasty (∼1100 CE) is not coloured by a pigment—it is an optical effect caused by liquid-liquid phase separation (see §[sec:phase_sep]). The high-lime, low-alumina, phosphorus-bearing composition undergoes spinodal decomposition on cooling, creating nanoscale droplets that scatter short wavelengths (Rayleigh scattering). The flux system is critical: high CaO ($\sim 0.55$) provides the thermodynamic driving force for immiscibility; trace P2O5 from bone ash seeds the phase boundary. No other flux combination produces this effect.

Japanese traditions:
Shino: The most alkali-heavy of all classic stoneware glazes. $\text{Na}_2\text{O} + \text{K}_2\text{O} \gt  0.60$, $\text{CaO} \lt  0.15$. Feldspar-heavy, silica-poor, producing the thick, soft, orange-peel texture and warm carbon-trapping characteristic. The extreme alkali content makes shino one of the least durable stoneware glazes—not food-safe by modern standards without modification.
Oribe: Copper green over feldspar-based glaze. Moderate alkali, moderate calcia, with the alkali content tuned to produce the particular green that copper gives in a sodium-calcium borosilicate matrix.
Wood ash glazes (Iga, Shigaraki, Bizen): Accidental glazing from wood ash falling on ware during multi-day firings. Flux composition is whatever the wood delivered: $\text{CaO} \approx 0.40–0.60$, $\text{K}_2\text{O} \approx 0.10–0.20$, $\text{MgO} \approx 0.05–0.15$, $\text{P}_2\text{O}_5 \approx 0.03–0.10$, plus $\text{Na}_2\text{O}$ and micronutrients.

Korean celadon (Goryeo dynasty, 918–1392): Korean celadons share the Chinese calcium-feldspar approach but with higher iron content and a subtly different Ca:K ratio, producing the distinctive “kingfisher blue-green” praised in Chinese sources as surpassing their own celadons.

The Islamic World: Extreme Alkalis

Persian & Central Asian alkaline glazes (800–1500 CE): Islamic potters developed the most alkali-extreme glazes in history. Using plant ash (from desert halophytes rich in sodium) and natron deposits, they achieved $\text{Na}_2\text{O} \gt  0.6$ in UMF—far higher than any other tradition. These soda-rich glazes produced the iconic turquoise (Cu2+), cobalt blue, and lustre-ware that defined Islamic ceramic art.

The extreme alkali content created challenges: high expansion (addressed by applying thick glazes on porous bodies that absorbed the stress), poor durability (many surviving examples show surface deterioration), and limited colour palette (high-alkali melts dissolve many pigments). But the extraordinary clarity, depth, and brilliance of soda-rich glass—combined with the low firing temperatures achievable—outweighed these drawbacks for decorative ware.

Europe: Lead, Tin, and the March to Industry

Mediterranean tin-opacified ware (Majolica/Faience): Tin ($\text{SnO}_2$) opacified lead glazes created the white surface that made painted decoration possible. The flux system is PbO-dominant ($0.4–0.6$) with moderate alkalis, and $\text{SnO}_2$ at 5–10% acts as a suspended opacifier (not a flux). This is a lead-era technology with direct lineage from Roman lead glazes.

Salt glazing (Germany, 1300–present): Not a flux applied to the ware but a flux delivered as vapour. Sodium chloride thrown into the kiln at peak temperature decomposes: $2\text{NaCl} + \text{H}_2\text{O} \to \text{Na}_2\text{O} + 2\text{HCl}$. The $\text{Na}_2\text{O}$ vapour reacts with the alumino-silicate clay surface to form a thin soda-alumina-silica glaze in situ. This is the purest possible “soda flux” application: a single-flux glaze formed at the atomic scale.

Industrial revolution (1750–present): Josiah Wedgwood and successors replaced intuitive flux selection with systematic chemistry. The development of synthetic frits (pre-melted glass powders with controlled flux compositions), boron chemistry (borax, Gerstley borate, colemanite), and eventually lead-free formulations drove flux technology toward the multi-component, entropy-maximised systems dominant today.

What History Teaches About Flux Design

ℹ️ Lessons from 5,000 Years

Geology determines flux: Every tradition's flux preference mirrors its mineral resources. Soda where there is natron or halophytic plants; lead where there is galena; calcia where there is limestone and hot kilns.
Single-flux systems are fragile: Pure lead, pure soda, and pure calcia glazes all suffer from narrow firing ranges, specific defect patterns, and limited colour response. History moved toward multi-flux systems wherever kiln technology allowed.
Temperature unlocks earths: Below cone 2, alkalis and lead dominate because calcia and magnesia lack the activation energy to flux effectively. Above cone 6, earths become primary fluxes. The historical shift from earthenware to stoneware is fundamentally a shift from alkali/lead to calcium/magnesium flux systems.
Aesthetics and chemistry co-evolve: Shino's soft surface requires extreme alkali. Celadon's jade depth requires high calcia. Crystal glazes require high zinc. The aesthetic intent and the flux chemistry are inseparable.

Flux Ratios — What the Atlas Currently Does

The Stull Atlas currently computes 7 dedicated flux-analysis Z-axes, plus numerous flux-dependent properties spread across other categories. Here is a complete inventory.

The 7 Flux Analysis Z-Axes

#	Z-Axis Name	What It Measures	
1	Flux Ratio ($R_{\text{flux}}$)	Total flux as fraction of all oxides	
2	R2O:RO Ratio	Balance between alkali and alkaline earth fluxes	
3	Combined Alkali	Total $\text{R}_2\text{O} = \NaO + \KO + \LiO$	
4	Shannon Entropy ($H$)	Diversity/evenness of flux distribution	
5	Total Fluidity	Weighted sum using Eppler effectiveness factors	
6	Mean Field Strength	Molar-weighted average of Dietzel $F$ values	
7	Mixed Alkali Effect	$4 x_{\text{Na}} x_{\text{K}}$ interaction index	

\subsection{Flux Ratio ($R_{\text{flux}}$) — Deep Dive}

⚡ Flux Ratio

\[
  R_{\text{flux}} = \frac{\sum \text{fluxes}}{\SiO + \AlO + \BO + \sum \text{fluxes}}
  
\]

The flux ratio measures the molar proportion of network-modifying oxides relative to the total oxide content. It treats all fluxes as equivalent by moles—which is its strength (simplicity) and its weakness (it ignores flux identity).

Practical thresholds:
$R_{\text{flux}}$	Character	Typical Glazes	
$\lt  0.15$	Refractory, under-fluxed	Engobe, slip	
$0.15–0.20$	Stiff matte	High-fire matte stoneware	
$0.20–0.30$	Working range	Most functional stoneware (cone 4–10)	
$0.30–0.40$	Active, fluid	Glossy low-fire, some cone 6	
$\gt  0.40$	Very fluid, running risk	Lead glazes, fritted low-fire	

Limitation: Two glazes with identical $R_{\text{flux}}$ can behave completely differently. Glaze A with $R_{\text{flux}} = 0.25$, composed entirely of CaO, will be a stiff, durable, high-fire matte. Glaze B with $R_{\text{flux}} = 0.25$, composed entirely of Na2O, will be a fluid, crazing, chemically fragile gloss. The flux ratio provides no way to distinguish them.

R2O:RO Ratio — The Alkali-Earth Balance

⚡ R2O:RO Ratio

\[
  \text{R}_2\text{O}:\text{RO} = \frac{\NaO + \KO + \LiO}{\CaOx + \MgOx + \BaOx + \SrOx + \ZnOx + \PbOx}
  
\]

This ratio captures the most fundamental division in the flux family: monovalent versus divalent. It has profound consequences across nearly every property category:

Property	High R2O:RO ($\gt  1.0$)	Low R2O:RO ($\lt  0.5$)	
Thermal expansion	High (craze risk)	Low (compression)	
Viscosity	Lower (more fluid)	Higher (stiffer)	
Chemical durability	Poor (alkali leaching)	Good (earth-stabilised)	
Surface character	Gloss, bright, flowing	Matte to satin, stiff	
Ionic conductivity	High	Low	
Crystallisation	Less prone	More prone (Ca, Mg)	
Food safety	Higher risk	Lower risk	

Sweet spot: Most functional stoneware glazes fall in the range $0.3 \lt  \text{R}_2\text{O}:\text{RO} \lt  0.7$, balancing fluidity and durability.

Shannon Entropy — Flux Diversity

Already described in the main report (Eq. [eq:shannon]), but its strategic significance bears emphasis:

Shannon entropy is the only flux metric that captures how many fluxes are present and how evenly they are distributed, independent of total flux amount or alkali/earth balance. It is the missing dimension that transforms flux analysis from a single ratio into a compositional fingerprint.

📝 Three glazes with identical $R_{\text{flux}}$ and R2O:RO

Glaze	$R_{\text{flux}}$	R2O:RO	Flux Breakdown	
A	0.25	0.5	Na2O 0.33, CaO 0.67	
B	0.25	0.5	Na2O 0.20, K2O 0.13, CaO 0.40, MgO 0.15, ZnO 0.12	
C	0.25	0.5	Li2O 0.05, Na2O 0.10, K2O 0.18, CaO 0.30, MgO 0.15, BaO 0.12, ZnO 0.10	

Shannon entropy: $H_A = 0.64$, $H_B = 1.50$, $H_C = 1.86$.

Despite identical flux ratios and alkali-earth balances, these three glazes will behave very differently:
Glaze A (low entropy): Sharp melting, narrow firing range, limited eutectic depression.
Glaze B (moderate entropy): Broad melting, forgiving, good eutectic cocktail.
Glaze C (high entropy): Extremely broad melting, excellent defect healing, complex surface potential.

This is what entropy captures that the ratios miss.

Total Fluidity — Effectiveness-Weighted Flux

Not all fluxes are created equal. Total fluidity weights each flux by its Eppler effectiveness factor, providing a single number that better predicts melting power than raw flux count:

⚡ Total Fluidity

\[
  \Phi = \sum_i w_i \, x_i
  
\]

where $x_i$ are the UMF molar amounts and $w_i$ are the Eppler effectiveness weights:

Oxide	$w$	Oxide	$w$	Oxide	$w$	
Li2O	5.0	CaO	1.0	ZnO	0.7	
Na2O	1.0	SrO	0.7	MgO	0.4	
K2O	0.9	BaO	0.6	PbO	2.0	

Practical implication: A glaze with 0.10 Li2O ($\Phi_{\text{Li}} = 0.50$) matches the melting power of 0.50 CaO ($\Phi_{\text{Ca}} = 0.50$). Total fluidity captures this; raw flux ratio does not.

Mean Field Strength & Mixed Alkali Effect

These are described in detail in the main report. In summary:

Mean Field Strength: Weighted average of Dietzel $F$ values. Higher values predict stiffer, more durable glasses. It is the flux-side complement to the former-side metric of NBO/T.
Mixed Alkali Effect (MAE): $4 x_{\text{Na}} x_{\text{K}}$, peaked at 50:50 Na:K. Predicts anomalous suppression of expansion, conductivity, and viscosity.

Flux-Dependent Properties Across the Atlas

Beyond the 7 dedicated flux axes, flux composition influences the majority of the 133 Z-axis properties. This section maps which properties are most flux-sensitive and which oxide changes have the greatest impact.

Flux Sensitivity Matrix

Property	70Li2O	70Na2O	70K2O	70CaO	70MgO	70BaO	70SrO	70ZnO	70PbO	
COE ($\alpha$)	$+$	$++$	$+$	$+$	$\circ$	$+$	$+$	$+$	$+$	
Viscosity ($\eta$)	–	–	$-$	$-$	$\circ$	$-$	$-$	$-$	–	
NBO/T	$++$	$++$	$++$	$+$	$+$	$+$	$+$	$+$	$+$	
Refractive Index ($n$)	$-$	$+$	$+$	$+$	$\circ$	$++$	$+$	$+$	$++$	
Surface Tension ($\gamma$)	$+$	$-$	$-$	$+$	$++$	$-$	$-$	$+$	$-$	
Durability	$+$	–	–	$+$	$++$	$-$	$\circ$	$+$	$-$	
$T_g$	–	$-$	$-$	$+$	$++$	$\circ$	$\circ$	$\circ$	$-$	
Crystal tendency	$-$	$-$	$-$	$++$	$++$	$+$	$+$	$++$	$-$	
Matteness	$-$	$-$	$-$	$+$	$++$	$+$	$+$	$+$	$-$	
Leach risk	$+$	$++$	$++$	$-$	$-$	$+$	$-$	$-$	$++$	

{ Key: $++$ = strong increase, $+$ = moderate increase, $\circ$ = negligible, $-$ = moderate decrease, – = strong decrease.}

The Five Most Flux-Sensitive Properties

Coefficient of Thermal Expansion: The single property most affected by flux choice. The spread between $\alpha_{\text{Na}_2\text{O}} = 39.5$ and $\alpha_{\text{MgO}} = 0.45$ means that rearranging the flux distribution—without changing total flux at all—can swing COE by $10 \times 10^{-7}\;/{}^\circ\text{C}$ or more.
VFT Viscosity: The GRD model's $B$ and $C$ coefficients are strongly composition-dependent. Alkali-rich melts are dramatically more fluid than earth-rich melts at the same temperature and same total flux.
Chemical Durability: Alkali glasses dissolve under acid and alkaline attack; divalent-rich glasses resist corrosion. The R2O:RO ratio is the single best predictor of durability.
Ionic Conductivity: Dominated by Na+ mobility. Replacing just 0.1 moles of Na2O with K2O (invoking the MAE) can drop conductivity by two orders of magnitude.
Crystallisation Tendency: Ca, Mg, and Zn are the primary drivers of devitrification. Alkalis suppress crystallisation by disrupting the long-range order needed for nucleation.

Flux Effects Not Captured by Any Single Metric

Several important flux-related phenomena cannot be reduced to a single axis:

Eutectic Depression (“Cocktail Effect”)
When multiple fluxes are combined, the system accesses multi-component eutectic compositions where the liquidus temperature is lower than any single-flux binary eutectic. This effect—captured qualitatively by Shannon entropy—is actually a function of specific flux combinations, not just count and evenness. The K2O–CaO–SiO2 ternary has different eutectics than Na2O–CaO–SiO2. A future flux toolkit should compute eutectic depression from multi-component phase diagram data.
Boron Ambiguity
B2O3 is classified as a glass former in Dietzel's scheme (field strength 1.34), but at levels above ∼0.3 moles it increasingly acts as a flux, lowering viscosity and melting temperature. The “boron anomaly”—the transition of B3+ from trigonal to tetrahedral coordination depending on alkali content—means that boron's flux-versus-former character depends on the alkali content. Current flux metrics either include or exclude B2O3 entirely; the reality is that its flux contribution is a smooth function of the surrounding composition.
Volatilisation Losses
Na2O, K2O, B2O3, PbO, and ZnO are volatile at high temperatures. The actual flux composition after firing differs from the input recipe. At cone 10, a glaze can lose 5–15% of its soda and most of its boron. No current Z-axis accounts for this.

Flux-Colorant Interactions

The same colouring oxide in different flux systems can produce completely different colours, intensities, and optical effects. This is one of the most practically important—and least quantified—aspects of flux chemistry. A potter who changes the flux ratio to fix crazing may inadvertently destroy the colour they were trying to preserve.

The Ligand Field Mechanism

Transition-metal colourants (Fe, Cu, Co, Mn, Cr, Ni) derive their colour from d-orbital splitting: the energy gap between $d$-electron energy levels is determined by the electrostatic field of surrounding oxygen ligands. Flux ions change this field by:

Altering coordination geometry: In alkali-rich melts, transition metals tend toward higher coordination numbers (octahedral). In earth-rich melts, some adopt tetrahedral coordination. The colour shift between octahedral and tetrahedral is dramatic—Co2+ is pink in octahedral coordination and deep blue in tetrahedral.
Changing bond distances: The larger the flux cation nearby, the more “stretched” the oxygen shell around the colourant, shifting absorption wavelengths.
Controlling oxidation state: Alkali-rich melts are generally more oxidising (higher oxygen fugacity); earth-rich melts can be more reducing. This affects Fe2+/Fe3+ and Cu+/Cu2+ ratios directly.

The Flux-Colour Matrix

Colorant	High Alkali (R2O)	High Calcia	High MgO / ZnO	
Fe2O3 (1–2%)	Amber to brown	Green (celadon) to amber	Olive to brown	
Fe2O3 (8–12%)	Dark brown	Black (tenmoku)	Olive-black	
CuO (1–3%)	Turquoise blue	Green (true copper green)	Muted green	
CuO (reduced)	Copper red (Na assists)	Liver/plum red	Unstable/muted	
CoO (0.5–2%)	Intense blue	Blue-violet shift	Blue (stable)	
MnO (2–5%)	Purple-brown	Brown-black	Grey-brown	
Cr2O3 (1–2%)	Green	Green	Brown (with Zn!)	
NiO (1–2%)	Yellow-green	Grey-green	Brown-grey	
TiO2 (5–10%)	Cream-yellow	Off-white	Matte white	

Critical Flux-Colour Interactions

Iron in Calcium vs. Alkali: The Celadon Question

The jade-green colour of celadon is not simply “iron in reduction.” It is specifically Fe2+ in a high-calcium, moderate-silica glass matrix. The mechanism:

Ca2+'s high field strength stabilises Fe2+ in octahedral coordination, where its $d–d$ transition absorbs red-orange light and transmits blue-green.
In alkali-rich fluxes, the weaker electrostatic environment shifts Fe2+'s absorption band, producing amber instead of green.
The critical requirement is $\text{CaO} \gt  0.45$ in UMF under moderate reduction. Below this threshold, even in reduction, iron-bearing glazes tend amber rather than green.
