Repository: ryanlack616/stull-atlas

# stull-atlas
R.T. Stull in 1912 the Stull graph, trying to understand and improve on with new tools

File: info/stull-atlas-report.html (part 1 of 4)
Stull Atlas Explorer — Comprehensive Report

← Home Comprehensive Report Equations Deep Dive Flux & Flux Ratio Report Colorant & Crystal Field Theory Crystallisation & Phase Equilibria Advanced Analysis Compendium

Contents
Glossary of Abbreviations
List of Symbols
Executive Summary
What Is the Stull Atlas Explorer?
The Problem It Solves
What It Is
What It Can Do
How It Helps
Program Architecture
Core Pipeline
Source Files
The 133 Z-Axis Properties — Full Taxonomy
Direct Oxide Values (22 axes)
Core Ratios & Structural Metrics (11 axes)
Thermal Expansion & Glaze–Body Fit (6 axes)
Viscosity, Flow & Landmarks (9 axes)
Glass Network Structure (13 axes)
Mechanical Properties (8 axes)
Temperature & Firing Intelligence (9 axes)
Surface, Optical & Luster (10 axes)
Chemistry, Durability & Safety (8 axes)
Flux Analysis & Diversity (7 axes)
Colorant, Atmosphere & Color Prediction (10 axes)
Crystallisation & Phase Prediction (8 axes)
Sensitivity & Error Analysis (3 axes)
Defect Prediction (3 axes)
Electrical & Functional Properties (3 axes)
Thermal Transport (3 axes)
Glass-Forming Ability (3 axes)
Style Indices (5 axes)
Kiln Process, Phase Diagram & Redox
The Color System
Cone Colorscale (15 discrete temperatures)
Color-By Modes (8 modes)
Info Ring Presets ($7 \times 4 = 28$ channels)
Additional Color Subsystems
Mathematical Foundations
Techniques Already Implemented
VFT Infrastructure Summary
Interactive Walk Features (v3.6.x)
UMF Delta Display (v3.6.0)
Interpolation Path (v3.6.1)
Recipe Suggestions (v3.6.2)
Wet Blend (v3.6.3)
Worked Example — A Cone 6 Stoneware Glaze
Step 1: Thermal Expansion (Appen Model)
Step 2: Glaze Stress
Step 3: VFT Viscosity
Step 4: Glass Network Structure
Step 5: Mechanical Properties
Step 6: Surface & Optical
Summary of Computed Properties
Constant Tables & Data Infrastructure
11 Constant Tables
Cone → Temperature Lookup (15 cones)
Planned Features & Roadmap
Version Timeline
Planned Mathematical Techniques (12 categories)
Academic Foundation
Property Dependency Map
Primary Computation Chains
Total Dependency Statistics
Data Sources & Coverage
Data Quality & Confidence
Coverage: Compositional Range
Validation & Model Accuracy
Accuracy by Model Family
Sources of Discrepancy
Recommendations for Users
Summary Statistics
Equation Quick Reference

Stull Atlas Explorer

Comprehensive Report

133 Computed Material Properties  •  22 Oxides  •  120+ Academic References

Abstract
For over a century, ceramic artists and technicians have relied on intuition, experience, and isolated test tiles to navigate the vast compositional space of glaze chemistry. The Stull Atlas Explorer changes this by placing 133 material-science properties—from thermal expansion and viscosity to glass network topology and food-safety risk—at a potter's fingertips, computed in real time from nothing more than a glaze's oxide recipe. Every equation is grounded in peer-reviewed glass science (120+ references, 1912–2018), yet the interface is designed so that a working potter with no formal chemistry training can ask “Will this glaze craze on my clay body?” and receive an immediate, quantitative answer rendered as a 3D landscape. This document presents the complete mathematical, architectural, and visual specification of the system.

Glossary of Abbreviations

Abbreviation	Definition	
ASI	Alumina Saturation Index — molar ratio of Al2O3 to the sum of alkali and alkaline-earth fluxes. Predicts peraluminous vs. peralkaline character.	
ASTM	American Society for Testing and Materials — standards body defining viscosity landmark temperatures.	
BOS	Bridging Oxygen per Silicon — average number of oxygens shared between adjacent SiO2 tetrahedra.	
CAS	Calcia–Alumina–Silica — the ternary system CaO–Al2O3–SiO2, the foundational phase diagram of ceramics.	
CIE	Commission Internationale de l'Éclairage — international standards body for colorimetry ($L^*a^*b^*$ color space).	
COE	Coefficient of (thermal) Expansion — fractional length change per degree, typically $\times 10^{-6}$ /°C.	
GFA	Glass-Forming Ability — a material's tendency to vitrify rather than crystallise on cooling.	
GRD	Giordano–Russell–Dingwell — authors of the composition-dependent VFT viscosity model (2008).	
KNN	$K$-Nearest Neighbours — distance-based classification/regression algorithm (planned v3.7).	
MAE	Mixed Alkali Effect — anomalous suppression of ionic conductivity when two different alkali ions coexist.	
NBO	Non-Bridging Oxygen — an oxygen bonded to only one network-forming cation, created by modifier cations.	
NBO/T	Non-Bridging Oxygens per Tetrahedron — the primary structural parameter of silicate melts.	
PCA	Principal Component Analysis — linear dimensionality reduction technique (planned v3.8).	
$Q^n$	A silica tetrahedron with $n$ bridging oxygens ($Q^4$ = fully connected, $Q^0$ = isolated).	
RI	Refractive Index — ratio of the speed of light in vacuum to the speed in the glass.	
UMF	Unity Molecular Formula — an oxide recipe normalised so that total flux (R2O + RO) sums to 1.0 mole.	
UMAP	Uniform Manifold Approximation and Projection — non-linear dimensionality reduction (planned v3.8).	
VFT	Vogel–Fulcher–Tammann — the three-parameter empirical equation describing viscosity vs. temperature.	

List of Symbols

Symbol	Unit	Description	
$\alpha$	/°C	Coefficient of thermal expansion (COE)	
$\alpha_i$	/°C	Appen partial expansion coefficient of oxide $i$	
$A, B, C$	—	VFT fitting coefficients (dimensionless, K, K respectively)	
$E$	GPa	Young's modulus	
$E_g$	eV	Optical bandgap energy	
$f_i$	—	Mole fraction of oxide $i$	
$G$	GPa	Shear modulus	
$H$	GPa	Vickers hardness	
$H_S$	bits	Shannon entropy (flux diversity)	
$K$	GPa	Bulk modulus	
$K_H$	—	Hrubý parameter (glass-forming ability)	
$K_{IC}$	MPa√m	Fracture toughness	
$\kappa$	²m/s	Thermal diffusivity	
$\lambda$	W/m/K	Thermal conductivity	
$\Lambda$	—	Optical basicity (Duffy–Ingram scale)	
$\eta$	P	Dynamic viscosity	
$n$	—	Refractive index	
$n_c$	—	Mean coordination constraint count (Phillips–Thorpe)	
$\nu$	—	Poisson's ratio	
$p_i$	—	Mole fraction of flux $i$ (for Shannon entropy)	
$R$	%	Fresnel reflectance (luster index)	
$R_\sigma$	—	Stress ratio (dimensionless craze/shiver risk)	
$R_{\text{flux}}$	—	Flux ratio (total flux / total oxides)	
$\sigma$	MPa	Glaze-body stress	
$C_p$	J/g/K	Specific heat capacity	
$T$	K or °C	Temperature	
$T_g$	°C	Glass transition temperature	
$T_m$	°C	Liquidus (melting) temperature	
$T_x$	°C	Crystallisation onset temperature	
$T_{rg}$	—	Reduced glass-transition temperature (Turnbull)	
$t$	—	Interpolation parameter $(0 \leq t \leq 1)$	
$V_t$	—	Packing density (ionic volume fraction)	
$x_i$	mol	Molar amount of oxide $i$ in UMF	

Executive Summary

The Stull Atlas Explorer is an advanced, real-time 3D ceramic glaze analysis application that transforms the century-old Stull chart (1912) into a fully interactive computational tool. It plots SiO2 vs Al2O3 at unity flux across a 3D landscape where any of 133 computed material properties can be mapped onto the Z-axis.

Every calculation runs client-side from the Unity Molecular Formula (UMF)—no databases, no internet, no lookup tables—using equations from 120+ published academic references spanning from Stull's 1912 original through Giordano et al. 2008.

133	22	11	120+	200+	4	
Z-Axis Properties	Input Oxides	Constant Tables	Academic Refs	Color Defs	Walk Modes	

What Is the Stull Atlas Explorer?

The Problem It Solves

Ceramic glaze development has always been an exercise in navigating complexity. A typical stoneware glaze contains 6–10 oxides whose concentrations interact non-linearly to produce thermal expansion, viscosity, color, surface texture, chemical durability, and dozens of other properties simultaneously. Change one oxide by a few tenths of a mole and the glaze may shift from glossy to matte, from food-safe to leaching, from perfectly fitted to crazed.

Traditionally, potters cope with this complexity through:
Empirical testing — firing hundreds of test tiles, each varying one or two oxides, at enormous cost in time, materials, and kiln energy.
Published limit charts — flat 2D diagrams (Stull 1912, Hesselberth & Roy 2002) that show safe compositional zones but reveal nothing about why a composition works or what properties it will have.
Intuition and lore — rules of thumb passed between potters (“keep your alkali below 0.3”) that are helpful but incomplete, sometimes contradictory, and never quantitative.

The result is that most potters operate in a tiny corner of the available compositional space, repeating proven recipes with minor variations, never seeing the landscape of possibilities that stretches in every direction around them.

What It Is

The Stull Atlas Explorer is a real-time 3D computational glaze laboratory that runs entirely in the browser. It takes the classic Stull chart—a 2D plot of SiO2 (x-axis) vs Al2O3 (y-axis) at unity flux, first published by R.T. Stull in 1912—and lifts it into three dimensions by mapping any of 133 computed material properties onto the vertical Z-axis.

The user sees a living topographic landscape where peaks and valleys represent the variation of a chosen property (viscosity, thermal expansion, food safety, color prediction, mechanical strength…) across compositional space. Thousands of real glaze recipes from public databases are plotted as data points on this surface. The user can:
Rotate, zoom, and fly through the 3D property surface in real time.
Switch the Z-axis instantly to see the same glazes through 133 different scientific lenses.
Hover over any glaze to see its full oxide breakdown and computed properties.
Click two glazes to compute oxide-by-oxide deltas (what's different?).
Walk a path between two compositions, watching every property change smoothly along the way.
Blend two glazes virtually at any ratio and see all 133 properties of the result.
Layer four properties simultaneously as concentric info-rings around each data point.

Every calculation is performed client-side, from first principles, using the Unity Molecular Formula. There is no server, no database lookup, no machine-learning black box. The equations come directly from peer-reviewed glass science—Appen, Giordano, Makishima, Duffy, Shannon, Fresnel, Phillips, Turnbull—and every result can be traced back to a published reference.

What It Can Do

ℹ️ For the Studio Potter

Predict crazing before you fire. The atlas computes thermal expansion (Appen model), glaze stress (Hooke's law), and stress ratio for any composition. You can see whether a glaze will craze on your specific clay body before spending a week on a firing cycle.
Check food safety instantly. A composite food-safety score checks lead, barium, copper, and chromium levels against durability metrics. No more guessing whether a glaze is dinner-safe.
Understand why a glaze looks the way it does. Switch to the matteness axis and see exactly which oxide ratios produce satin vs. gloss. Switch to the luster index and see how refractive index creates that “wet” look.
Explore new territory with confidence. Instead of randomly adjusting recipes, walk through compositional space along a calculated path, watching how every property changes. Find regions where all your requirements are met simultaneously.
Blend glazes virtually. Test 50/50 blends, 70/30 blends, and everything in between—all 133 properties computed instantly—and identify the most promising combinations to test in the kiln.

ℹ️ For the Glaze Technician & Materials Scientist

Full glass-science property suite. NBO/T, optical basicity, Phillips–Thorpe constraints, $Q$-species distribution, fragility index, packing density—all the structural parameters that research papers report, computed in real time.
Viscosity modelling. The VFT (Vogel–Fulcher–Tammann) model provides viscosity at any temperature, plus four ASTM-standard landmark temperatures (softening, annealing, strain, flow).
Complete mechanical property cascade. Young's modulus, hardness, Poisson's ratio, bulk and shear moduli, fracture toughness, brittleness, and thermal shock resistance—all from the Makishima–Mackenzie framework.
Sensitivity analysis. Taylor error propagation with a full numerical Jacobian shows which oxide has the greatest impact on any property, and how much uncertainty in the input propagates to the output.
Defect prediction. Pinhole risk, bubble risk, and healing index are computed from viscosity, surface tension, and volatile content.
Crystallisation forecasting. Devitrification index, phase separation index, wollastonite saturation, and eutectic distance in CAS ternary space.

ℹ️ For Education & Research

Teaching tool. Students can see, in three dimensions, how changing a single oxide affects viscosity, thermal expansion, and glass structure simultaneously. The equations are visible; the science is transparent.
Hypothesis generation. Researchers can quickly scan 133 property surfaces to identify unexpected correlations, compositional gaps, or promising optimisation targets.
Literature bridge. Every property traces back to a published academic reference. The atlas is, in effect, a computational textbook—120+ papers distilled into executable equations.

How It Helps

The fundamental value proposition is this: the Stull Atlas collapses the feedback loop from weeks to seconds.

In a traditional workflow, a potter formulates a recipe on paper, mixes materials, makes test tiles, loads a kiln, fires for 12–24 hours, cools for another 12–24 hours, evaluates the results, and repeats. Each iteration costs days and significant material expense. Most potters can afford perhaps 50–100 test tiles per firing, exploring only a thin slice of the available space.

With the Stull Atlas, that same potter can:

Survey thousands of compositions across a 3D landscape in seconds.
Identify the region where thermal expansion, food safety, surface quality, and aesthetic goals overlap.
Walk a path from a known working recipe toward a desired target, watching every property change.
Narrow from thousands of possibilities to 3–5 strong candidates, then fire only those.

The atlas does not replace test-firing—no computation can perfectly predict the chaos of a kiln atmosphere, local raw-material variations, or the subtle magic of crystal nucleation. But it dramatically reduces the number of firings needed to reach a working glaze, and it reveals options that would never be found by trial and error alone.

⚠️ A Note on Limitations

All computed values are estimates based on additive models and empirical correlations from the glass-science literature. Real-world glazes are affected by:
Raw material impurities and batch-to-batch variation
Kiln atmosphere (oxidation/reduction), firing schedule, and heating rate
Clay body interaction, glaze thickness, and application method
Phase separation, crystallisation kinetics, and surface effects not captured by equilibrium models

The atlas provides the best available compositional guidance—a map of the territory—but the kiln remains the final arbiter.

Program Architecture

Core Pipeline

The computation flows through four stages:

UMF Composition  $\xrightarrow{\quad}$ 
computeZFromUMF()  $\xrightarrow{\quad}$ 
Z-value  $\xrightarrow{\quad}$ 
3D Plotly Surface

Stage 1: 22 oxide molar fractions + firing cone temperature
Stage 2: 133 case branches, 11 constant tables, VFT viscosity model, recursive sub-calls
Stage 3: Single numeric Z-value per glaze
Stage 4: Color-mapped 3D landscape with hover tooltips and real-time updates

Source Files

File	Purpose	
calculator/properties.ts	All 133 property calculations (∼1,721 lines)	
calculator/zAxisRegistry.ts	Z-axis metadata (keys, labels, groups)	
StullPlot3D.tsx	3D Plotly rendering	
StullPlot.tsx	2D Plotly rendering	

The 133 Z-Axis Properties — Full Taxonomy

#	Category	Axes	Description	
1	Direct Oxide Values	22	Raw UMF molar values	
2	Core Ratios \	Structural Metrics	11	Flux ratio, Si:Al, ASI, limits	
3	Thermal Expansion \	Glaze–Body Fit	6	COE, craze risk, stress	
4	Viscosity, Flow \	Landmarks	9	VFT model, 4 landmarks, soak	
5	Glass Network Structure	13	NBO/T, basicity, $Q$-species	
6	Mechanical Properties	8	$E$, $H$, $\nu$, $K$, $G$, $K_{IC}$	
7	Temperature \	Firing Intelligence	9	$T_g$, liquidus, working range	
8	Surface, Optical \	Luster	10	RI, luster, surface tension	
9	Chemistry, Durability \	Safety	8	Leach risk, food safety	
10	Flux Analysis \	Diversity	7	Shannon entropy, field strength	
11	Colorant \	Color Prediction	10	Fe redox, CIE $L^*a^*b^*$	
12	Crystallisation \	Phase	8	Devitrification, eutectic	
13	Sensitivity \	Error Analysis	3	Robustness, Taylor propagation	
14	Defect Prediction	3	Pinhole, bubble, healing	
15	Electrical \	Functional	3	Dielectric, conductivity	
16	Thermal Transport	3	$\lambda$, $C_p$, diffusivity	
17	Glass-Forming Ability	3	Turnbull, Hrubý, cooling rate	
18	Style Indices	5	Tenmoku, celadon, shino scores	
19	Kiln Process Intelligence	2	Soak benefit, crystal window	
20	Phase Diagram Position	2	Liquidus field, eutectic dist.	
21	Redox	1	Redox buffer capacity	
	TOTAL	133		

Direct Oxide Values (22 axes)

These plot the raw UMF molar value of any individual oxide as a 3D surface. No computation is needed—the Z-value is the molar amount directly from the Unity Molecular Formula.

Alkali Fluxes ($\text{R}_2\text{O}$)

Li2O — Most powerful flux per mole; dramatically lowers COE
Na2O — #1 cause of crazing; highest COE contribution
K2O — Produces softer, warmer surfaces than soda

Alkaline Earth Fluxes (RO)

MgO — Matte promoter, creates buttery texture
CaO — Workhorse flux, drives wollastonite crystallisation
SrO — Softer substitute for CaO
BaO — Satin/matte surfaces (toxic in raw form)
ZnO — Crystal promoter, willemite former
PbO — Historical low-fire flux (toxic)

Glass Formers & Stabilisers

SiO2 (X-axis) — Primary glass former
Al2O3 (Y-axis) — Primary stabiliser
B2O3 — Dual role: former + flux, volatile at high fire
Fe2O3 — Primary colorant, minor flux
TiO2 — Opacifier, crystallisation promoter
ZrO2 — Strongest opacifier per mole
SnO2 — Classic tin glaze opacifier

Core Ratios & Structural Metrics (11 axes)

⚡ Flux Ratio

\[
  R_{\text{flux}} = \frac{\sum \text{fluxes}}{\SiO + \AlO + \BO + \sum \text{fluxes}}
  
\]

Explanation:

The flux ratio is a first-principles measure of the balance between order and disorder in a glass melt. In any silicate glass, the network-forming oxides (SiO2, Al2O3, B2O3) build the continuous three-dimensional tetrahedral framework that gives glass its rigid, amorphous structure. The network-modifying oxides—the fluxes (Na2O, K2O, CaO, MgO, etc.)—break apart this framework by introducing non-bridging oxygens, thereby lowering the temperature required for the glass to flow.

The flux ratio captures this tug-of-war in a single number. A composition with $R_{\text{flux}} = 0.50$ is half flux, half former by molar proportion; its melting behaviour will be aggressive, and it will flow freely at modest temperatures. A composition with $R_{\text{flux}} = 0.15$ is overwhelmingly former-dominated; it may not fully melt even at cone 10.

Practical interpretation:
$R_{\text{flux}} \lt  0.20$: Refractory. The glaze may appear dry, rough, or underfired. Likely to produce high viscosity and poor healing of surface defects.
$R_{\text{flux}} \in [0.20, 0.35]$: The working range for most functional stoneware glazes. Sufficient flux to mature at the target cone, but enough network formers for chemical durability.
$R_{\text{flux}} \gt  0.35$: Aggressively fluid. The glaze will run easily, may pool at the foot, and is prone to crazing due to the high expansion coefficients of most fluxes.

Because the flux ratio treats all fluxes equivalently by molar amount, it provides a rapid screening metric. It should always be interpreted alongside more specific indicators such as the $\text{R}_2\text{O}:\text{RO}$ ratio and the Shannon entropy of flux distribution, which reveal which fluxes are present and how uniformly they are distributed.

⚡ $\SiO:\AlO$ Ratio

\[
  r = \frac{[\SiO]}{[\AlO]}
  
\]

Explanation:

The silica-to-alumina ratio is arguably the single most important number in glaze formulation. It was one of the first relationships identified by R.T. Stull in 1912 when he systematically mapped glaze surfaces across the SiO2–Al2O3 plane, and it remains the primary predictor of surface quality over a century later.

Physically, SiO2 forms the glass network through corner-sharing $[\text{SiO}_4]^{4-}$ tetrahedra, while Al2O3 enters the network in tetrahedral coordination $[\text{AlO}_4]^{5-}$ when charge-balanced by alkali or alkaline-earth cations. The crucial difference is that alumina tetrahedra increase the viscosity and surface tension of the melt far more dramatically than silica units. When the Si:Al ratio drops below about 5:1, the melt becomes so viscous and its surface tension so high that it can no longer flow out to a smooth surface during cooling—producing the matte or satin textures that characterize alumina-rich glazes.

Surface character ranges:
$r \gt  8$: Ultra-glossy, often glassy-clear. Risk of low alumina stability (poor fit, low durability).
$r \in [5, 8]$: Classic gloss. The most common range for functional stoneware and porcelain glazes.
$r \in [3, 5]$: Satin to semi-matte. Sought after for contemporary studio pottery.
$r \lt  3$: Dry, rough matte. Can be beautiful but may have durability issues if alkali is also high.

The ratio also influences crystallization: low Si:Al promotes mullite ($3\text{Al}_2\text{O}_3 \cdot 2\text{SiO}_2$) formation, while high Si:Al favors cristobalite or tridymite. In the Stull Atlas, this ratio effectively defines the horizontal gradient of the 3D landscape—from the glossy, fluid right side to the stiff, matte left side.

⚡ Alumina Saturation Index (ASI)

\[
  \text{ASI} = \frac{[\AlO]}{[\NaO] + [\KO] + [\LiO] + [\CaOx]}
  
\]

Explanation:

The Alumina Saturation Index originates from igneous petrology, introduced by Shand (1927) to classify the chemistry of granitic rocks, and has been widely adopted in glass science and ceramics. Its power lies in a simple structural insight: aluminium in a silicate melt can only occupy a network-forming tetrahedral site ($[\text{AlO}_4]^{5-}$) if a monovalent or divalent cation is available nearby to charge-balance the extra negative charge. The ASI asks: is there enough alkali and calcium to accommodate all the alumina?

Classification:
$\text{ASI} \lt  1$: Peralkaline. Excess alkalis remain after all alumina is charge-balanced. These surplus alkalis act as aggressive network modifiers, breaking Si–O–Si bridges. The result is a fluid, glossy, low-viscosity melt that is prone to crazing and chemical leaching.
$\text{ASI} = 1$: Metaluminous. Perfect balance. All alkalis are consumed charge-balancing alumina, and no excess modifier disrupts the network. This is often the sweet spot for durable, well-fitted glazes.
$\text{ASI} \gt  1$: Peraluminous. More alumina than can be accommodated in tetrahedral sites by the available alkalis. The excess alumina enters octahedral coordination ($[\text{AlO}_6]$), dramatically increasing melt viscosity and promoting matte surfaces. Taken to extremes, the glaze will not fully mature.

In practice, most functional stoneware glazes have $\text{ASI} \approx 0.5–0.9$. Values near the metaluminous boundary are desirable for dinnerware because they balance surface quality with chemical durability. The ASI is particularly diagnostic when combined with the Si:Al ratio: a peralkaline glaze with high Si:Al will be glossy but craze-prone; a peraluminous glaze with low Si:Al will be matte and stiff.

⚡ Combined Alkali

\[
  \text{CA} = [\LiO] + [\NaO] + [\KO]
  
\]

Explanation:

Combined alkali is the simplest and one of the most universally applied screening metrics in ceramic glaze formulation. The three alkali oxides—lithia (Li2O), soda (Na2O), and potash (K2O)—share a common structural role: each introduces a monovalent cation ($\text{Li}^+$, $\text{Na}^+$, $\text{K}^+$) that breaks a bridging oxygen bond in the silicate network, creating a non-bridging oxygen (NBO). The result is dramatically lowered viscosity and dramatically raised thermal expansion.

The thermal expansion effect is the key concern. Alkali ions occupy large interstitial sites in the glass network and vibrate with high amplitude as temperature increases. Of all common glass-forming oxides, Na2O and K2O have the highest Appen expansion factors ($\alpha_{\text{Na}_2\text{O}} \approx 39.5$, $\alpha_{\text{K}_2\text{O}} \approx 28.3$ in units of $10^{-7}\;\text{/°C}$). When the combined alkali content exceeds about 0.3 moles (at unity flux), the glaze's coefficient of thermal expansion almost inevitably exceeds that of stoneware clay bodies ($\alpha \approx 55 \times 10^{-7}$), placing the glaze in tension on cooling and producing crazing.

Practical thresholds:
$\text{CA} \lt  0.20$: Low alkali. Potentially under-fluxed unless compensated by alkaline earths.
$\text{CA} \in [0.20, 0.30]$: Moderate. Typical for well-fitted stoneware glazes.
$\text{CA} \gt  0.30$: High risk of crazing. Requires significant alkaline-earth compensation or a high-expansion clay body.

Note that Li2O is a partial exception: despite being an alkali, lithia has a low expansion factor ($\alpha_{\text{Li}_2\text{O}} \approx 10$) because the $\text{Li}^+$ ion is so small that it fits into the interstices of the glass network with minimal disruption. Substituting lithia for soda or potash is a classic strategy for reducing thermal expansion while maintaining flux activity.

⚡ $\text{R}_2\text{O}:\text{RO}$ Ratio

\[
  \frac{\text{R}_2\text{O}}{\text{RO}} = \frac{[\LiO] + [\NaO] + [\KO]}{[\CaOx] + [\MgOx] + [\SrOx] + [\BaOx] + [\ZnOx]}
  
\]

Explanation:

This ratio captures one of the most fundamental divisions in glaze chemistry: the character of the fluxing system. All fluxes lower the melting point of the silicate glass, but they do so through distinctly different mechanisms and with profoundly different consequences.

Alkali fluxes ($\text{R}_2\text{O}$): The monovalent alkalis—Li2O, Na2O, K2O—are the most powerful per-mole fluxes. Each mole provides two network-modifying cations that aggressively break Si–O–Si bridges. They produce fluid, low-viscosity melts with glossy surfaces, but at the cost of high thermal expansion, poor chemical durability, and susceptibility to crazing.

Alkaline earth fluxes (RO): The divalent alkaline earths—CaO, MgO, SrO, BaO, ZnO—are less aggressive fluxes per mole because each divalent cation can bridge between two non-bridging oxygens, partially cross-linking the network. They produce stiffer, more viscous melts with lower thermal expansion, better durability, and a tendency toward satin or matte surfaces.

Interpretation:
$\text{R}_2\text{O}:\text{RO} \gt  1.5$: Alkali-dominant. Brilliant gloss but craze-prone and potentially leachable.
$\text{R}_2\text{O}:\text{RO} \approx 0.5–1.0$: Balanced. The sweet spot for functional stoneware—sufficient flux for a mature melt with adequate durability.
$\text{R}_2\text{O}:\text{RO} \lt  0.3$: Alkaline-earth dominant. Matte or satin surfaces, excellent durability, but may be under-fluxed at lower firing temperatures.

Historically, the shift from alkali-dominant to alkaline-earth-dominant glazes tracks the evolution from low-fire earthenware (heavily reliant on soda and lead) to modern high-fire stoneware and porcelain (dominated by calcium and magnesium from whiting and dolomite). Understanding this ratio gives the potter a quick read on where a glaze sits along that evolutionary spectrum.

Additional ratios include: CaO:MgO (gloss vs. matte balance), Na2O:K2O (soda vs. potash; 50:50 maximises the mixed alkali effect), Al2O3/Flux (melt stiffness), Molar Mass ($\bar{M} = \sum n_i M_i / \sum n_i$), and Limit Conformance (distance from Hesselberth/Stull limits, 100 = within, 0 = far outside).

Thermal Expansion & Glaze–Body Fit (6 axes)

This is the most practically important group for functional pottery.

⚡ Coefficient of Thermal Expansion (COE) — Appen Additive Model

\[
  \alpha = \sum_i x_i \,\alpha_i \qquad [\times 10^{-7}\;\text{/°C}]
  
\]

where $x_i$ is the weight fraction and $\alpha_i$ is the Appen factor for oxide $i$.

Explanation:

The coefficient of thermal expansion (COE) is, without exaggeration, the most practically important calculation in the entire atlas. It answers the question that haunts every functional potter: will this glaze fit my clay body?

The Appen additive model, developed by A.A. Appen and published in Khimiya Stekla (Chemistry of Glass, 1961), is the workhorse of the glass industry. Its central insight is that each oxide contributes approximately independently to the thermal expansion of the glass. Each oxide species $i$ has a tabulated expansion factor $\alpha_i$ (measured in units of $10^{-7}\;\text{/°C}$), and the glass's overall COE is simply the weighted sum over all species.

The physics behind this additivity is rooted in the nature of thermal vibrations in an amorphous solid. Each cation sits in a potential well created by its surrounding oxygen coordination shell. As temperature rises, the cation oscillates with increasing amplitude. Large, weakly bonded cations like $\text{Na}^+$ and $\text{K}^+$ vibrate with enormous amplitude (high $\alpha_i$), while small, tightly bonded species like Si4+ barely move (low $\alpha_i$). The glass-wide expansion is the statistical average of all these individual oscillations.

Typical Appen factors (in units of $\times 10^{-7}\;\text{/°C}$):
Oxide	$\alpha_i$	Oxide	$\alpha_i$	Oxide	$\alpha_i$	
SiO2	3.8	Na2O	39.5	CaO	13.0	
Al2O3	$-$3.0	K2O	28.3	MgO	4.5	
B2O3	$-$1.5	Li2O	10.0	ZnO	5.0	

Notice that alumina has a negative expansion factor—it actually reduces the glass's tendency to expand. This is because $[\text{AlO}_4]$ tetrahedra stiffen the network through cross-linking. Similarly, B2O3 in tetrahedral coordination ($\text{BO}_4$) reduces expansion. Meanwhile, Na2O has the highest factor at 39.5, explaining why soda glazes are the most notorious for crazing.

Practical targets:
Earthenware bodies ($\alpha \approx 70–80$): High-alkali glazes can work.
Stoneware bodies ($\alpha \approx 50–60$): Moderate alkali, needs balanced flux.
Porcelain bodies ($\alpha \approx 40–50$): Low-expansion glaze required; alumina and silica must dominate.

The golden rule: the glaze COE should be slightly lower than the body COE. This puts the glaze in mild compression on cooling, which strengthens the ware. If the glaze COE exceeds the body COE, it goes into tension and crazes. If it is far below, the glaze compresses so much that it peels off the body (shivering).

⚡ Craze Risk

\[
  \Delta\alpha = \alpha_{\text{glaze}} - \alpha_{\text{body\;limit}}
  
\]

Explanation:

Craze risk is the simplest and most actionable output in the atlas. It reduces the entire thermal-fit question to a single signed number.

The physics is straightforward. When a glaze cools from the glass-transition temperature ($T_g$) to room temperature, both the glaze and the clay body contract. If the glaze contracts less than the body (because its COE is higher), the glaze is stretched taut across the body surface. Glass is strong in compression but weak in tension—it can only sustain tensile stress of about 50–100 MPa before cracks propagate. The fine network of cracks that appears is called crazing.

Conversely, if $\Delta\alpha$ is negative (the glaze contracts more than the body), the glaze is placed in compression. Mild compression ($-5$ to $-15$ units) is actually beneficial—it makes the ware mechanically stronger, much like tempered glass. Excessive compression ($\Delta\alpha \lt  -20$) can cause the glaze to flake off the body, a defect called shivering or peeling.

Practical thresholds:
$\Delta\alpha \gt  +5$: Crazing almost certain.
$\Delta\alpha \in [0, +5]$: Marginal—may craze under thermal shock (dishwasher, microwave).
$\Delta\alpha \in [-15, 0]$: Mild compression. Ideal range.
$\Delta\alpha \lt  -20$: Risk of shivering.

Note that the atlas uses a default body limit derived from typical stoneware bodies. For the most accurate results, the user should enter their actual body COE, which can be measured with a dilatometer or estimated from the body's mineral composition.

⚡ Glaze Stress — Hooke's Law for Thin Films

\[
  \boxed{\sigma = \frac{E \cdot \Delta\alpha \cdot (T_g - 25)}{1 - \nu}} \qquad [\text{MPa}]
  
\]

where:
$E$ = Young's modulus of the glaze [GPa]
$\Delta\alpha = \alpha_{\text{glaze}} - \alpha_{\text{body}}$ [/°C]
$T_g$ = glass transition temperature [°C]
$\nu$ = Poisson's ratio (dimensionless)

Explanation:

This is the professional-grade formula for calculating the actual mechanical stress developed in a glaze layer during cooling, and it represents one of the most sophisticated computations in the atlas because it is fully recursive—it depends on four other properties ($E$, $\Delta\alpha$, $T_g$, $\nu$), each of which is itself computed from the oxide composition through separate models.

The equation is a specialised form of Hooke's law for a thin elastic film bonded to a rigid substrate. Robert Hooke (1676) established the proportionality between stress and strain in elastic materials ($\sigma = E \cdot \varepsilon$), and this has been extended to the biaxial stress state of a constrained thin layer by dividing by $(1 - \nu)$ to account for the Poisson effect.

The thermal strain is $\varepsilon = \Delta\alpha \cdot (T_g - 25)$, representing the differential contraction between glaze and body as the system cools from the glass transition temperature (where stress begins to accumulate) to room temperature.

Variable-by-variable:
$E$ (Young's modulus): Stiffness of the glaze. A stiffer glaze develops more stress for the same strain. Computed via Makishima–Mackenzie additive model. Typical: 50–90 GPa.
$\Delta\alpha$: The COE mismatch. Even a small mismatch of $5 \times 10^{-7}\;\text{/°C}$ can produce significant stress when multiplied across the large temperature range.
$T_g$: The glass transition temperature. Stress only accumulates below $T_g$; above it, the glass can flow and relax. Higher $T_g$ means stress accumulates over a larger temperature interval, increasing $\sigma$.
$\nu$ (Poisson's ratio): Typically 0.17–0.27 for oxide glasses. The $(1-\nu)$ denominator amplifies the stress by about 20–30%.

Sign convention:
$\sigma \gt  0$: Tensile stress (crazing). The glaze is being pulled apart.
$\sigma \lt  0$: Compressive stress. The glaze is being squeezed. Mild compression ($-20$ to $-100$ MPa) strengthens the ware.
$|\sigma| \gt  150$ MPa: Extreme stress. Failure (crazing or shivering) is virtually guaranteed.

The power of this equation is that it converts an abstract concept (“COE mismatch”) into a physically meaningful number with real units (MPa) that can be compared against the known tensile strength of glass (∼50–100 MPa).

⚡ Stress Ratio

\[
  R_{\sigma} = \frac{|\sigma|}{H/3 \times 1000}
  
\]

Explanation:

While the glaze stress equation (Eq. [eq:glaze_stress]) tells us the magnitude of stress in megapascals, the stress ratio answers a more practical question: does this stress exceed what the glass can actually withstand?

The denominator uses the Vickers microhardness $H$ (in GPa) divided by 3 as a proxy for the tensile strength of the glass. This empirical relationship arises from contact mechanics: Lawn & Marshall (1979) showed that for brittle materials, the critical stress for crack propagation scales roughly as $H/3$. By normalising the computed stress against this threshold, we get a dimensionless ratio with clear physical meaning.

Interpretation:
$R_\sigma \lt  0.3$: Safe. The stress is well within the glass network's capacity to resist fracture. No crazing expected under any normal conditions.
$R_\sigma \in [0.3, 0.7]$: Marginal. The glaze may survive under gentle use but could craze under thermal shock (microwave, dishwasher, pouring boiling water).
$R_\sigma \in [0.7, 1.0]$: High risk. Crazing is likely, especially with aging—glass continues to relax and reorganize over months, and marginal glazes often craze weeks or months after firing.
$R_\sigma \gt  1.0$: Guaranteed failure. The stress exceeds the network's breaking strength. Crazing will appear immediately or within days.

The stress ratio is particularly valuable because it automatically accounts for the glaze's composition-dependent hardness. A soft, low-hardness glaze (high alkali, low alumina) will show a higher stress ratio for the same absolute stress than a hard, densely cross-linked glaze.

⚡ Thermal Shock Resistance

\[
  R_{\text{shock}} = \frac{H}{E \cdot \alpha}
  
\]

Explanation:

Thermal shock resistance quantifies a material's ability to survive rapid temperature changes without fracturing. This is directly relevant to functional pottery: a mug that shatters when filled with boiling water, a baking dish that cracks in the oven, or a kiln shelf that fractures from fast cooling—all are failures of thermal shock resistance.

The parameter $R_{\text{shock}} = H / (E \cdot \alpha)$ comes from Hasselman's landmark 1969 framework for thermal shock in brittle materials. Hasselman showed that the critical temperature difference a material can withstand before crack initiation is proportional to its strength (here approximated by hardness $H$) and inversely proportional to its stiffness ($E$) and expansion ($\alpha$).

The physical intuition is elegant:
High hardness $H$: The material can bear more stress before cracking. Increases $R_{\text{shock}}$.
Low modulus $E$: A more compliant material develops less stress for a given strain. Increases $R_{\text{shock}}$.
Low expansion $\alpha$: Less thermal strain per degree of temperature change. Increases $R_{\text{shock}}$.

Practical implications:
High-alumina, low-alkali glazes have the best thermal shock resistance because alumina simultaneously increases hardness, reduces expansion, and moderates stiffness.
Lithium glazes (petalite, spodumene) offer excellent thermal shock resistance because Li2O has an anomalously low expansion factor.
High-soda glazes have the worst thermal shock resistance: high expansion, modest hardness, moderate stiffness—all working against them.

Dinnerware manufacturers typically require $R_{\text{shock}}$ above specific thresholds to pass ASTM C554 (Thermal Shock Resistance of Glass Containers) or equivalent standards.

Viscosity, Flow & Landmarks (9 axes)

All properties in this group are powered by the Vogel–Fulcher–Tammann (VFT) viscosity model.

⚡ VFT Viscosity Model — The Computational Heart

\[
  \boxed{\log_{10}(\eta) = A + \frac{B}{T - C}}
  
\]

where $\eta$ is dynamic viscosity in Pas, $T$ is temperature in °C, and:
\[\begin{aligned}
  A &= -4.55  \\[4pt]
  B &= 5000 + 8000\,[\SiO]\% + 12000\,[\AlO]\% - 3000\,[\BO]\%  \\
  &\quad - 2000\,[\text{alkali}]\% - 1500\,[\text{AE}]\%  \\[4pt]
  C &= 500 + 100\,[\SiO]\% + 150\,[\AlO]\% - 200\,[\text{alkali}]\% 
\end{aligned}\]

Explanation:

The VFT equation is the single most important model in the entire atlas. It feeds nine separate properties and provides the computational backbone for viscosity-dependent predictions including flow behaviour, defect healing, and crystallisation kinetics.

The equation has a remarkable history. It was independently derived by three scientists working in three countries within a span of four years: Hans Vogel (1921, Germany), Gordon Fulcher (1925, United States), and Gustav Tammann with Walter Hesse (1926, Germany). All three arrived at the same functional form while studying the viscosity of supercooled liquids—a class of materials that includes glass-forming silicate melts.
