Repository: ryanlack616/stull-atlas

# stull-atlas
R.T. Stull in 1912 the Stull graph, trying to understand and improve on with new tools

File: public/info/index.html
Stull Atlas Explorer

Stull Atlas Explorer

  In-depth technical reports covering the math, chemistry, and analysis

Comprehensive Report

  133 computed properties, 22 oxides, 120+ references. The complete specification.

Equations Deep Dive

  40 core equations with history, meaning, worked examples, and limitations.

Flux & Flux Ratio Report

  10 flux oxides, their chemistry, historical traditions, and interaction effects.

Colorant & Crystal Field Theory

  Transition-metal color chemistry: iron, cobalt, copper, manganese, chromium.

Crystallisation & Phase Equilibria

  Nucleation theory, devitrification, crystal glaze design, phase separation.

Advanced Analysis Compendium

  Defect physics, sensitivity analysis, firing science, food safety, validation.

File: public/info/stull-atlas-analysis-compendium.html (part 1 of 2)
Stull Atlas — Advanced Analysis Compendium

← Home Comprehensive Report Equations Deep Dive Flux & Flux Ratio Report Colorant & Crystal Field Theory Crystallisation & Phase Equilibria Advanced Analysis Compendium☀/☾

Contents
Introduction to Glaze Defects
Crazing
What It Is
The Physics
The Role of COE (Atlas Eq. 6)
Crazing Diagnostic Flowchart
Shivering (Spalling)
What It Is
The Physics
Fixes
Crawling
What It Is
The Physics
Pinholing & Blistering
What It Is
The Physics
Atlas Connection
Pinholing Diagnostic
Dunting
What It Is
The Physics
Prevention
Defect Summary Matrix
The Sensitivity Question
The Jacobian Matrix
Sensitivity Heatmap
Gradient-Descent Recipe Design
The Optimisation Problem
The Gradient
Pareto Frontiers
Which Oxide Is the Strongest Lever?
The VFT-Derived Firing Profile
The Optimal Soak Temperature
Soak Optimisation
Why Soak?
Drop-and-Soak vs. Traditional Soak
Atmosphere Chemistry
Oxygen Partial Pressure Profiles
Effect on Atlas Properties
Volatile Loss Kinetics
What Volatilises?
Consequences
Energy Cost Modelling
The Energy–Temperature Relationship
Low-Fire Design via Atlas
Introduction: The Deep Archive
Song Dynasty Celadons (China, 960–1279 CE)
The Longquan Tradition
Atlas Analysis
Roman Glass (1st–4th Century CE)
The Soda–Lime Formula
Atlas Analysis
Islamic Lustre Ware (9th–14th Century CE)
The Lustre Process
Atlas Connections
Iznik Fritware (Ottoman Empire, 15th–17th Century CE)
Atlas Analysis
Joseon Buncheong (Korea, 15th–16th Century CE)
Italian Majolica (15th–17th Century CE)
The Tin-Opacified Glaze
The Pigment Palette
From Rocks to Oxides
The UMF Convention
Mineral Decomposition Reactions
Batch-to-UMF Conversion
The Forward Problem: UMF → Batch
The Inverse Problem: Batch → UMF
Material Substitution
Substitution Equivalence
Flux Sourcing Strategies
The Chart as a Property Landscape
Iso-Property Contours
The “Safe Zone” and Boundary Regions
Property Gradients and Design Vectors
Moving Around the Chart
The Si:Al Ratio as a Master Variable
The Leaching Problem
Regulatory Standards
US FDA / California Proposition 65
European Union (84/500/EEC, amended)
Atlas Equations for Durability
Chemical Durability (Eq. 28)
Hydration Free Energy (Eq. 29)
Safe Colorant Practices
Microwave Safety
The Nature of Atlas Predictions
The Additive Assumption
Where the Additive Model Works Well
Thermal Expansion (COE)
Density and Molar Volume
Refractive Index
Where the Additive Model Breaks Down
Viscosity
Glass Transition Temperature
Surface Properties
Uncertainty Budgets
Accuracy by Property Class
Improving the Models
Beyond Additive: Interaction Terms
Machine Learning Approaches
The Atlas Approach: Honest Simplicity
Cross-Reference to Companion Reports

Stull Atlas

Eight Analytical Perspectives on Ceramic Glaze Science

Companion Report to the Stull Atlas Application

Defect Physics

Introduction to Glaze Defects

Every glaze defect is a message from the physics. Crazing says the thermal expansion is too high. Crawling says the surface tension is too high relative to the melt's ability to wet the body. Pinholing says gases were trapped. Understanding defects through the Atlas equations transforms troubleshooting from guesswork into engineering.

This chapter covers the six major glaze defects: crazing, shivering, crawling, pinholing/blistering, crawling, and dunting. For each defect, we describe the physics, identify the controlling Atlas equations, and provide diagnostic flowcharts.

Crazing

What It Is

Crazing is a network of fine cracks in the glaze surface. The cracks do not penetrate the clay body — they exist entirely within the glaze layer. Crazing may appear immediately after cooling, hours later, or even months/years later (“delayed crazing”).

The Physics

Crazing occurs when the glaze is in tension — when it contracts more during cooling than the underlying body. The glaze “wants” to be smaller than the body, and when the tensile stress exceeds the glaze's fracture strength, it cracks.

⚡ Glaze Stress from Thermal Mismatch

\begin{equation}
  \sigma_{\text{glaze}} = \frac{E_g}{1 - \nu_g}\,(\alpha_g - \alpha_b)\,(T_{\text{set}} - T_{\text{room}})
  \label{eq:crazing_stress}
\end{equation}

where:
$E_g$: Elastic modulus of the glaze (Atlas Eq. 16, typically 60–80 GPa)
$\nu_g$: Poisson's ratio of the glaze (Atlas Eq. 17, typically 0.20–0.25)
$\alpha_g$: Coefficient of thermal expansion of the glaze (Atlas Eq. 6)
$\alpha_b$: Coefficient of thermal expansion of the body
$T_{\text{set}}$: Temperature at which glaze becomes rigid ($\approx T_g + 50$°C)
$\sigma \gt  0$: Tension (crazing risk). $\sigma \lt  0$: Compression (shivering risk).

Crazing occurs when $\alpha_g \gt  \alpha_b$. The glaze contracts more than the body.

The Role of COE (Atlas Eq. 6)

The Atlas calculates COE using an additive model:
\[\alpha_g = \sum_i x_i \cdot \alpha_i\]

where $x_i$ is the mole fraction of oxide $i$ and $\alpha_i$ is its expansion factor.

Oxide contributions to expansion:
High Expansion (increase crazing)	Moderate	Low Expansion (reduce crazing)	
Na2O ($\alpha_i \approx 39.5$)	CaO ($\approx 16.3$)	SiO2 ($\approx 3.7$)	
K2O ($\approx 28.3$)	MgO ($\approx 4.5$)	Al2O3 ($\approx 1.3$)	
Li2O ($\approx 27.0$)	ZnO ($\approx 7.0$)	B2O3 ($\approx -5.0$ to $+3.0$)	
BaO ($\approx 20.0$)	Fe2O3 ($\approx 11.0$)	TiO2 ($\approx 2.6$)	

Crazing Diagnostic Flowchart

ℹ️ Crazing Troubleshooting

Calculate $\alpha_g$ from Atlas Eq. 6. Is $\alpha_g \gt  \alpha_b$?
  
Yes → Confirmed: thermal mismatch. Go to step 2.
No → Crazing may be from moisture expansion of the body (see step 5).

Reduce $\alpha_g$: Replace Na2O with K2O (slightly lower α), or better, increase SiO2 or Al2O3.
Or increase $\alpha_b$: Add flux to the body (quartz, feldspar).
Target $\alpha_g - \alpha_b \approx -0.5$ to $-1.0 \times 10^{-6}$ /K: The glaze should be in slight compression, not exactly matched.
Delayed crazing? The body may be absorbing moisture from the environment, causing it to expand over time. If $\alpha_g \approx \alpha_b$, even small moisture expansion breaks the balance. Increase the compression margin or fire the body harder (reduce porosity).

Shivering (Spalling)

What It Is

Shivering is the opposite of crazing: the glaze is in excessive compression and flakes or chips off the body. It typically manifests as curved flakes popping off rims and edges.

The Physics

$\alpha_g \ll \alpha_b$: The glaze contracts less than the body during cooling, putting the glaze under compression. A small amount of compression (<30 MPa) is desirable (it strengthens the ware). But if the compressive stress exceeds the glaze-body adhesion strength (∼50–100 MPa), the glaze delaminates.

Fixes

Increase $\alpha_g$: Add more alkali flux (Na2O, K2O, Li2O)
Decrease $\alpha_b$: Use a body with more silica or less feldspar
Check: Was the body over-fired? Over-fired bodies contract more (higher $\alpha_b$), pushing the glaze into compression.

Crawling

What It Is

Crawling is the withdrawal of the molten glaze from areas of the surface, exposing bare clay. The glaze “beads up” like water on a waxed surface.

The Physics

Crawling occurs when the surface tension of the molten glaze (γ, Atlas Eq. 26) is too high relative to its wetting ability. The balance is:

⚡ Crawling Condition

\begin{equation}
  \gamma_{LV}\cos\theta \gt  \gamma_{SL}
  \label{eq:crawling}
\end{equation}

where $\gamma_{LV}$ is the liquid-vapor surface tension, θ is the contact angle, and $\gamma_{SL}$ is the solid-liquid interfacial tension. When the glaze-body contact angle exceeds ∼90°, the glaze de-wets.

Common causes:
Dusty or contaminated bisque: Dust, oils, or wax prevent wetting. Always clean bisqueware.
High surface tension: MgO and Al2O3 increase γ. Compositions with $\gt 0.3$ MgO or $\gt 0.5$ Al2O3 in UMF are crawling-prone.
Raw material issues: Raw calcined materials (especially zinc oxide, titanium dioxide) applied dry can shrink dramatically during firing, cracking the unfired glaze layer and creating stress points that promote crawling.
Thick application: Very thick glaze layers develop drying cracks that become crawling initiation sites.
Under-sinter of the bisque: Low bisque temperatures (<900 °C) leave the body too porous, absorbing too much glaze water and destabilising the raw glaze layer.

🔬 Atlas Equation for Surface Tension

The Stull Atlas Eq. 26 calculates surface tension using an additive model:
\[\gamma = \sum_i x_i \cdot \gamma_i\]

Oxides that increase surface tension (crawling risk): Al2O3, MgO, CaO, SiO2.

Oxides that decrease surface tension (crawling resistance): PbO, B2O3, Na2O, K2O, Li2O.

A practical threshold: $\gamma \gt  350$ mN/m at peak temperature signals crawling risk.

Pinholing & Blistering

What It Is

Pinholing: small, rounded holes in the glaze surface where gas bubbles reached the surface but the glaze failed to heal (flow together and smooth over). Blistering: larger, raised bubbles that never broke or broke but left a crater.

The Physics

During firing, multiple gas sources produce bubbles in the glaze:
CO2 from carbonate decomposition (CaCO3 → CaO + CO2)
SO2 from sulfate decomposition
H2O from dehydroxylation of clay minerals
CO from organic burnout or reduction atmosphere
O2 from iron and manganese redox reactions

These gases must escape before the glaze becomes too viscous to heal. The critical competition:

⚡ Pinholing Condition

The time for a bubble to heal after breaking at the surface:
\begin{equation}
  t_{\text{heal}} \propto \frac{\eta}{\gamma}
  \label{eq:healing}
\end{equation}

Pinholing occurs when $t_{\text{heal}} \gt  t_{\text{available}}$ — the glaze becomes too viscous to flow before all bubbles have escaped and healed.

Atlas Connection

The key Atlas equations:
VFT viscosity (Eq. 11): Lower viscosity at peak → faster healing. Target $\log\eta \lt  4.5$ at peak temperature.
Surface tension (Eq. 26): Higher γ → faster healing (surface tension pulls the glaze closed). But too-high γ causes crawling.
Gas solubility: Not directly modelled, but correlated with NBO/T (Eq. 14): more depolymerised melts dissolve more gas.

Pinholing Diagnostic

⚠️ Pinholing Troubleshooting

Are the pinholes concentrated on thick areas?
  
Yes → Body gas source. The thicker the glaze, the longer the gas path and the later gas arrives at the surface.
Fix: Higher bisque temperature to burn out organics/carbonates before glazing.

Are the pinholes uniform across the surface?
  
Yes → Glaze viscosity too high at peak. Check VFT viscosity.
Fix: Add more flux, reduce Al2O3, extend soak at peak temperature.

Are there large blisters rather than pinholes?
  
Yes → Gas generation at or above peak temperature (late sulfate decomposition or reduction bubbles).
Fix: Oxidation soak before reduction. Use materials with lower sulfur content.

Dunting

What It Is

Dunting is the cracking of the entire pot (body + glaze) during cooling, typically producing clean, sharp-edged breaks. It is not a glaze defect per se — it is a body failure, but glaze stress contributes.

The Physics

Dunting occurs at specific temperatures where rapid volume changes occur:
573 °C: Quartz inversion (α-quartz → β-quartz). Volume change: ∼0.45%. This is the most dangerous temperature during cooling. If the kiln cools too fast through this zone, free quartz particles in the body undergo a sudden contraction (exothermic $\beta \to \alpha$), creating internal stress fractures.
226 °C: Cristobalite inversion ($\alpha \to \beta$). Volume change: ∼3%. Only relevant if the body contains significant cristobalite (over-fired, or high free silica).

Prevention

Cool slowly through $600–500$°C: Maximum 50°C/h for thick-walled ware, 100°C/h for thin ware.
Distribute the quartz: Use finer-ground silica (smaller particles undergo the inversion with less stress concentration). Or convert free quartz to mullite by firing higher.
The glaze contribution: If $\alpha_g \gg \alpha_b$, the glaze adds additional tensile stress during cooling, increasing dunting risk. Atlas COE (Eq. 6) helps here.

Defect Summary Matrix

Defect	Root Cause	Atlas Eq.	Primary Fix	
Crazing	$\alpha_g \gt  \alpha_b$	COE (Eq. 6)	Reduce alkali; increase SiO2	
Shivering	$\alpha_g \ll \alpha_b$	COE (Eq. 6)	Increase alkali; decrease SiO2	
Crawling	High γ + poor wetting	γ (Eq. 26), η (Eq. 11)	Lower MgO, Al2O3; add B2O3	
Pinholing	η too high at peak	η (Eq. 11), γ (Eq. 26)	More flux; longer soak; higher bisque	
Blistering	Late gas generation	η (Eq. 11)	Higher bisque; oxidation soak	
Dunting	Quartz inversion stress	COE (Eq. 6)	Slow cool 600–500°C	

Property Sensitivity & Optimisation

The Sensitivity Question

The potter's fundamental question: “If I change the amount of oxide $X$ by some small amount, how much does property $Y$ change?” This is a question about partial derivatives — the calculus of glaze optimisation.

The Jacobian Matrix

For a glaze with $n$ oxides and $m$ properties, the complete sensitivity information is captured in the Jacobian matrix:

⚡ Jacobian Matrix of Glaze Properties

\begin{equation}
  \mathbf{J} = \begin{pmatrix}
  \frac{\partial P_1}{\partial x_1} & \frac{\partial P_1}{\partial x_2} & \cdots & \frac{\partial P_1}{\partial x_n} \\[6pt]
  \frac{\partial P_2}{\partial x_1} & \frac{\partial P_2}{\partial x_2} & \cdots & \frac{\partial P_2}{\partial x_n} \\[6pt]
  \vdots & \vdots & \ddots & \vdots \\[6pt]
  \frac{\partial P_m}{\partial x_1} & \frac{\partial P_m}{\partial x_2} & \cdots & \frac{\partial P_m}{\partial x_n}
  \end{pmatrix}
  \label{eq:jacobian}
\end{equation}

where $P_j$ is property $j$ (COE, viscosity, durability, etc.) and $x_i$ is the mole fraction of oxide $i$.

For the Stull Atlas with 12+ oxides and 40 equations, this is a $40 \times 12$ matrix with 480 entries. The Atlas can compute every entry analytically (since most equations are additive models, the partial derivatives are simply the coefficients).

Sensitivity Heatmap

🔬 Reading the Sensitivity Heatmap

Imagine a colour-coded table: rows are properties (COE, $T_g$, viscosity, durability, Λ, etc.); columns are oxides (SiO2, Al2O3, Na2O, K2O, CaO, MgO, etc.). Each cell is coloured by the magnitude and sign of $\partial P / \partial x$:
Bright red (large positive): Increasing this oxide strongly increases this property
Bright blue (large negative): Increasing this oxide strongly decreases this property
White/gray (near zero): This oxide has little effect on this property

Key patterns that emerge:
Na2O has large positive sensitivity for COE, large negative for viscosity, moderate positive for optical basicity — it is a “strong lever” that moves many properties simultaneously. Adjusting Na2O is powerful but dangerous: it changes everything at once.
SiO2 has moderate negative sensitivity for most properties (COE, Λ, NBO/T) and positive for hardness, durability, $T_g$. It is the “stabiliser” — more silica makes nearly everything more conservative.
Al2O3 has small sensitivities in most additive models but enormous structural effects (2:1 NBO/T lever, viscosity increase). It is the “structural enforcer.”
MgO has surprisingly small effects on most bulk properties but large effects on surface tension and crystallisation tendency. It is a “hidden influencer.”

Gradient-Descent Recipe Design

The Optimisation Problem

Given:
A starting composition $\mathbf{x}_0 = (x_1, x_2, \ldots, x_n)$
A set of target properties $\mathbf{P}^* = (P_1^*, P_2^*, \ldots, P_m^*)$

Find the composition $\mathbf{x}$ that minimises:

⚡ Optimisation Objective

\begin{equation}
  L(\mathbf{x}) = \sum_{j=1}^{m} w_j \left(\frac{P_j(\mathbf{x}) - P_j^*}{P_j^*}\right)^2
  \label{eq:loss}
\end{equation}

subject to constraints:
\begin{align}
  \sum_i x_i &= 1 \quad \text{(composition sums to 1)} \\
  x_i &\geq 0 \quad \text{(no negative oxides)} \\
  x_i^{\min} \leq x_i &\leq x_i^{\max} \quad \text{(practical oxide limits)}
\end{align}

where $w_j$ are user-assigned importance weights.

The Gradient

The gradient of $L$ with respect to composition:
\[\nabla_{\mathbf{x}} L = \mathbf{J}^T \cdot \mathbf{r}\]

where $\mathbf{J}$ is the Jacobian and $\mathbf{r}$ is the residual vector.

The composition update step:
\[\mathbf{x}_{k+1} = \mathbf{x}_k - \alpha_k \nabla_{\mathbf{x}} L\]

This is the foundation of automated recipe optimisation: the Atlas equations provide $\mathbf{J}$, the user provides the targets, and gradient descent (or a more sophisticated algorithm like L-BFGS or Nelder–Mead) finds the optimal composition.

Pareto Frontiers

Many property pairs are fundamentally in conflict:
Low COE (no crazing) vs. low viscosity (good healing)
High durability vs. low firing temperature
High hardness vs. low surface tension (no crawling)

No single composition can optimise both simultaneously. The Pareto frontier is the set of compositions where no property can be improved without degrading another:

ℹ️ Pareto Frontier

A composition is Pareto-optimal if there exists no other feasible composition that is better in all objectives. The collection of all Pareto-optimal points forms the Pareto frontier — a curve (in 2D) or surface (in higher dimensions) that represents the fundamental trade-off boundary.

Example: For COE vs. viscosity at cone 6, the Pareto frontier might run from (COE = $5.5 \times 10^{-6}$, $\log\eta = 5.0$) to (COE = $8.5 \times 10^{-6}$, $\log\eta = 2.5$). Every point on this curve is optimal in the sense that you cannot lower COE without raising viscosity, and vice versa. The potter chooses their preferred trade-off along this curve based on priorities.

Which Oxide Is the Strongest Lever?

For each property, we can rank the oxides by sensitivity magnitude:

Property	Strongest Lever	2nd Lever	Direction	
COE (α)	Na2O ($+39.5$)	K2O ($+28.3$)	Increase alkali = increase COE	
Viscosity (η)	Al2O3 ($+$ large)	SiO2 ($+$ moderate)	Increase formers = increase η	
$T_g$	SiO2 ($+$)	Al2O3 ($+$)	More network = higher $T_g$	
Optical basicity (Λ)	BaO ($+1.15$)	Na2O ($+1.15$)	Heavy flux = higher Λ	
NBO/T	Na2O ($+$ large)	CaO ($+$ large)	More modifier = more NBO/T	
Durability	SiO2 ($+$)	Al2O3 ($+$)	Network integrity = durability	
Surface tension (γ)	Al2O3 ($+$)	MgO ($+$)	Network tighteners raise γ	
Refractive index ($n$)	PbO ($+$)	BaO ($+$)	Heavy atoms = higher $n$	

Firing Schedule Science

The VFT-Derived Firing Profile

The VFT equation (Atlas Eq. 11) gives viscosity as a function of temperature:
\[\log_{10}\eta(T) = A + \frac{B}{T - T_0}\]

This single equation encodes the entire temperature–fluidity relationship of the glaze. By inverting it, we can calculate the temperatures at which specific viscosity milestones occur:

Viscosity Point	$\log\eta$ (Pas)	Physical Meaning	
Melting point	$1.0$	Free-flowing liquid	
Working point	$3.0$	Glass can be shaped (blowing, drawing)	
Softening (Littleton)	$6.65$	Glass deforms under own weight	
Annealing point	$12.0$	Stress relaxes in ∼15 minutes	
Strain point	$13.5$	Stress relaxes in ∼16 hours	
$T_g$	$\sim 12–13$	Glass transition	

The Optimal Soak Temperature

For a glaze to mature properly, the peak viscosity should be in the range $\log\eta = 3.0–5.0$. Below 3.0, the glaze runs off. Above 5.0, it may not heal pinholes.

The Atlas reports the VFT parameters ($A$, $B$, $T_0$), allowing the potter to calculate the exact temperature at which the glaze reaches any target viscosity:

⚡ Inverting VFT for Target Viscosity

\begin{equation}
  T(\log\eta^*) = T_0 + \frac{B}{\log\eta^* - A}
  \label{eq:vft_invert}
\end{equation}

Soak Optimisation

Why Soak?

A soak (hold at peak temperature) serves three purposes:
Equalisation: Kiln temperature is never perfectly uniform. A soak allows cooler spots to catch up. With typical kiln gradients of 20 °C–50 °C between top and bottom, a 15–30 minute soak brings all zones to within 5 °C.
Bubble healing: Gas bubbles must reach the surface, break, and the glaze must flow to heal the crater. The healing time (Eq. \ref{eq:healing}) depends on $\eta/\gamma$. A longer soak at peak gives more healing time.
Dissolution: Refractory materials (quartz grains, alumina lumps, zircon) need time to dissolve into the melt. Undissolved particles cause surface defects and optical scattering.

Drop-and-Soak vs. Traditional Soak

Modern kiln controllers enable “drop-and-soak” schedules:
Fire to peak temperature and hold briefly (5–10 minutes)
Drop 50 °C–100 °C rapidly
Hold at the lower temperature for 30–60 minutes

The advantage: at the lower temperature, viscosity is higher, so the glaze does not run. But it is still fluid enough ($\log\eta \lt  6$) to heal pinholes. This is particularly effective for glazes that tend to run at peak but have pinholing issues.

The Atlas VFT equation calculates the exact viscosity at the drop temperature, confirming that it is in the healing range ($\log\eta = 4–6$).

Atmosphere Chemistry

Oxygen Partial Pressure Profiles

The atmosphere in a fuel-burning kiln varies dramatically with time and location:

Atmosphere	$\log p_{\text{O}_2}$ (atm)	Chemical Environment	
Full oxidation	$-0.7$	Air (∼21% O2)	
Neutral	$-3$ to $-5$	CO/CO2 balance	
Light reduction	$-8$ to $-10$	CO-rich, Fe2+ promoted	
Heavy reduction	$-12$ to $-15$	H2-rich, Cu0 possible	
Extreme reduction	$\lt  -18$	Carbon deposition, FeO/Fe3O4	

Effect on Atlas Properties

Optical basicity (Λ): Not directly affected by atmosphere (it is a compositional property), but the effective Λ experienced by a redox-sensitive ion depends on the local electron availability. Reduction effectively increases the electron donation to the cation.
Viscosity: Fe2+ is a weaker network modifier than Fe3+ (it tends to sit in network-modifying sites in either case, but with subtle structural effects). Heavy reduction can slightly lower viscosity in iron-bearing glazes.
Color: As described extensively in the companion colorant report, atmosphere controls the Fe2+/Fe3+ ratio, Cu2+/Cu+/Cu0 balance, and Mn2+/Mn3+ equilibrium.
Surface quality: Reduction atmosphere generates CO/CO2 gas at the glaze surface. If reduction begins too early (before the glaze has melted and sealed), carbon deposits trap beneath the glaze surface, causing blistering and gray/black discoloration (“carbon coring” or “bloating”).

Volatile Loss Kinetics

What Volatilises?

At high temperatures, some oxide components evaporate from the glaze surface:

At Risk	$T$ onset (°C)	Vapour Species	Effect of Loss	
Na2O	$\gt 1000$	NaOH, NaCl (if Cl present)	Increased viscosity, matte surface	
K2O	$\gt 1050$	KOH	Increased viscosity, matte surface	
B2O3	$\gt 900$	B(OH)3, B2O3	Major viscosity, flow changes	
PbO	$\gt 800$	PbO (g)	Toxicity hazard; property changes	
Li2O	$\gt 1000$	LiOH	COE drop, matte surface	
ZnO	$\gt 1100$	Zn (g) in reduction	Loss of opacifier/crystalliser	

The Stull Atlas Volatilisation Index (Eq. 23) estimates the relative volatility of a composition.

Consequences

Volatile loss changes the surface composition relative to the bulk. The surface becomes enriched in refractory, non-volatile components (SiO2, Al2O3, CaO) and depleted in volatile flux. This creates a “surface skin” with:
Higher viscosity than the bulk
Higher $T_g$ than the bulk
Different COE than the bulk (possible surface crazing)
Matte or dry appearance even though the bulk glass is fully melted

In extreme cases, the volatile-depleted surface layer devitrifies (cristobalite, wollastonite) while the interior remains glassy.

Energy Cost Modelling

The Energy–Temperature Relationship

The total energy required to fire a glaze is approximately:
\begin{equation}
  E_{\text{total}} = m \cdot c_p \cdot (T_{\text{peak}} - T_{\text{room}}) + m \cdot \sum_i \Delta H_i
\end{equation}

where the first term is sensible heat and the second includes endothermic reactions (combustion of organics, dehydroxylation, carbonate decomposition, melting).

For a typical stoneware kiln load (500 ), the energy cost of a cone 6 firing (1222 °C) is approximately 200–400 kWh (electric) or 30–60 ³m natural gas. Increasing the firing temperature by 50 °C increases energy consumption by approximately 5–8%.

Low-Fire Design via Atlas

The Atlas can identify compositions that achieve target properties at lower temperatures by:
Using VFT inversion (Eq. \ref{eq:vft_invert}) to find compositions where $\log\eta = 4$ occurs at lower $T$
Increasing flux content (especially Li2O, B2O3, Na2O) to depress the melting point
Checking that lower-temperature compositions still meet durability and COE targets

Historical & Archaeological Glazes

Introduction: The Deep Archive

For 5,000 years, potters have been empirical glass chemists. Every ancient glaze is a frozen experiment — a record of a specific combination of raw materials, firing conditions, and atmospheric chemistry. The Stull Atlas equations allow us to “read” these ancient experiments quantitatively.

This chapter analyses six landmark historical glaze traditions through the lens of the Atlas equations.

Song Dynasty Celadons (China, 960–1279 CE)

The Longquan Tradition

Song Dynasty Longquan celadons are considered the pinnacle of celadon art. The characteristic jade-green or blue-green color, unctuous surface texture, and translucent depth are the result of precise compositional and atmospheric control.

📜 Typical Longquan Celadon Composition (from XRF analysis)

Oxide	wt%	
SiO2	62–68	
Al2O3	13–16	
CaO	8–12	
K2O	3–5	
Na2O	1–2	
MgO	1–2	
Fe2O3	1.0–2.5	
TiO2	0.3–0.8	
P2O5	0.5–2.0	
MnO	0.1–0.5	

Atlas Analysis

Calculating Atlas properties for a representative Longquan composition:
Optical basicity (Λ): $\approx 0.54–0.56$. Moderate basicity. High enough to support Fe2+ in heavy reduction but not so high as to promote excessive iron reduction.
NBO/T: $\approx 0.6–0.8$. Moderately polymerised — contributes to the viscous, “thick” quality of the melt.
VFT viscosity at 1280 °C: $\log\eta \approx 3.5–4.5$. Appropriately fluid but not runny. The glaze self-levels but does not run off.
COE: $\approx 6.5–7.5 \times 10^{-6}$/°C. Well-matched to the porcelain body ($\alpha_b \approx 7.0$).
Fe2+/Fe3+ ratio: At $\Lambda = 0.55$ and heavy reduction ($\log p_{\text{O}_2} \approx -12$), the Fe2+ fraction is ∼0.6–0.7. The Fe2+ $d–d$ band absorbs red, transmitting blue-green celadon.
P2O5 role: The 0.5–2% P2O5 from wood ash induces nanoscale phase separation, producing a subtle opalescence that gives Longquan celadons their distinctive “depth” and “glow.”

🔬 Why Longquan Has “Jade” Quality

The jade metaphor is not merely poetic. Jade (nephrite, Ca2(Mg,Fe)5Si8O22(OH)2) is a fibrous silicate with a semi-translucent, waxy quality. Longquan celadon achieves a similar visual effect through:
Thick glaze layers (1–3 mm) that create an optical path for Fe2+ absorption
Phosphate-induced opalescence that scatters light within the glaze bulk, creating a luminous interior glow
Surface smoothness from optimal viscosity at peak temperature
Slight opacity that prevents clear-through transparency, giving the appearance of “depth”

No single Atlas equation captures this quality, but the combination of VFT viscosity (controls thickness and smoothness), refractive index (light interaction), and phase separation (opalescence) together predict it.

Roman Glass (1st–4th Century CE)

The Soda–Lime Formula

Roman glass is the ancestor of all modern container and flat glass. Its composition is remarkably consistent across the empire, suggesting a standardised raw material supply chain (Egyptian natron for flux, beach sand for silica, lime from shell fragments).

📜 Typical Roman Soda–Lime Glass

Oxide	wt%	
SiO2	66–72	
Na2O	14–20	
CaO	6–10	
Al2O3	2–3	
MgO	0.5–1.5	
K2O	0.5–1.5	
Fe2O3	0.3–1.5	
MnO	0.5–3.0	

Atlas Analysis

Λ: $\approx 0.55–0.58$. Moderately basic due to high soda.
NBO/T: $\approx 1.2–1.5$. Highly depolymerised — the glass is very fluid at relatively low temperatures.
$T_g$: ≈ 500 °C–530 °C. Low — this is a “soft” glass.
COE: $\approx 8.5–9.5 \times 10^{-6}$/°C. Very high due to the Na2O. This is why Roman glass crazes easily if used as a glaze on a modern body.
Durability: Low. The high soda and low alumina make Roman glass susceptible to hydrolysis. Archaeological Roman glass is often heavily weathered (iridescent surface from repeated hydration/alkali leaching cycles). The Atlas durability equation (Eq. 28) correctly predicts this vulnerability.
Mn decolouring: The 0.5–3% MnO2 serves as a decoloriser. Fe2+ (green) is oxidised to Fe3+ (weak amber) by Mn$^{3+} \to$ Mn2+. The net color becomes nearly colorless or very pale yellow.

Islamic Lustre Ware (9th–14th Century CE)

Lustre ware represents one of the most sophisticated applications of chemistry in the ancient world. The metallic sheen on the glaze surface is produced by metallic nanoparticles of copper and silver embedded in the glaze surface layer.

The Lustre Process

A lead-tin opaque white glaze is fired on the pot (first firing, oxidation, ∼1050 °C).
A “lustre paint” (a mixture of copper and silver salts/oxides, plus ochre clay, vinegar, and sulfur) is applied to the fired surface.
Second firing at ∼600 °C in heavy reduction:
  
The organic binder burns, generating CO and H2
Cu2+ and Ag+ ions from the paint diffuse into the glaze surface
The reducing atmosphere converts them to Cu0 and Ag0 nanoparticles
The nanoparticles (5–50 nm) embed in the top 50–500 nm of the glaze surface

The unfired ochre/residue is wiped off, revealing the metallic lustre.

Atlas Connections

The host glaze must have a low $T_g$ (<550 °C) so that the ions can diffuse into the surface at ∼600 °C. Lead glazes satisfy this perfectly ($T_g \approx$ 400 °C–500 °C).
The optical basicity must be high enough ($\Lambda \gt  0.55$) to promote reduction of Cu2+ and Ag+ to their metallic states.
The refractive index of the host glass (Eq. 24) determines the SPR wavelength of the nanoparticles and hence the lustre color (gold, ruby, amber, etc.).

Iznik Fritware (Ottoman Empire, 15th–17th Century CE)

Iznik ceramics are among the most technically accomplished in Islamic art. The body is a frit (ground glass) + clay, and the glaze is a lead-alkali silicate. The brilliant white ground, vibrant cobalt blue, turquoise, sage green, and the famous raised “Armenian bole” red are achieved through precise chemistry.

📜 Iznik Glaze Composition (Mid-16th Century)

Oxide	wt%	
SiO2	52–58	
PbO	20–30	
Na2O	5–8	
Al2O3	2–4	
CaO	2–5	
SnO2	4–8 (opacifier)	
K2O	1–3	

Atlas Analysis

Λ: $\approx 0.58–0.62$. The high lead content makes this a basic glass, promoting Fe2+ (if iron is present) and providing an excellent host for colorants.
$T_g$: Very low (∼400 °C) due to PbO. This allows low firing temperatures (∼850 °C–950 °C).
Refractive index: High ($n \approx 1.60–1.65$ from PbO). This gives Iznik glazes exceptional depth and brilliance — colors appear more saturated in a high-$n$ matrix.
Durability: Moderate. The PbO lowers durability, but the SnO2 and moderate silica content partly compensate.
The “Armenian bole” red: This is not a standard glaze colorant. It is a slip of iron-rich bole (hematite-rich clay) applied on the white ground, then glazed over. The raised red is a physical layer, not a glass-phase colorant. It survived because the lead-alkali glaze has a low enough viscosity at 900 °C to flow smoothly over the bole without dissolving it.

Joseon Buncheong (Korea, 15th–16th Century CE)

Buncheong wares are distinguished by their vigorous, spontaneous decoration techniques: inlaid, stamped, sgraffito, iron-painted, and “brushed” white slip designs. The glazes are typically ash-based with moderate iron content.

📜 Typical Buncheong Ash Glaze

Oxide	wt%	
SiO2	55–65	
Al2O3	10–14	
CaO	10–15	
K2O	3–6	
MgO	2–4	
Fe2O3	1–3	
P2O5	1–3	
Na2O	1–2	

The strong wood-ash character (high CaO, moderate P2O5) places these glazes near the wollastonite liquidus field. Many buncheong glazes show characteristic micro-crystallisation of wollastonite, producing a semi-matte or satin surface. The Atlas $T_{rg}$ (Eq. 39) for these compositions is typically 0.55–0.60 — the borderline region where modest undercooling can trigger devitrification.

Italian Majolica (15th–17th Century CE)

Majolica (or maiolica) is the Italian tradition of tin-opacified lead glazes decorated with metallic oxide pigments. The technique came to Italy from Islamic Spain (via Majorca, hence the name).

The Tin-Opacified Glaze

The white ground is achieved by adding 5–10% SnO2 (cassiterite) to a lead-alkali base glaze. The SnO2 remains undissolved as fine particles (<1 µm) that scatter light, producing an opaque white. This is Mie scattering, not Rayleigh — the particles are comparable in size to the wavelength of light.

Atlas Eq. 24 (refractive index) is relevant: the opacity depends on $\Delta n = n_{\text{SnO}_2} - n_{\text{glass}}$. Cassiterite has $n \approx 2.05$; the lead glass has $n \approx 1.55–1.65$. The large $\Delta n \approx 0.4–0.5$ produces strong scattering — far more effective than, say, zircon ($n \approx 1.96$) in a similar matrix.

The Pigment Palette

Every majolica color is a case study in crystal field theory (see companion colorant report):
Blue: Cobalt oxide (Co2+ tetrahedral)
Green: Copper oxide (Cu2+ octahedral in the lead glass)
Yellow: Antimony yellow (Pb2Sb2O7, Naples yellow pigment)
Orange: Iron oxide (Fe3+ LMCT + iron oxide pigment)
Purple/brown: Manganese oxide (Mn3+ in oxidation)
Black: Mixed Fe + Co + Mn (broadband absorption)

Raw Materials & Batch Chemistry

From Rocks to Oxides

The Stull Atlas works in oxide notation (UMF — Unity Molecular Formula). But potters work with raw materials — feldspars, silica, whiting, kaolin, ball clay, dolomite, talc, bone ash, etc. Converting between the two is the central problem of batch chemistry.

The UMF Convention

In UMF notation:
Flux oxides (R2O + RO) are normalised to sum to 1.000
Al2O3 and SiO2 are expressed as ratios to the flux unity
Additional oxides (colorants, etc.) are listed separately

Example reference composition: $\text{K}_2\text{O}~0.11$, $\text{Na}_2\text{O}~0.24$, $\text{CaO}~0.42$, $\text{MgO}~0.18$, $\text{ZnO}~0.05$. Flux sum: $0.11 + 0.24 + 0.42 + 0.18 + 0.05 = 1.00$. $\text{Al}_2\text{O}_3 = 0.35$. $\text{SiO}_2 = 3.20$.

Mineral Decomposition Reactions

Every raw material undergoes thermal decomposition before contributing its oxides to the melt. Understanding these reactions is essential for designing firing schedules.

Material	Decomposition Reaction	$T$ (°C)	
Calcite (CaCO3)	CaCO3 → CaO + CO2↑	750–900	
Dolomite (CaMg(CO3)2)	CaMg(CO3)2 → CaO + MgO + 2CO2↑	700–850	
Kaolin (Al2Si2O5(OH)4)	→ Al2O3·2SiO2 + 2H2O↑	500–600	
	→ Al2O3 + 2SiO2 (spinel, then mullite)	950–1200	
Talc (Mg3Si4O10(OH)2)	→ 3MgO + 4SiO2 + H2O↑	800–1000	
Bone ash (Ca3(PO4)2)	Stable (no decomposition)	—	
Borax (Na2B4O7·10H2O)	→ Na2O + 2B2O3 + 10H2O↑	75–350	
Wollastonite (CaSiO3)	Stable (no gas evolution)	—	
Soda ash (Na2CO3)	Na2CO3 → Na2O + CO2↑	850	

⚠️ LOI — Loss on Ignition

Every raw material that releases gas (CO2, H2O, SO2) during firing has a non-zero LOI. The batch weight of raw materials is always greater than the weight of oxides in the fired glaze. Typical LOI values:
Calcite: 44% (CaCO3 is 56% CaO, 44% CO2)
Dolomite: 47%
Kaolin: 14%
Ball clay: 8–12%
Feldspar: <1%
Silica: 0%

Failure to account for LOI is the single most common error in glaze batch calculation.

Batch-to-UMF Conversion

The Forward Problem: UMF → Batch

Given a target UMF, the potter must calculate the weight of each raw material needed. This is a linear system:

⚡ Batch Calculation

\begin{equation}
  \mathbf{A} \cdot \mathbf{b} = \mathbf{u}
  \label{eq:batch}
\end{equation}

where:
$\mathbf{A}$: Matrix of oxide contributions per gram of each raw material (from material analyses)
$\mathbf{b}$: Vector of batch weights (unknowns)
$\mathbf{u}$: Vector of target oxide moles (from UMF)

The system is typically under-determined (more raw materials available than oxides needed), so additional constraints (cost, availability, plasticity) are used to select among feasible solutions.

The Inverse Problem: Batch → UMF

Given a batch recipe (in weight percentages), calculate the fired UMF:
Multiply each material weight by its oxide analysis (wt% of each oxide per material)
Sum all oxide contributions
Subtract LOI
Convert wt% to moles (divide by molecular weight of each oxide)
Normalise flux moles to 1.000

Material Substitution

Substitution Equivalence

When a raw material is unavailable, the potter must substitute another that provides the same oxides. The critical question: “How many grams of material B provide the same oxides as 100 g of material A?”

📝 Substituting Wollastonite for Whiting

Both provide CaO. Which provides more, gram for gram?

Whiting (CaCO3): MW = 100 g/mol → 56 g CaO per 100 g (with 44 g CO2 lost)
Wollastonite (CaSiO3): MW = 116 g/mol → 48.3 g CaO + 51.7 g SiO2 per 100 g (no gas!)

So substituting wollastonite for whiting:
Requires $100 \times (56/48.3) = 115.9$ g wollastonite to provide the same CaO
But adds $115.9 \times 0.517 = 59.9$ g extra SiO2 — must reduce silica elsewhere
Eliminates CO2 gas evolution — reduces pinholing risk

Flux Sourcing Strategies

Flux Oxide	Common Sources	Notes	
Na2O	Soda feldspar, nepheline syenite, soda ash, borax	Soda ash is soluble — use frit	
K2O	Potash feldspar, Cornwall stone, wood ash	Feldspar is the most predictable source	
CaO	Whiting, wollastonite, dolomite, bone ash, wood ash	Wollastonite avoids LOI	
MgO	Dolomite, talc, magnesium carbonate	Talc contributes SiO2 too	
ZnO	Zinc oxide (calcined or raw)	Raw ZnO can cause crawling at thick application	
B2O3	Gerstley borate, colemanite, frits	Always use frits for predictability	
Li2O	Spodumene, petalite, lithium carbonate	Powerful flux, expensive	
BaO	Barium carbonate	Toxic raw; non-toxic in fired glass if fully dissolved	

Stull Chart Topology

The Chart as a Property Landscape

The Stull Chart plots glazes in a two-dimensional space: Al2O3 (x-axis) vs. SiO2 (y-axis), with all flux oxides normalised to unity. Every point on the chart represents a unique Al:Si ratio at a given flux level. Moving across the chart changes the balance between network formers (SiO2), intermediates (Al2O3), and modifiers (fluxes).

Iso-Property Contours

The Atlas calculates 40 properties at every point on the chart. When plotted as contour maps, these reveal the topological structure of property space:

🔬 Contour Map Observations

COE contours run nearly vertically (parallel to the Si axis): COE is almost entirely determined by flux identity and amount, with little dependence on Si:Al ratio. Moving horizontally (changing Al) barely changes COE; moving vertically (changing Si) does.
Viscosity contours run diagonally from lower-left to upper-right: Both Al2O3 and SiO2 increase viscosity, but Al2O3 has a stronger per-mole effect. The viscosity gradient is steepest toward low Si, low Al (high flux fraction).
Durability contours run roughly horizontally: Durability increases strongly with SiO2 and moderately with Al2O3. The most durable glazes are in the upper-right quadrant.
NBO/T contours run diagonally: NBO/T is maximal at low Si, low Al (fully depolymerised melt) and minimal at high Si, high Al (fully polymerised network).
Optical basicity (Λ) contours are nearly vertical: Λ depends primarily on the identity and amount of the flux oxides, not on the Si:Al ratio.

The “Safe Zone” and Boundary Regions

ℹ️ The Five Regions of the Stull Chart

Upper-right quadrant (high Si, high Al): Very refractory. Hard, durable, chemically resistant glazes but require very high temperatures. Risk of underfiring. These are porcelain/stoneware glazes.
Upper-left quadrant (high Si, low Al): Clear, glossy, hard glazes. Excellent durability. Risk of cristobalite devitrification at extreme silica levels. These are the Stull Chart “sweet spot” for functional ware.
Lower-right quadrant (low Si, high Al): Matte, rough, viscous. These glazes may not fully melt. Risk of crawling (high surface tension from Al2O3). Rarely useful.
