Repository: ryanlack616/stull-atlas

# stull-atlas
R.T. Stull in 1912 the Stull graph, trying to understand and improve on with new tools

File: public/info/stull-atlas-colorant-report.html
Stull Atlas — Colorant & Crystal Field Theory

← Home Comprehensive Report Equations Deep Dive Flux & Flux Ratio Report Colorant & Crystal Field Theory Crystallisation & Phase Equilibria Advanced Analysis Compendium☀/☾

Contents
Introduction: Why Glass Has Color
Connection to the Stull Atlas
Crystal Field Theory Fundamentals
The Five $d$-Orbitals
Crystal Field Splitting
Factors Controlling Δ
The Tanabe–Sugano Diagrams
Selection Rules and Intensity
Iron — The Universal Colorant
Electronic Structure
Fe3+ — The Oxidation Color
Fe2+ — The Reduction Color
Fe2+/Fe3+ Intervalence Charge Transfer
Iron Redox Control
Iron Concentration Effects
Special Iron Effects
Cobalt — The Archetypal Blue
Historical Context
Electronic Structure
The Physics of Cobalt Blue
Compositional Effects on Cobalt Color
Cobalt at High Concentration
Cobalt Combined with Other Colorants
Copper — The Shape-Shifter
Three Oxidation States
Cu2+ — Turquoise and Egyptian Blue
Cu+ — The Invisible Intermediate
Cu0 — Copper Red (Surface Plasmon Resonance)
Manganese — Purple, Brown, and Black
Three Oxidation States
Mn2+ — The Phantom Colorant
Mn3+ — The Purple Maker
Mn4+ — Dark Brown and Black
Practical Manganese Recipes
Chromium — Green, Pink, and the Tin Connection
Electronic Structure
Cr3+ — Chrome Green
Chrome-Tin Pink (Sphene)
Cr6+ — Chrome Yellow
Nickel — The Composition Chameleon
Electronic Structure
Practical Applications
Vanadium & Minor Colorants
Vanadium
Praseodymium (Pr)
Neodymium (Nd)
Uranium (U)
Colorant Interactions & Incompatibilities
Additive (Non-Interacting)
Redox Interaction
Structural Incompatibilities
Mapping Colorant Behaviour to Atlas Equations
Summary: The Periodic Table of Ceramic Color

Stull Atlas

A Comprehensive Analysis of Transition-Metal Color Chemistry
  in Silicate Ceramic Glazes

Companion Report to the Stull Atlas Application

Introduction: Why Glass Has Color

A ceramic glaze, in its base state, is a colorless or near-colorless glass. The optical bandgap of a typical stoneware glass ($E_g \approx 3.0–3.5$ eV) places the absorption edge in the near-UV, well below the visible spectrum. The glass transmits all visible wavelengths equally and appears transparent or, when applied over a white body, simply white.

Color arises when this transparency is selectively broken — when certain wavelengths of visible light are absorbed and others are transmitted or reflected. In ceramic glazes, three mechanisms produce color:

Ligand field (crystal field) absorption: Transition-metal cations (Fe, Co, Cu, Mn, Cr, Ni, V) embedded in the glass network have partially filled $d$-electron shells. The surrounding oxide ligands split the $d$-orbital energy levels, creating allowed electronic transitions in the visible spectrum. Each transition absorbs light at specific wavelengths, producing the complementary color. This is the dominant color mechanism in ceramic glazes.
Charge-transfer absorption: Electron transfer between adjacent cations of different oxidation states (Fe$^{2+} \to$ Fe3+ intervalence charge transfer, or O$^{2-} \to$ Fe3+ ligand-to-metal charge transfer) produces broad, intense absorption bands, typically in the UV-blue region. This mechanism produces amber/brown colors in iron-bearing glasses.
Colloidal absorption (Mie scattering): Nanoscale metallic particles (Cu0, Au0, Ag0) or semiconductor nanocrystals (CdS, CdSe) interact with light through surface plasmon resonance, producing intense colors that depend on particle size and shape. This is the mechanism behind copper red, gold ruby (Purple of Cassius), and silver yellow stain.

This report focuses primarily on mechanism (1), with treatment of (2) and (3) where they are essential to understanding specific colorant systems.

Connection to the Stull Atlas

The Stull Atlas provides several equations that directly influence colorant behavior:

Atlas Equation	Parameter	Effect on Color	
Optical Basicity (Λ)	Electron density on O2-	Controls redox state; shifts coordination	
NBO/T	Network depolymerisation	Determines available coordination sites	
VFT Viscosity (η)	Melt fluidity	Controls diffusion, nucleation, crystal growth	
Glass Transition ($T_g$)	Freeze-in temperature	Locks coordination at $T_g$	
Refractive Index ($n$)	Light-matter interaction	Affects color saturation and depth	
Optical Bandgap ($E_g$)	UV absorption edge	Determines base glass tint	

Crystal Field Theory Fundamentals

The Five $d$-Orbitals

Transition metals have partially filled $3d$ electron shells. In a free ion (no surrounding ligands), all five $d$-orbitals are degenerate — they have the same energy. The five orbitals are:

Orbital	Shape	Orientation	
$d_{xy}$	Four-lobed, planar	Lobes between $x$ and $y$ axes	
$d_{xz}$	Four-lobed, planar	Lobes between $x$ and $z$ axes	
$d_{yz}$	Four-lobed, planar	Lobes between $y$ and $z$ axes	
$d_{x^2 - y^2}$	Four-lobed, planar	Lobes along $x$ and $y$ axes	
$d_{z^2}$	Two-lobed + ring	Lobes along $z$ axis, torus in $xy$ plane	

The crucial distinction: $d_{xy}$, $d_{xz}$, and $d_{yz}$ (the $t_{2g}$ set) have lobes that point between the Cartesian axes. $d_{x^2-y^2}$ and $d_{z^2}$ (the $e_g$ set) have lobes that point directly along the axes.

Crystal Field Splitting

When a transition-metal cation is placed inside a glass network, it is surrounded by negatively charged oxide ions (O2-). These ligands create an electrostatic field that breaks the degeneracy of the five $d$-orbitals.

⚡ Crystal Field Splitting Energy

\begin{equation}
  \Delta = E(e_g) - E(t_{2g}) \quad [\text{octahedral}]
  \label{eq:cfs_oct}
\end{equation}

\begin{equation}
  \Delta_t = E(t_2) - E(e) \quad [\text{tetrahedral}]
  \label{eq:cfs_tet}
\end{equation}

The crystal field splitting energy Δ determines which wavelengths of light are absorbed. Δ is measured in /cm (wavenumbers) or eV.

Octahedral Coordination (6-fold)

In octahedral coordination, six O2- ligands sit along the $\pm x$, $\pm y$, $\pm z$ directions. The $e_g$ orbitals ($d_{x^2-y^2}$ and $d_{z^2}$) point directly at the ligands and experience strong electrostatic repulsion. The $t_{2g}$ orbitals ($d_{xy}$, $d_{xz}$, $d_{yz}$) point between the ligands and experience less repulsion. Result: $e_g$ is pushed up in energy; $t_{2g}$ is pushed down.

🔬 The Color Connection

An electron in the lower $t_{2g}$ set can absorb a photon of energy Δ and jump to the upper $e_g$ set. This $d–d$ transition removes light of wavelength $\lambda = hc/\Delta$ from the transmitted beam. The wavelengths not absorbed are what reach the eye, producing the observed color.

If Δ corresponds to red light absorption (∼15,000 /cm, $\lambda \approx 670$ nm), the glass appears green/blue (the complementary color). If Δ corresponds to blue-violet absorption (∼22,000 /cm, $\lambda \approx 450$ nm), the glass appears yellow/orange.

Tetrahedral Coordination (4-fold)

In tetrahedral coordination, four O2- ligands sit at alternate corners of a cube. Now the $t_2$ orbitals (the subscript notation changes slightly) point more toward the ligands, while the $e$ orbitals point away. The splitting is inverted compared to octahedral, and smaller:

⚡ Tetrahedral Splitting

\begin{equation}
  \Delta_t \approx \frac{4}{9}\,\Delta_{\text{oct}}
  \label{eq:tet_split}
\end{equation}

Tetrahedral splitting is roughly $4/9$ of octahedral splitting for the same metal-ligand combination.

This smaller splitting shifts the absorption band to longer wavelengths (lower energy), producing dramatically different colors. The classic example: Co2+ in octahedral coordination appears pink; in tetrahedral coordination, it appears an intense, saturated blue.

Factors Controlling Δ

The crystal field splitting Δ — and hence the color — depends on four factors:

Cation identity: Different metals have different inherent $d$-orbital energies. $3d$ metals have smaller Δ than $4d$ metals, which have smaller Δ than $5d$ metals.
Oxidation state: Higher oxidation state → higher charge → stronger field → larger Δ. Example: Cr3+ ($\Delta \approx 17,400$ /cm, green) vs. Cr6+ (Δ so large it absorbs in the UV, producing yellow via charge-transfer).
Coordination geometry: Octahedral Δ is ∼2.25× larger than tetrahedral Δ for the same system. This is the primary reason Co2+ changes from pink to blue.
Ligand field strength: Different ligands create different splitting. The spectrochemical series ranks ligands by their splitting power:
  \[\text{I}^- \lt  \text{Br}^- \lt  \text{Cl}^- \lt  \text{F}^- \lt  \text{OH}^- \lt  \text{O}^{2-} \lt  \text{H}_2\text{O} \lt  \text{NH}_3 \lt  \text{CN}^-\]

  O2- is a moderate-field ligand, which is why oxide glasses produce moderate $d–d$ splittings and hence colors spread across the full visible spectrum.

The Tanabe–Sugano Diagrams

For ions with more than one $d$-electron, the situation is complicated by electron–electron repulsion. The Tanabe–Sugano diagrams (1954) plot all possible electronic state energies as a function of $\Delta/B$ (the ratio of crystal field splitting to the Racah electron-repulsion parameter $B$). These diagrams predict the number, positions, and relative intensities of all possible $d–d$ absorption bands for any given $d^n$ configuration in octahedral symmetry.

The Stull Atlas does not compute Tanabe–Sugano diagrams directly, but understanding them explains why:
Some colorants produce one broad absorption band (Co2+ tetrahedral)
Others produce two or three bands (Cr3+ octahedral)
Band positions shift with composition (changing Δ)
Band intensities differ by orders of magnitude (symmetry selection rules)

Selection Rules and Intensity

Two quantum-mechanical selection rules govern $d–d$ transitions:

Laporte rule: In a centrosymmetric environment (octahedral), transitions between orbitals of the same parity ($d \to d$) are formally forbidden. This makes octahedral $d–d$ bands weak. Tetrahedral sites lack a center of symmetry, so the Laporte rule is partially relaxed — tetrahedral bands are ∼10–100× more intense.

Spin selection rule: Transitions that require a change in total spin quantum number ($\Delta S \neq 0$) are forbidden. These “spin-forbidden” transitions are extremely weak (often invisible). All $d–d$ transitions in Mn2+ ($d^5$, high-spin, all electrons unpaired) are spin-forbidden, which is why Mn2+ produces only a pale pink color at high concentrations.

ℹ️ Why Cobalt Blue Is So Intense

Co2+ in tetrahedral coordination benefits from both relaxed selection rules: the tetrahedral site has no center of symmetry (Laporte-allowed), and the main $^4A_2 \to\, ^4T_1(P)$ transition is spin-allowed ($\Delta S = 0$). Combined, these produce the most intense $d–d$ absorption band of any common ceramic colorant — roughly 50× stronger than the equivalent octahedral band. This is why as little as 0.25% CoO produces a brilliant, saturated blue.

Iron — The Universal Colorant

Iron is the most important colorant in ceramic history. It is present as an impurity in virtually all natural clay bodies and feldspars, and has been deliberately used as a primary colorant for at least 3,000 years. The extraordinary range of iron colors — from pale straw yellow to forest green to rich brown to jet black — arises from the interplay of oxidation state, coordination, concentration, and atmosphere.

Electronic Structure

Species	Config.	$d$-electrons	Ground State	
Fe3+	$[\text{Ar}]\,3d^5$	5	$^6S_{5/2}$ (half-filled, high-spin)	
Fe2+	$[\text{Ar}]\,3d^6$	6	$^5D_4$	

Fe3+ — The Oxidation Color

Fe3+ has five $d$-electrons, one in each orbital (high-spin configuration). Every possible $d–d$ transition requires a spin flip ($\Delta S = 1$), making all transitions spin-forbidden. This means Fe3+ $d–d$ bands are extremely weak — too weak to produce strong body color.

The dominant absorption mechanism for Fe3+ is instead the ligand-to-metal charge transfer (LMCT) band:
\[\text{O}^{2-}(2p) \to \text{Fe}^{3+}(3d): \quad \lambda_{\text{max}} \approx 250\text{--}380\;\text{nm}\]

This intense UV band has a long tail extending into the visible blue-violet region ($400–500$ nm), absorbing blue and violet light. The result: Fe3+ glasses appear amber to yellow-brown, because blue/violet is removed and red/yellow is transmitted.

🟫 The Amber Glass Bottle

Every amber glass beer bottle gets its color from Fe3+ LMCT absorption. The amber color protects light-sensitive compounds (hops acids) from UV degradation. This is Fe3+ in an oxidised soda-lime glass — the simplest iron color system.

At higher concentrations ($\gt 5\%$ Fe2O3), Fe3+–Fe3+ pair interactions (exchange coupling) and Fe3+ in octahedral sites begin contributing visible absorption, shifting the color from amber toward brown and eventually near-opaque brown-black (tenmoku/kaki territory).

Fe2+ — The Reduction Color

Fe2+ ($d^6$, high-spin) has one spin-allowed transition in octahedral coordination:
\[^5T_{2g} \to\, ^5E_g: \quad \Delta \approx 10,000\text{--}11,500\;\text{/cm} \quad (\lambda \approx 870\text{--}1000\;\text{nm})\]

This transition is in the near-infrared, not the visible spectrum. However, the long-wavelength tail of this broad band extends into the red region ($600–700$ nm), weakly absorbing red light. The result: Fe2+ transmits green and blue light, producing colors from pale aqua to blue-green to celadon green.

🔬 The Celadon Mystery Solved

The classic celadon green of Song Dynasty Longquan ware is not a “green” absorption — it is a red absorption. Fe2+ subtracts red from white light, leaving a blue-green residual that the eye perceives as celadon. The color deepens with:
Higher Fe2+ fraction (stronger reduction)
Higher total iron (more absorbing centers)
Thicker glaze layer (longer optical path)
Lower optical basicity Λ (shifts equilibrium toward Fe2+... wait, actually higher Λ promotes reduction)

The Song potters achieved celadon green by:
Using iron-bearing local clays (1 %–3 % Fe2O3)
Firing in heavy reduction atmosphere
Applying thick glaze layers (1–3 mm)
Slow cooling to maintain Fe2+ state

Fe2+/Fe3+ Intervalence Charge Transfer

When both Fe2+ and Fe3+ coexist in adjacent sites in the glass network, a third absorption mechanism emerges:
\[\text{Fe}^{2+} + \text{Fe}^{3+} \to \text{Fe}^{3+} + \text{Fe}^{2+}\]

This intervalence charge transfer (IVCT) band appears at ∼14,000–15,000 /cm ($\lambda \approx 680$ nm) — squarely in the visible red region. The IVCT band is very broad and moderately intense. It dominates the color of glasses containing both oxidation states in significant amounts.

Colors produced:
Low total Fe + moderate IVCT: olive green (celadon's “dark side”)
Moderate total Fe + strong IVCT: brown (the classic stoneware brown)
High total Fe + strong IVCT: tenmoku / kaki / saturate iron
Very high total Fe (>8%): near-opaque dark brown to black

Iron Redox Control

The Fe2+/Fe3+ ratio in the fired glass is controlled by three variables, as described in Equation 33 of the equations report:

⚡ Iron Redox Equilibrium

\begin{equation}
  \frac{[\text{Fe}^{2+}]}{[\text{Fe}^{3+}]} = f(\Lambda, \; T, \; p_{\text{O}_2})
\end{equation}

Optical basicity (Λ): Higher Λ shifts equilibrium toward Fe2+. Each 0.1-unit increase in Λ roughly doubles the Fe2+ fraction. Practical implications:
Adding alkali flux (increases Λ) promotes Fe2+ formation even in oxidation
Adding silica (decreases Λ) promotes Fe3+ dominance
High-alumina glazes (low Λ) resist reduction — Fe3+ persists

Temperature ($T$): Higher firing temperature promotes Fe2+. The redox equilibrium “freezes in” during cooling at approximately $T_g + 100$°C. Faster cooling preserves a higher Fe2+ fraction.

Oxygen partial pressure ($p_{\text{O}_2}$):
Atmosphere	$\log p_{\text{O}_2}$	Fe2+ fraction	Resulting Color	
Oxidation (electric kiln)	$-0.7$	0.05–0.15	Amber, tan, brown	
Neutral	$-5$	0.20–0.40	Olive green	
Light reduction	$-8$ to $-10$	0.40–0.60	Gray-green, celadon	
Heavy reduction	$-12$ to $-15$	0.60–0.85	Blue-green celadon	

Iron Concentration Effects

Fe2O3 (wt%)	Oxidation Color	Reduction Color	
0.5–1.0	Pale straw / cream	Pale blue-green	
1.0–2.0	Warm tan / light amber	Celadon green	
2.0–4.0	Amber / honey	Deep celadon / olive	
4.0–6.0	Rust brown	Dark olive / brown-green	
6.0–8.0	Dark brown (kaki)	Tenmoku black-brown	
8.0–12.0	Saturate iron brown	Oil-spot / hare's fur	
$\gt  12.0$	Near-opaque brown-black	Metallic black; crystal formation	

Special Iron Effects

Tenmoku (天目)

Tenmoku glazes contain 5–12% Fe2O3 in a moderately fluxed base. The defining characteristic is a thick, viscous melt layer containing both Fe2+ and Fe3+ in high concentrations. The color is a rich, deep brown-black from Fe2+–Fe3+ IVCT.

Compositional requirements:
Fe2O3: 6–12 wt%
CaO: 5–10 wt% (calcia promotes iron as a network participant rather than a precipitating phase)
Moderate Λ (0.52–0.58): Enough basicity for partial reduction, not so much as to fully reduce iron
Moderate viscosity ($\log\eta = 3.5–5.0$ at $T_{\text{cone}}$): Fluid enough to heal, viscous enough to retain texture

Oil Spot (油滴)

Oil-spot tenmoku features circular spots of iron crystal (hematite or magnetite) on a dark brown background. The spots form when:
Rising iron-enriched bubbles burst at the surface during peak temperature
Fe2O3 or Fe3O4 microcrystals nucleate in the iron-rich puddles during cooling
The glaze viscosity is high enough to prevent the crystals from re-dissolving

Atlas equations involved: VFT viscosity (Eq. 11), surface tension (Eq. 26), bubble risk (from viscosity), $T_{rg}$ (Eq. 39).

Hare's Fur (兔毫)

Hare's fur tenmoku features fine, elongated streaks of iron crystal radiating down the vessel wall. The streaks form when:
Iron oxide crystals nucleate at the glaze surface during cooling
The crystals are carried downward by gravity-driven flow of the viscous melt
Crystal growth continues during descent, creating needle-like streaks

The critical parameter is the viscosity-temperature relationship: the glaze must be fluid enough to flow ($\log\eta \lt  5$) but viscous enough to preserve the streaks ($\log\eta \gt  3$). The VFT working range (Eq. 12) maps this window.

Iron Red / Kaki (柿)

Iron red/kaki represents the extreme oxidation end of the iron color spectrum. At 8–15% Fe2O3 in strong oxidation:
Nearly all iron is Fe3+
Hematite (Fe2O3) nanocrystals precipitate during cooling
These nanocrystals scatter red light (Mie scattering), producing a brick-red, orange, or persimmon color
The color depends on crystal size: 50–100 nm particles scatter red; larger particles scatter orange/yellow

Cobalt — The Archetypal Blue

Cobalt is the most powerful and reliable ceramic colorant. As little as 0.1% CoO produces a visible blue tint; 0.5% produces a rich, saturated blue. The color is extraordinarily stable across a wide range of firing temperatures, atmospheres, and base compositions. Cobalt blue is one of the most ancient and universally recognised colours in human culture.

Historical Context

Ancient Egypt (∼1550 BCE): Cobalt blue glass beads from the 18th Dynasty. The cobalt source was likely alum from the Western Desert oases.
China, Tang Dynasty (∼750 CE): First confirmed use of cobalt blue on ceramic ware (imported cobalt).
Persia (∼1200 CE): Development of distinctive cobalt-blue-on-white fritware.
China, Yuan/Ming Dynasty (1300–1600): The golden age of blue-and-white porcelain using imported Persian cobalt (rich in Fe and Mn impurities, creating the characteristic “heaped and piled” effect).
Europe, 18th century: Thénard's Blue / Cobalt Blue pigment (CoAl2O4 spinel) synthesised as the first modern inorganic blue pigment.

Electronic Structure

Species	Config.	$d$-electrons	Coordination Preference	
Co2+	$[\text{Ar}]\,3d^7$	7	Tetrahedral (in glass)	
Co3+	$[\text{Ar}]\,3d^6$	6	Octahedral (rare in glass)	

In oxide glasses, Co2+ overwhelmingly prefers tetrahedral coordination. This is unusual — most transition metals in glass adopt octahedral or mixed coordination. The tetrahedral preference arises because $d^7$ in a tetrahedral field achieves a particularly stable electronic configuration with high crystal field stabilisation energy.

The Physics of Cobalt Blue

🔵 Why Cobalt Blue Is Unique

Co2+ in tetrahedral coordination produces a triple absorption band centered at:
\[^4A_2(F) \to\, ^4T_1(P): \quad \nu \approx 15,000\text{--}17,000\;\text{/cm} \quad (\lambda \approx 590\text{--}670\;\text{nm})\]

This broad band absorbs yellow-orange-red light, transmitting the blue-violet portion of the spectrum. The band is:
Spin-allowed ($\Delta S = 0$): All four unpaired electrons maintain their spin orientation
Laporte partially allowed (tetrahedral sites lack inversion symmetry)
Very intense: Molar absorptivity $\varepsilon \approx 600$ L/mol — roughly 50× stronger than octahedral $d–d$ transitions

This extraordinary intensity explains why cobalt is the most powerful ceramic colorant per unit concentration.

Compositional Effects on Cobalt Color

While cobalt blue is famously stable, subtle color shifts do occur with base composition:

Compositional Change	Effect on Δ	Color Shift	
Increase Na2O (increase Λ)	Slight decrease	Blue → slightly purple-blue	
Increase ZnO	Significant decrease	Blue → green-blue (turquoise)	
Increase MgO	Slight increase	Blue → blue-violet	
Increase CaO	Minimal change	Stable blue	
Add B2O3	Minimal change	Stable blue	
Increase temperature	Slight decrease	Slight red-shift	

The ZnO effect is particularly notable: zinc promotes 4-fold coordination of Co2+ but in a subtly different local environment than alkali/calcia-based glasses, shifting the absorption toward lower energy and producing a green-blue rather than pure blue.

Cobalt at High Concentration

Above ∼3% CoO, the color deepens beyond the blue range:
3–5%: Very deep, near-opaque blue-black
>5%: Effectively black; CoO·Al2O3 (cobalt aluminate spinel) may crystallise
With $\MgOx$: Co2SiO4 (cobalt olivine, willemite analogue) can form, producing a matte blue-purple

Cobalt Combined with Other Colorants

Combination	Typical Recipe	Result	Mechanism	
Co + Fe (ox.)	0.5% CoO + 2% Fe2O3	Smoky blue-gray	IVCT Fe bands overlay Co blue	
Co + Cu (ox.)	0.5% CoO + 2% CuO	Teal / blue-green	Cu2+ green adds to Co blue	
Co + Mn	0.5% CoO + 3% MnO2	Purple / blue-violet	Mn3+ red-purple adds to Co blue	
Co + Ni	0.5% CoO + 1% NiO	Blue-gray / steel	Ni2+ yellow-brown desaturates blue	
Co + Ru (rare)	0.5% CoO + 0.1% RuO2	Pink-blue	Ru4+ red adds to Co blue	

Copper — The Shape-Shifter

No ceramic colorant matches copper's versatility. Depending on oxidation state, coordination, and concentration regime, copper produces turquoise, green, blue, red, purple, black, and metallic luster. This chameleon behavior arises from copper's three accessible oxidation states and the unique physics of colloidal metal nanoparticles.

Three Oxidation States

Species	Config.	$d$-electrons	Color Mechanism	Color	
Cu2+	$[\text{Ar}]\,3d^9$	9	$d–d$ transition	Blue-green / turquoise	
Cu+	$[\text{Ar}]\,3d^{10}$	10 (full)	No $d–d$ possible	Colorless	
Cu0	$[\text{Ar}]\,3d^{10}4s^1$	—	Surface plasmon resonance	Red (colloidal)	

Cu2+ — Turquoise and Egyptian Blue

Cu2+ ($d^9$, one electron “hole” in the $d$-shell) has a single spin-allowed $d–d$ transition:
\[^2E_g \to\, ^2T_{2g} \quad (\text{octahedral}): \quad \Delta \approx 12,500\;\text{/cm} \quad (\lambda \approx 800\;\text{nm})\]

This band absorbs in the near-IR with a strong tail into the red region, transmitting blue-green light. In most alkaline glass compositions, Cu2+ adopts a distorted octahedral or square-planar coordination (Jahn–Teller distortion, because $d^9$ in octahedral geometry has an orbitally degenerate ground state that spontaneously distorts).

🟤 Egyptian Blue — Humanity's First Synthetic Pigment

Egyptian Blue (CaCuSi2O6, the mineral cuprorivaite) was synthesised in Egypt from approximately 3100 BCE by heating together:
Silica sand (SiO2)
Limestone (CaCO3)
Copper ore (malachite, Cu2CO3(OH)2)
Natron flux (Na2CO3)

at ∼900 °C. The resulting crystalline phase contains Cu2+ in square-planar coordination within silicate sheets, producing a vivid sky-blue color. This is Cu2+ at its most intense — the square-planar crystal field produces a larger splitting than octahedral, shifting the absorption deeper into the near-IR and leaving a purer blue transmission.

Egyptian Blue also exhibits a remarkable property discovered only in 2009: near-infrared luminescence. When illuminated with visible light, it emits at ∼910 nm — useful for art authentication and potentially for photovoltaic down-conversion.

Cu+ — The Invisible Intermediate

Cu+ ($d^{10}$) has a completely filled $d$-shell — no $d–d$ transitions are possible. It is therefore colorless in glass and acts as a “reservoir” species for the Cu$^{2+} \rightleftharpoons$ Cu$^+ \rightleftharpoons$ Cu0 redox cascade.

Cu+ can produce color indirectly:
As the precursor to Cu0 nanoparticle nucleation (copper red)
Through Cu+–Cu2+ charge transfer at high concentrations (brown)
As CuCl (nantokite) in lead glasses, producing the distinctive “dichroic” effect in Lycurgus Cup-type glasses

Cu0 — Copper Red (Surface Plasmon Resonance)

🔬 The Physics of Copper Red

Copper red is fundamentally different from all other ceramic colors. It does not arise from $d–d$ crystal field transitions or charge transfer. Instead, it arises from the interaction of light with metallic copper nanoparticles (2–20 nm diameter) suspended in the glass matrix.

When a photon encounters a metallic nanoparticle smaller than its wavelength, the oscillating electric field of the light wave drives the conduction electrons of the particle into collective oscillation. At a specific frequency — the surface plasmon resonance (SPR) frequency — this oscillation is resonant, and the particle absorbs and scatters light extremely strongly.

For copper nanoparticles in a glass matrix ($n \approx 1.5$), the SPR occurs at:
\[\lambda_{\text{SPR}} \approx 570\;\text{nm} \quad (\text{green-yellow})\]

The nanoparticles absorb green-yellow light, transmitting red. The result is the characteristic deep, blood-red color of copper red glazes.

Key dependencies:
Particle size: 1–5 nm → pale pink (few atoms, weak SPR). 5–20 nm → rich red (optimal SPR). >50 nm → metallic/opaque (scattering dominates).
Particle density: Too few → pale. Too many → opaque “liver” red/brown.
Matrix refractive index: Higher $n$ shifts SPR to longer wavelengths (redder red). Lead glasses ($n \approx 1.6$) produce deeper reds than borosilicate ($n \approx 1.47$).

Requirements for Successful Copper Red

Strong reduction atmosphere: $\log p_{\text{O}_2} \lt  -10$. The melt must reduce Cu$^{2+} \to$ Cu$^+ \to$ Cu0. This requires carbon monoxide or hydrogen in the kiln atmosphere.
High optical basicity: $\Lambda \gt  0.58$. The base glass must be basic enough to thermodynamically favor reduction. High-alkali, high-calcia, low-alumina compositions work best.
Tin as nucleating agent: 1–2% SnO2 is typically added. During reduction, Sn$^{4+} \to$ Sn2+ provides electrons for Cu2+ reduction and acts as a heterogeneous nucleation site for Cu0 particles.
Controlled cooling: Too fast → particles too small (pale pink). Too slow → particles too large (liver/metallic). A brief hold at ∼1000 °C during cooling promotes optimal particle growth.
Low total copper: 0.3–1.5% CuO. Higher concentrations produce opaque “liver” red or metallic effects.
Moderate viscosity: $\log\eta = 3–5$ at peak temperature. Too fluid → particles grow too large. Too viscous → nucleation suppressed.

⚠️ Why Copper Red Fails

The most common failure modes:
Insufficient reduction: Cu stays as Cu2+ (green) or Cu+ (colorless). The kiln never achieved the required $p_{\text{O}_2}$.
Re-oxidation during cooling: Cu0 particles dissolve back to Cu2+ if oxygen leaks into the kiln during the critical $T_g$–1000 °C range.
Over-reduction: Excessive carbon atmosphere reduces Cu0 particles so aggressively that they grow too large, producing a muddy gray-brown metallic surface.
Wrong base composition: Λ too low (acidic glass) thermodynamically prevents Cu0 formation. High-alumina glazes are particularly resistant to copper red.

Manganese — Purple, Brown, and Black

Manganese is the third most commonly used ceramic colorant after iron and cobalt. Its color chemistry is complex because it has three accessible oxidation states in glass, each with different spectral properties.

Three Oxidation States

Species	Config.	$d$-electrons	$d–d$ Bands	Color Contribution	
Mn2+	$3d^5$	5 (half-filled)	All spin-forbidden	Pale pink / near-colorless	
Mn3+	$3d^4$	4	Spin-allowed; Jahn–Teller active	Purple / violet	
Mn4+	$3d^3$	3	Spin-allowed	Dark brown / black	

Mn2+ — The Phantom Colorant

Mn2+ ($d^5$, high-spin) is isoelectronic with Fe3+: exactly five $d$-electrons, one in each orbital. Every $d–d$ transition is spin-forbidden. The resulting bands are extraordinarily weak — roughly 100× weaker than a spin-allowed transition. At low concentrations, Mn2+ is essentially invisible.

At high concentrations ($\gt  5$%), a very pale pink appears from the cumulative effect of multiple weak spin-forbidden bands clustered around $21,000–25,000$ /cm ($\lambda \approx 400–480$ nm). This pink is familiar from rhodonite (MnSiO3) and rhodochrosite (MnCO3) minerals.

Mn3+ — The Purple Maker

Mn3+ ($d^4$) is the species responsible for manganese purple in glass. It has a spin-allowed transition:
\[^5E_g \to\, ^5T_{2g}: \quad \Delta \approx 20,000\;\text{/cm} \quad (\lambda \approx 500\;\text{nm})\]

This absorbs green-yellow light, producing a deep purple to amethyst color. The transition is further enhanced by a Jahn–Teller distortion: $d^4$ in octahedral geometry is orbitally degenerate and spontaneously elongates two axial bonds, splitting the single $d–d$ band into two components. This broadens the absorption, deepening the color.

The “manganese purple” of medieval and Renaissance European glass — the deep violet-purple seen in cathedral windows — is Mn3+. It requires an oxidising atmosphere to maintain the 3+ state, which is why these glasses were fired in wood-burning furnaces with good air supply.

Mn4+ — Dark Brown and Black

At very high oxidation potentials, Mn can reach the 4+ state ($d^3$), which is isoelectronic with Cr3+. Mn4+ produces intense dark brown to black colors through strong, broad absorption bands. In practice, Mn4+ is rare in glass because the oxidation potential required is extreme.

More commonly, the dark brown/black of high-manganese glazes arises from Mn3O4 (hausmannite) or MnO·SiO2 crystallite precipitation during cooling, rather than dissolved Mn4+.

Practical Manganese Recipes

Effect	MnO2 (%)	Atmosphere	Additional Req.	
Pale pink (Mn2+)	5–8	Reduction	High silica, low flux	
Amethyst purple (Mn3+)	2–6	Oxidation	Low Fe to avoid brown	
Plum/aubergine	4–8	Oxidation	Moderate flux	
Brown-black	8–15	Oxidation	With Fe for dark brown	
Metallic black	10–20	Any	Crystal surface (MnO2 or Mn3O4)	

Chromium — Green, Pink, and the Tin Connection

Chromium is a powerful but tricky colorant. In isolation, it produces green. Combined with tin, it produces pink (chrome-tin pink). At high concentrations or high temperatures, it can produce yellow or red through chromate formation. These wild color swings make chromium one of the most composition-sensitive colorants.

Electronic Structure

Species	Config.	$d$-electrons	Coordination	Color	
Cr3+	$3d^3$	3	Octahedral (strong pref.)	Green	
Cr6+	$3d^0$	0	Tetrahedral (CrO42-)	Yellow / orange	
Cr3+ in SnO2	$3d^3$	3	Octahedral (substitutional)	Pink	

Cr3+ — Chrome Green

Cr3+ ($d^3$) has a particularly stable electronic configuration: three electrons occupy the three $t_{2g}$ orbitals, one each, with all spins parallel. This half-filled $t_{2g}$ set is very stable, and Cr3+ has an exceptionally strong preference for octahedral coordination (the highest crystal field stabilisation energy of any common $3d$ ion: CFSE $= 1.2\,\Delta_{\text{oct}}$).

Two spin-allowed absorption bands:
\begin{align}
  ^4A_{2g} \to\, ^4T_{2g}: &\quad \Delta \approx 17,400\;\text{/cm} \quad (\lambda \approx 575\;\text{nm}) \quad \text{[absorbs yellow-orange]} \\
  ^4A_{2g} \to\, ^4T_{1g}: &\quad \nu \approx 24,700\;\text{/cm} \quad (\lambda \approx 405\;\text{nm}) \quad \text{[absorbs violet]}
\end{align}

With both yellow-orange and violet absorbed, the transmitted light is green — specifically, a rich, slightly blue-green (unlike copper green, which is more yellow-green).

Cr3+ green is extremely stable: It does not change with atmosphere (Cr3+ is the stable state in most glass compositions), varies only slightly with base composition, and is unaffected by the presence of most other colorants.

The green of chromium in glass is closely related to the green of emerald (Cr3+ in beryl, Be3Al2Si6O18) and the red of ruby (Cr3+ in corundum, Al2O3). The difference is in Δ: the stronger alumina crystal field in ruby pushes Δ higher, shifting the absorption into the blue-green and transmitting red. In glass (weaker field), Δ is lower, and the color is green.

Chrome-Tin Pink (Sphene)

🔬 The Chrome-Tin Pink Mechanism

When Cr2O3 is added to a glaze containing SnO2 (tin oxide), the glaze turns pink instead of green. This transformation is one of the most commercially important color effects in ceramics and has been used since the 18th century (Sèvres, Meissen).

The mechanism:
During firing, Cr3+ ions substitute for Sn4+ (or Ti4+) in the cassiterite (SnO2) or sphene (CaTiSiO5) crystal lattice. The substitution is possible because Cr3+ (0.62 Å) and Sn4+ (0.69 Å) have similar ionic radii.
Inside the SnO2 lattice, the Cr3+ ion experiences a stronger crystal field than it would in the glass matrix. The octahedral site in SnO2 has shorter Cr–O bond lengths and stronger covalent overlap.
The stronger field increases Δ to ∼18,000–20,000 /cm, shifting the first absorption band from yellow-orange toward green-yellow. The transmitted color shifts from green toward pink/rose.

The pink color is therefore not from a different oxidation state of chromium — it is the same Cr3+ ion in a different crystal field environment.

Requirements for chrome-tin pink:
Cr2O3: 0.1–0.5% (trace amounts; more → too dark, may go green)
SnO2: 3–8% (major component; need excess Sn for Cr incorporation)
No zinc! ZnO destroys chrome-tin pink by preferentially incorporating into the SnO2 lattice, preventing Cr3+ substitution. This is one of the most important incompatibilities in ceramic colorant chemistry.
CaO: Beneficial (promotes sphene formation)
Low temperature preferred (cone 6 or below; at high temperatures, Cr3+ dissolves out of the crystal into the glass, reverting to green)

Cr6+ — Chrome Yellow

At very high temperatures or in strongly alkaline compositions ($\Lambda \gt  0.65$), Cr3+ can be oxidised to Cr6+, which forms the tetrahedral chromate ion CrO42-. Cr6+ has $d^0$ configuration (no $d$-electrons), so there are no $d–d$ transitions. The intense yellow-orange color comes from a ligand-to-metal charge transfer band:
\[\text{O}^{2-}(2p) \to \text{Cr}^{6+}(3d^0): \quad \lambda_{\text{max}} \approx 370\;\text{nm}\]

This produces the familiar “chrome yellow” color. However:

⚠️ Cr6+ Toxicity

Hexavalent chromium (Cr6+) is a known human carcinogen (IARC Group 1). Its formation in ceramic glazes is a serious health and safety concern. Cr6+ is water-soluble and highly bioavailable, unlike Cr3+ which is essentially non-toxic.

To prevent Cr6+ formation:
Keep Λ below 0.60 (avoid strongly basic compositions)
Do not fire above cone 8 with chrome
Avoid combining chrome with barium or lead (promote Cr6+ stability)

Nickel — The Composition Chameleon

Nickel is unusual among ceramic colorants because its color is extremely sensitive to base glass composition. The same NiO addition can produce brown, green, yellow, blue, gray, or purple depending on the surrounding oxide environment. This makes nickel both fascinating and frustrating for the potter.

Electronic Structure

Ni2+ ($d^8$) is the only common oxidation state in ceramic glasses. It has three spin-allowed transitions in octahedral coordination:
\begin{align}
  ^3A_{2g} \to ^3T_{2g}: &\quad \nu_1 \approx 8,000\text{--}10,000\;\text{/cm} \quad (\text{near-IR}) \\
  ^3A_{2g} \to ^3T_{1g}(F): &\quad \nu_2 \approx 13,000\text{--}16,000\;\text{/cm} \quad (\text{visible red-orange}) \\
  ^3A_{2g} \to ^3T_{1g}(P): &\quad \nu_3 \approx 24,000\text{--}27,000\;\text{/cm} \quad (\text{UV-blue})
\end{align}

The middle band ($\nu_2$) is what determines the visible color. Its position shifts dramatically with the crystal field strength (controlled by the ligand environment, i.e., the base glass composition):

Base Glass	Ni2+ Color	Reason	
High-CaO, lime–alumina	Brown (warm)	Octahedral; moderate Δ	
High-Na2O, soda–lime	Yellow-green	Octahedral; slightly higher Δ	
High-K2O, potash	Gray-purple	Mixed oct./tet.; band shifts	
High-ZnO	Blue-gray	Tetrahedral NiO4; inverted splitting	
High-MgO	Green	Octahedral in MgO-like sites	
BaO-bearing	Purple	Strong field from large Ba2+	
Borosilicate (B2O3)	Olive-brown	Mixed coordination	

ℹ️ Nickel as a Diagnostic Tool

Because nickel is so composition-sensitive, it can be used as a diagnostic colorant: adding 1% NiO to an unknown base glaze and observing the fired color provides information about the coordination environment and the crystal field strength of the glass. This can help identify the dominant structural features of the glass (NBO/T, dominant modifier cation environment, etc.).

Practical Applications

Muting agent: 0.5–1% NiO “grays” or “dirtifies” other colors. Added to cobalt blue, it produces steel blue. Added to copper green, it produces sage or olive.
Brown stoneware: 2–3% NiO in a calcia-based stoneware glaze produces a warm, earthy brown.
Crystal glazes: NiO promotes nucleation of zinc silicate crystals, affecting crystal morphology without dramatically changing the matrix color.

Vanadium & Minor Colorants

Vanadium

Vanadium has three accessible oxidation states in glass:

Species	$d$-electrons	Color	Notes	
V5+ ($d^0$)	0	Pale yellow	LMCT band; no $d–d$ transitions	
V4+ ($d^1$)	1	Blue-green	Single $d–d$ band; vanadyl VO2+	
V3+ ($d^2$)	2	Green	Two $d–d$ bands; octahedral	

V5+ is the dominant species in oxidising conditions. Its pale yellow color is very weak (no $d$-electrons = no $d–d$ transitions; color comes from an O$^{2-} \to$ V5+ charge-transfer tail). It is used primarily:
As a yellow opacifier: V2O5 + ZrO2 = vanadium-zircon yellow (V substitutes in the ZrSiO4 lattice)
Combined with tin: V–Sn yellow stains
In combination with other colorants for subtle warm tints

V4+ (the vanadyl ion VO2+) produces a distinctive blue-green in reduced or mildly oxidising conditions. It has a single, well-defined $d–d$ transition ($^2T_{2g} \to {}^2E_g$) at ∼13,000 /cm, absorbing in the orange-red and transmitting blue-green.

Praseodymium (Pr)

Pr3+ ($4f^2$): A rare-earth colorant that produces a characteristic canary yellow in zircon-based stains (praseodymium-zircon yellow, the most important and widely used yellow ceramic stain worldwide). The $f–f$ transitions are Laporte-forbidden but become partially allowed when Pr3+ substitutes in the low-symmetry ZrSiO4 lattice.

Neodymium (Nd)

Nd3+ ($4f^3$): Produces a distinctive warm lilac-purple color in glass via $f–f$ transitions. The color is notable for its alexandrite-like dichroism: neodymium glass appears blue-purple in fluorescent light but warm pink-purple in incandescent light, due to the sharp, narrow absorption bands interacting differently with the two light source spectra. (This is the color of “Didymium” glass, used in glassblower's goggles.)

Uranium (U)

Historically, U6+ (as uranyl UO22+) produced the famous “Vaseline glass” fluorescent green-yellow. The color arises from charge-transfer transitions in the linear UO22+ molecular ion. Uranium glass production ceased around 1940 for obvious reasons, though it is not significantly radioactive. Vintage uranium glazes (Fiestaware red-orange, which uses U3O8) remain collector's items.

Colorant Interactions & Incompatibilities

When two or more colorants are present simultaneously, the result is not simply the sum of their individual colors. Three types of interaction occur:

Additive (Non-Interacting)

The simplest case: two colorants absorb at different wavelengths without affecting each other's electronic structure. The resulting color is the subtractive mixture.

📝 Additive Example: Cobalt + Iron

Co2+ absorbs at ∼600–670 nm (red-orange)
Fe3+ absorbs at ∼400–450 nm (violet-blue)
Both absorptions occur independently
Result: the glass transmits only the narrow green window between the two bands → deep olive-blue or slate

Redox Interaction

One colorant changes the oxidation state of another. The most important examples:

Pair	Interaction	Result	
Fe + Mn	Fe2+ + Mn$^{3+} \to$ Fe3+ + Mn2+	Mn decolorises Fe reduction	
	(Mn “oxidises” Fe)	colors; Fe “reduces” Mn purple	
Cu + Fe	Cu2+ + Fe$^{2+} \to$ Cu$^+ +$ Fe3+	Cu is reduced by Fe; can	
		promote Cu red in Fe-bearing base	
Cr + Sn	Cr3+ does not redox with Sn	But substitutes into SnO2 lattice	

The Fe/Mn interaction is historically significant: manganese was used as a “decoloriser” in Roman glass-making, deliberately added to oxidise Fe2+ (green) to Fe3+ (weak yellow), producing a nearly colorless glass. This is why archaeologists call manganese the “glassmaker's soap.”

Structural Incompatibilities

Some colorants compete for the same structural sites:

⚠️ Critical Incompatibilities

Chrome + Tin in the presence of Zinc: As discussed in the chromium section, ZnO prevents the Cr3+ substitution into SnO2 that produces chrome-tin pink. Adding even 2% ZnO can destroy the pink and produce a muddy olive-brown.
Chrome + Tin at high temperature (> cone 8): The SnO2 crystal lattice dissolves at high temperature, releasing Cr3+ back into the glass where it reverts to green. Chrome-tin pink is strictly a low-to-mid-fire effect.
Cobalt + high ZnO: The Co2+ color shifts from blue toward green-blue (turquoise) as ZnO increases, because Zn2+ modifies the local coordination environment.
Copper red + any oxidation: Even trace oxygen leaks during cooling destroy Cu0 nanoparticles, reverting the color to green or colorless.

Mapping Colorant Behaviour to Atlas Equations

The following table maps each colorant decision to the specific Stull Atlas equation(s) that quantify it:

Colorant Question	Atlas Equation(s)	How It Helps	
Will Fe be Fe2+ or Fe3+?	Optical Basicity (Λ) + Redox Eq. 33	$\Lambda \gt  0.58 \Rightarrow$ Fe2+ favoured	
Can I get copper red?	Λ + VFT viscosity + $T_{rg}$	Need $\Lambda \gt  0.58$, moderate η, controlled cooling	
Will cobalt shift from blue?	NBO/T (Eq. 14) + Composition	High NBO/T → more modifier sites → possible oct. shift	
Is chrome-tin pink possible?	Composition check (Zn = 0?) + $T_{\text{cone}}$	ZnO kills pink; high temp dissolves SnO2	
How deep will the color be?	Refractive index ($n$, Eq. 24) + $E_g$ (Eq. 27)	Higher $n$ → more light bending → deeper color	
Will Mn be purple or brown?	Λ + Atmosphere	Low Λ + oxidation → Mn3+ purple; high Λ → brown	
Which Ni color will appear?	NBO/T + modifier identity	Depends on dominant modifier cation	
Will colorant survive firing?	Volatilisation Index (Eq. 23)	Some colorants (especially Pb-based) volatilise	
Food safety with colorant?	Durability (Eq. 28) + Hydration (Eq. 29)	Low durability → colorant leaching risk	
Will colorant affect fit?	COE (Eq. 6)	Some colorants (esp. high MnO2) change expansion	

Summary: The Periodic Table of Ceramic Color

Element	Typical wt%	Oxidation State	Coord.	Color	Mechanism	
Fe	1–12	3+	Oct	Amber/brown	LMCT	
Fe	1–12	2+	Oct	Blue-green	$d–d$	
Fe	3–12	2+/3+ mix	Both	Brown/black	IVCT	
Co	0.1–3	2+	Tet	Blue	$d–d$	
Cu	1–3	2+	Oct/SqPl	Turquoise	$d–d$	
Cu	0.3–2	0	Colloid	Red	SPR	
Mn	2–8	2+	Oct	Pale pink	$d–d$ (forbidden)	
Mn	2–8	3+	Oct	Purple	$d–d$	
Cr	0.1–1	3+	Oct	Green	$d–d$	
Cr	0.1–0.5	3+ in SnO2	Oct	Pink	$d–d$ (shifted Δ)	
Cr	—	6+	Tet	Yellow	LMCT	
Ni	1–3	2+	Oct/Tet	Variable	$d–d$	
V	1–3	5+	—	Pale yellow	LMCT	
V	1–3	4+	—	Blue-green	$d–d$	

🔬 The Depth of Color

Every color in a ceramic glaze is ultimately a story about electrons. An electron absorbs a photon, jumps to a higher energy level, and the missing photon leaves a gap in the spectrum that the eye perceives as color. Crystal field theory gives us the vocabulary to tell that story precisely — to predict which photons will be absorbed, how strongly, and how the surrounding glass network modulates the energies.

The Stull Atlas, through its composition-dependent models of optical basicity, NBO/T, viscosity, and refractive index, provides the quantitative bridge between the potter's recipe and the physics of light absorption. Understanding that bridge transforms color from a mystery into a science — though, mercifully, never completely: the kiln always has the last word.
