Repository: ryanlack616/stull-atlas

# stull-atlas
R.T. Stull in 1912 the Stull graph, trying to understand and improve on with new tools

File: public/info/stull-atlas-equations-report.html (part 1 of 4)
Stull Atlas — Equations Deep Dive

← Home Comprehensive Report Equations Deep Dive Flux & Flux Ratio Report Colorant & Crystal Field Theory Crystallisation & Phase Equilibria Advanced Analysis Compendium☀/☾

Contents
Introduction
How to Read This Report
Reference Composition
Core Ratios & Composition Metrics
Equation 1: Flux Ratio
Equation 2: Silica-to-Alumina Ratio
Equation 3: Alumina Saturation Index (ASI)
Equation 4: Combined Alkali
Equation 5: R2O:RO Ratio
Thermal Expansion & Glaze Fit
Equation 6: Coefficient of Thermal Expansion (Appen Model)
Equation 7: Craze Risk
Equation 8: Glaze Stress
Equation 9: Stress Ratio
Equation 10: Thermal Shock Resistance
Viscosity & Flow
Equation 11: VFT Viscosity Model
Equation 12: VFT Temperature Inversion
Equation 13: Soak Benefit Index
Glass Network Structure
Equation 14: Non-Bridging Oxygens per Tetrahedron (NBO/T)
Equation 15: Optical Basicity
Equation 16: Phillips–Thorpe Constraint Counting
Equation 17: Q-Species Distribution
Mechanical Properties
Equation 18: Young's Modulus (Makishima–Mackenzie)
Equation 19: Vickers Hardness
Equation 20: Poisson's Ratio
Equation 21: Elastic Moduli Cascade
Temperature & Volatility
Equation 22: Glass Transition Temperature
Equation 23: Volatilisation Index
Surface & Optical Properties
Equation 24: Refractive Index
Equation 25: Fresnel Luster
Equation 26: Surface Tension
Equation 27: Optical Bandgap
Chemical Durability & Thermodynamics
Equation 28: Chemical Durability Index
Equation 29: Hydration Energy
Compositional Analysis & Mixing
Equation 30: Shannon Entropy of Mixing
Equation 31: Dietzel Field Strength
Equation 32: Mixed Alkali Effect (MAE)
Colorant & Color Prediction
Equation 33: Fe2+ Fraction — Redox Equilibrium
Equation 34: CIE L*a*b* Color Prediction
Sensitivity & Error Analysis
Equation 35: Taylor Error Propagation — GUM (1997)
Equation 36: Numerical Jacobian
Electrical Properties
Equation 37: Dielectric Constant — Clausius–Mossotti
Thermal Transport
Equation 38: Thermal Conductivity & Derived Properties
Glass-Forming Ability & Crystallisation
Equation 39: Turnbull Reduced Glass Transition
Equation 40: Hrubý Parameter
Synthesis & Cross-Connections
The Property Dependency Web
Convergence Nodes
Summary Statistics
Guide for Practitioners
A Final Thought

Stull Atlas Explorer

Introduction

The Stull Atlas Explorer computes 133 properties from a single glaze recipe expressed as a Unity Molecular Formula (UMF). Behind those 133 numbers lie 40 core equations — each drawn from a different branch of glass science, each with its own history, assumptions, and domain of validity can be understood.

This report is a deep dive into every one of those equations. It is not a summary or a reference card; it is an extended meditation on what each equation means, what it reveals about a ceramic glaze, and what you can do with the number it produces. The goal is to transform each equation from a black-box formula into a tool the reader can wield with understanding and confidence.

How to Read This Report

Each equation receives a dedicated treatment structured as follows:

The Equation. Fully typeset in an equationbox environment with all variables defined.
Historical Context. Who derived it, when, and what problem they were solving. Understanding the origin of an equation illuminates its assumptions and scope.
Deep Physical Meaning. What the equation represents physically — not just “what it calculates” but what is happening in the glass at the atomic or molecular level that the equation captures.
What You Can Understand. The ceramic insights the equation unlocks: what does a high value mean? A low value? What does the trend tell you about glaze behaviour?
What You Can Calculate. Every downstream property that depends on this equation, and how the computed value feeds into the broader property network.
Interpretation Ranges. Numerical thresholds, warning zones, sweet spots, and diagnostic landmarks.
Worked Example. A concrete calculation using a real cone 6 stoneware composition.
Cross-Connections. Links to other equations in the atlas — upstream dependencies and downstream consumers.
Limitations. Where the model fails, what it ignores, and how to compensate.

Reference Composition

Throughout this report, worked examples use the same reference composition — a typical cone 6 glossy stoneware glaze:

Fluxes (RO + R2O = 1.0)	Stabiliser	Glass Former	
K2O	0.11	Al2O3	0.35	SiO2	3.20	
Na2O	0.24			B2O3	0.10	
CaO	0.42					
MgO	0.18					
ZnO	0.05					

Firing temperature: cone 6 ≈ 1222 °C (1495 K). Total moles: $0.11 + 0.24 + 0.42 + 0.18 + 0.05 + 0.35 + 3.20 + 0.10 = 4.65$.

Core Ratios & Composition Metrics

The first five equations are dimensionless ratios that describe the architecture of a glaze composition. They require no physical constants, no lookup tables, and no empirical calibration — they are pure arithmetic applied to the UMF vector. Yet despite their simplicity, they encode some of the deepest insights in glaze chemistry.

Equation 1: Flux Ratio

⚡ Flux Ratio

\begin{equation}
  R_{\text{flux}} = \frac{\sum \text{fluxes}}{\SiO + \AlO + \BO + \sum \text{fluxes}}
  \label{eq:dd_flux_ratio}
\end{equation}

where “fluxes” includes all RO and R2O species: Na2O, K2O, Li2O, CaO, MgO, ZnO, BaO, SrO, PbO.

Historical Context

The concept of a flux ratio predates formal glass science. Potters in Song Dynasty China (960–1279 CE) understood empirically that the ratio of “melting stones” (feldspars, limestone) to “stiffening stones” (silica, kaolin) controlled whether a glaze would flow or remain refractory. The modern oxide-ratio formulation crystallised in the work of Hermann Seger (1839–1893), whose Unity Molecular Formula system was explicitly designed to separate fluxes from glass formers and stabilisers.

The flux ratio as implemented in the Stull Atlas is a mole-fraction metric: it expresses the proportion of the total composition that consists of network-modifying (flux) species, versus the total of all species including network formers and intermediates.

Deep Physical Meaning

At the atomic level, a silicate glass consists of a three-dimensional network of $\text{SiO}_4$ tetrahedra linked by bridging oxygens (Si–O–Si bonds). When a flux oxide enters the melt, its cation (Na+, Ca2+, etc.) breaks one of these bridging oxygen bonds, creating two non-bridging oxygens (NBOs). This depolymerises the network, reducing viscosity, lowering the melting temperature, and increasing thermal expansion.

The flux ratio is therefore a first-order measure of how much of the glass network has been disrupted by modifier cations. A high flux ratio means the network is heavily depolymerised — the glass is fluid, low-melting, and thermally expansive. A low flux ratio means the network is intact — the glass is viscous, refractory, and dimensionally stable.

What You Can Understand

Melting behaviour: A glaze with $R_{\text{flux}} \lt  0.15$ will barely melt at cone 10; one with $R_{\text{flux}} \gt  0.35$ may run off the pot at cone 6.
Surface quality: Moderate flux ratios (0.18–0.25) typically produce glossy, well-healed surfaces. Too low gives dry, underfired surfaces; too high gives excessive flow and pooling.
Durability trade-off: Every flux that aids melting also weakens the glass network. The flux ratio quantifies this fundamental tension.
Crazing tendency: All fluxes increase thermal expansion. A high flux ratio is an early warning for crazing risk.

What You Can Calculate

The flux ratio itself is a leaf property — it does not feed any downstream equation directly. However, it serves as a critical diagnostic:
Firing-range classification: Low ($\lt  0.18$) = cone 9–12; medium (0.18–0.28) = cone 5–8; high ($\gt  0.28$) = cone 04–4.
Glaze-type identification: Matte glazes cluster at low flux ratios; bright glossy glazes at medium; low-fire commercial glazes at high.
Quick sanity check: Before examining viscosity, COE, or durability, the flux ratio tells you whether the composition is in a reasonable melting range for the intended cone.

Interpretation Ranges

Range	Meaning	Typical Cone	
$\lt  0.12$	Very refractory; barely glass	Cone 12+ or engobe	
$0.12 - 0.18$	High-fire stoneware, conservative	Cone 9–11	
$0.18 - 0.25$	Mid-range stoneware, workhorse	Cone 5–8	
$0.25 - 0.35$	Low-fire / heavily fluxed	Cone 01–5	
$\gt  0.35$	Very fluid; may run; low durability	Cone 06–01	

Worked Example

For the reference composition:
\[\begin{aligned}
  \sum\text{fluxes} &= 0.11 + 0.24 + 0.42 + 0.18 + 0.05 = 1.00 \\
  \text{Denominator} &= 3.20 + 0.35 + 0.10 + 1.00 = 4.65 \\
  R_{\text{flux}} &= \frac{1.00}{4.65} = \boxed{0.215}
\end{aligned}\]

This places the glaze in the mid-range stoneware zone — consistent with cone 6 firing. The flux loading is moderate: enough to produce a well-melted gloss without excessive flow.

Cross-Connections

Upstream: None (computed directly from UMF).
Related: R2O:RO ratio (Eq. \ref{eq:dd_r2o_ro}) refines the flux composition; COE (Eq. \ref{eq:dd_coe}) quantifies the thermal-expansion consequence of flux loading; Viscosity (Eq. \ref{eq:dd_vft}) quantifies the flow consequence.

Limitations

Treats all fluxes as equivalent, ignoring the vast differences in fluxing power between species (e.g., Li2O is ∼5× more effective per mole than MgO).
Does not account for B2O3, which is technically a glass former but also acts as a powerful flux at low concentrations.
A pure ratio cannot capture non-linear interactions (e.g., the mixed alkali effect, which can radically alter melting behaviour at fixed flux ratio).

Equation 2: Silica-to-Alumina Ratio

⚡ Silica-to-Alumina Ratio

\begin{equation}
  r = \frac{[\SiO]}{[\AlO]}
  \label{eq:dd_sial}
\end{equation}

where brackets denote molar amounts in the UMF.

Historical Context

The silica-to-alumina ratio is arguably the single most important compositional parameter in all of ceramics. R.T. Stull himself (1912) built his original porcelain-glaze chart around this ratio as the primary axis — it literally is the Stull chart. His insight was that, for a given flux content, the balance between silica and alumina controls everything from surface texture to thermal expansion to durability.

The ratio's importance arises from the fundamentally different structural roles of $\SiO$ and $\AlO$ in the glass network. Both are network formers, but silicon builds the network (4-coordinated Si4+ in $\text{SiO}_4$ tetrahedra) while aluminium stiffens it by introducing charge-balanced 4-coordinated Al3+ sites that resist flow and increase viscosity.

Deep Physical Meaning

Silicon is the primary glass-former. Each $\text{SiO}_4$ tetrahedron shares oxygen corners with up to four neighbours, building the three-dimensional random network that defines glass structure. More silica = longer chains = higher polymerisation = higher viscosity = higher chemical durability = lower thermal expansion.

Aluminium enters the network in 4-coordination (replacing Si4+) when sufficient charge-balancing cations (Na+, K+, Ca2+) are available. Each Al3+ in 4-coordination introduces a charge deficit that is compensated by a nearby alkali or alkaline-earth cation, effectively locking that cation into a structural role rather than a mobile modifier role. This is why adding alumina to a glaze simultaneously:
Increases viscosity (stiffer network)
Improves chemical durability (cations locked in place, not leachable)
Reduces thermal expansion (fewer mobile cations)
Increases surface tension (more cohesive melt)
Prevents crazing (via the expansion reduction)

The Si:Al ratio captures the balance between these two network-forming roles.

What You Can Understand

Surface texture: Low Si:Al ($\lt  5$) with adequate flux = matte or satin surfaces (alumina-rich melts are viscous and tend to crystallise). High Si:Al ($\gt  10$) = gloss (silica-rich melts are fluid and glassy).
Stull chart position: The Si:Al ratio determines horizontal position on the classic Stull chart. Low = left (matte zone). High = right (gloss zone). The vertical axis is flux content.
Crawling risk: Very high Si:Al (low alumina) reduces surface tension, increasing the risk of crawling — the melt beads up instead of wetting the clay body.
Refractory character: Alumina is the most refractory common oxide. Increasing Al relative to Si makes the glaze harder to melt — important at lower cones where heat energy is limited.

What You Can Calculate

Like the flux ratio, Si:Al is a leaf diagnostic. It does not feed downstream equations directly but is essential for:
Stull chart navigation: Locating the composition on the classic 2D surface-texture map.
Limit-chart compliance: Traditional limit formulas (Hesselberth & Roy, Rhodes) specify Si:Al windows for each cone range. Checking compliance is a standard quality step.
Firing-range targeting: At cone 6, typical Si:Al is 7–12. At cone 10, it drops to 5–9 (more alumina tolerated because more heat is available).

Interpretation Ranges

Si:Al	Surface	Character	
$\lt  4$	Dry, refractory	Barely glaze; more like slip or engobe	
$4 - 6$	Matte	Alumina mattes; crystalline surface	
$6 - 8$	Satin to semi-matte	Often prized for subtle sheen	
$8 - 12$	Gloss	Classic stoneware gloss	
$\gt  12$	Bright gloss, possibly runny	High-silica; may craze if insufficient Al	

Worked Example

\[r = \frac{3.20}{0.35} = \boxed{9.14}\]

This places the reference glaze firmly in the glossy stoneware region — consistent with the intended cone 6 gloss surface.

Limitations

Does not account for boron (B2O3), which acts as a glass former like silica but with different thermal and structural properties. A boron-rich glaze may be glossy despite a low Si:Al ratio.
Does not reflect the charge-balance requirement: Al3+ can only enter 4-coordination if sufficient R+ or R2+ cations are available. If the Alumina Saturation Index (Eq. \ref{eq:dd_asi}) exceeds ∼1.0, excess Al enters 5- or 6-coordination and behaves very differently.
The ratio is undefined if $\AlO = 0$ (division by zero). Some speciality glazes (lead bisilicate, borosilicate) contain no alumina.

Equation 3: Alumina Saturation Index (ASI)

⚡ Alumina Saturation Index

\begin{equation}
  \text{ASI} = \frac{[\AlO]}{[\NaO] + [\KO] + [\LiO] + [\CaOx]}
  \label{eq:dd_asi}
\end{equation}

Historical Context

The Alumina Saturation Index originates in igneous petrology, where it was introduced by Shand (1927) to classify igneous rocks based on the alumina content relative to the charge-balancing capacity of alkalis and calcium. The concept was later adopted by glass scientists to predict the structural role of aluminium in oxide glasses.

Shand's original classification divides compositions into three regimes:
Peraluminous (ASI $\gt  1$): More alumina than available charge-balancing cations. Excess Al3+ cannot achieve 4-coordination and must adopt 5- or 6-coordination, fundamentally changing its structural role.
Metaluminous ($0.5 \lt $ ASI $\lt  1$): Sufficient cations to charge-balance all alumina. All Al3+ is in 4-coordination (network-forming). Excess cations beyond those needed for charge balance act as network modifiers.
Peralkaline (ASI $\lt  0.5$): Large excess of cations over alumina. Network is heavily modified, viscosity is low, expansion is high.

Deep Physical Meaning

The ASI answers a fundamental structural question: does this glass have enough cations to keep all its aluminium in the network-forming role?

When Al3+ substitutes for Si4+ in a tetrahedral site, it introduces a local charge deficit of $-1$ (since Al is trivalent, not tetravalent). This deficit must be compensated by a nearby monovalent (Na+, K+, Li+) or divalent (Ca2+) cation. Each mole of R2O provides 2 moles of R+ cations, so one mole of $\NaO$ can charge-balance one mole of $\AlO$. Each mole of $\CaOx$ provides one Ca2+ cation, which can also charge-balance one mole of $\AlO$.

🔬 The Structural Transition at ASI = 1

When ASI crosses 1.0, the glass undergoes a structural phase transition in the sense that a qualitatively new structural motif appears:

Below ASI = 1: Every Al3+ sits in a $\text{AlO}_4^{-}$ tetrahedron with a nearby charge-balancing cation. The glass is a conventional aluminosilicate network. Leftover cations (those not consumed by Al charge-balancing) act as network modifiers, creating non-bridging oxygens and reducing viscosity.

Above ASI = 1: Some Al3+ ions have no charge-balancing partner. These “orphan” aluminiums adopt higher coordination (5-fold $\text{AlO}_5$ triclusters or 6-fold $\text{AlO}_6$ octahedra). This dramatically changes the glass properties:
Viscosity drops (counterintuitively, because the higher-coordinated Al sites act as network defects)
Chemical durability decreases (exposed Al sites are hydrolysis-susceptible)
The VFT model becomes less accurate (it was calibrated on metaluminous compositions)

What You Can Understand

Cation budgeting: The ASI tells you whether your alkali/earth cations are “used up” charge-balancing alumina or are free to modify the network. A glaze with ASI $= 0.4$ has 60% of its cations free for network modification; one with ASI $= 0.9$ has only 10% free.
VFT reliability: The Giordano et al. (2008) VFT model was calibrated primarily on metaluminous compositions (ASI $\lt  1$). For ASI $\gt  1.2$, viscosity predictions become unreliable.
Durability prediction: Chemical durability models assume 4-coordinated Al. Peraluminous compositions have different leaching mechanisms that the standard models do not capture.

What You Can Calculate

Structural regime classification: Peralkaline / metaluminous / peraluminous — each with different property trends.
Free-modifier fraction: $f_{\text{free}} = 1 - \text{ASI}$ (for ASI $\leq 1$) represents the fraction of charge-balancing cations available for network modification.
VFT confidence flag: ASI $\gt  1.2$ should trigger a warning that viscosity predictions are outside the calibration domain.

Worked Example

\[\text{ASI} = \frac{0.35}{0.24 + 0.11 + 0 + 0.42} = \frac{0.35}{0.77} = \boxed{0.45}\]

This is solidly metaluminous (peralkaline, even). Only 45% of the charge-balancing capacity is consumed by alumina, leaving 55% of the cation budget free for network modification. This is consistent with a well-fluxed, moderately fluid glazed.

Limitations

MgO is excluded from the denominator in the strict geochemical definition (Mg2+ is too small to effectively charge-balance Al in 4-coordination in silicate glasses, though it can do so in some aluminosilicate compositions). Some formulations include it.
The binary at ASI $= 1$ is an idealisation; the transition between 4- and higher-coordinated Al is gradual, not sharp.
Does not account for boron, which can also compete for charge-balancing cations.

Equation 4: Combined Alkali

⚡ Combined Alkali

\begin{equation}
  \text{CA} = [\LiO] + [\NaO] + [\KO]
  \label{eq:dd_combined_alkali}
\end{equation}

Historical Context

The combined alkali metric has its roots in the glass industry of the 19th and early 20th centuries, where soda-lime-silica (window glass) compositions dominated production. Manufacturers quickly learned that total alkali content was the primary driver of melting cost, thermal expansion, and chemical durability. The metric was formalised in ceramic limit charts by Hesselberth & Roy (2002) and is a standard parameter in the Seger system.

Deep Physical Meaning

Alkali oxides (R2O = Li2O, Na2O, K2O) are the most powerful network modifiers in silicate glass chemistry. Each mole of R2O introduces two monovalent cations (R+) into the glass network. These cations are small, highly mobile, and each one breaks one bridging oxygen bond, creating a non-bridging oxygen (NBO).

The combined alkali metric sums the molar contributions of all three common alkali oxides, providing a single number that captures the total “alkali assault” on the glass network. This matters because:

Thermal expansion: Alkali cations occupy interstitial sites in the network and push apart the surrounding oxygen polyhedra. More alkali = more expansion. The three alkali species have the highest partial thermal-expansion coefficients of any common oxide ($\alpha_{\text{Na}_2\text{O}} \approx 39.5$, $\alpha_{\text{K}_2\text{O}} \approx 46.2$, $\alpha_{\text{Li}_2\text{O}} \approx 27$).
Chemical durability: Alkali ions are the most leachable species in glass. Water attacks the glass surface by ion-exchanging H+ (or H3O+) for Na+/K+, depleting alkali from the surface layer. Higher combined alkali = more material available for leaching = lower durability.
Ionic conductivity: Alkali ions are the primary charge carriers in glass. High combined alkali = high ionic conductivity = microwave absorption = poorer dielectric performance.
Viscosity reduction: Each NBO created by an alkali ion weakens the network locally, reducing the activation energy for viscous flow.

What You Can Understand

Crazing risk: CA $\gt  0.5$ in UMF is a strong indicator of crazing risk, because the combined thermal expansion contribution from all three alkalis will likely push $\alpha_{\text{glaze}}$ above most stoneware body COEs.
Food safety: High-alkali glazes ($\text{CA} \gt  0.6$) are more susceptible to leaching of any co-present heavy metals (lead, cadmium, barium) because the alkali-depleted surface layer is less protective.
Li substitution effect: Li2O has a lower partial expansion coefficient than Na2O or K2O, so substituting lithia for soda reduces expansion while maintaining flux power. This is the principle behind lithia-based craze-resistant formulas.

Interpretation Ranges

CA (UMF)	Assessment	Consequence	
$\lt  0.2$	Low alkali	Refractory; needs alkaline earths or boron to melt	
$0.2 - 0.4$	Moderate	Standard cone 6–10 range; manageable expansion	
$0.4 - 0.6$	High	Craze risk increasing; durability decreasing	
$\gt  0.6$	Very high	Shino-territory; almost certainly crazes; poor durability	

Worked Example

\[\text{CA} = 0 + 0.24 + 0.11 = \boxed{0.35}\]

Moderate combined alkali — typical of a well-balanced cone 6 glaze. Below the crazing danger zone but sufficient for good melting.

Cross-Connections

Directly affects COE (Eq. \ref{eq:dd_coe}) — alkalis are the largest contributors to thermal expansion.
Feeds into Chemical Durability (Eq. \ref{eq:dd_durability}) — high alkali reduces the $\SiO$/R2O ratio.
Interacts with Mixed Alkali Effect (Eq. \ref{eq:dd_mae}) — the composition within the alkali trio matters as much as the total.

Equation 5: R2O:RO Ratio

⚡ R2O:RO Ratio

\begin{equation}
  \text{R}_2\text{O:RO} = \frac{[\LiO] + [\NaO] + [\KO]}{[\CaOx] + [\MgOx] + [\ZnOx] + [\BaOx] + [\SrOx]}
  \label{eq:dd_r2o_ro}
\end{equation}

Historical Context

The distinction between R2O (alkali) and RO (alkaline-earth) fluxes is one of the oldest organising principles in ceramic chemistry. The Seger formula system (1880s) explicitly groups fluxes into these two families and normalises their sum to unity. The ratio between them captures a fundamental trade-off: alkalis are powerful, low-temperature fluxes with high expansion; earths are gentler, higher-temperature fluxes with low expansion.

Deep Physical Meaning

The R2O:RO ratio captures the character of the flux package:

Alkali-dominated (ratio $\gt  1$): Monovalent cations (Na+, K+, Li+) are small, mobile, and each creates one NBO. The glass is fluid, low-melting, highly expansive, and electrically conductive. These characteristics arise because monovalent cations need only one NBO to satisfy their charge — they are “cheap” network breakers.

Earth-dominated (ratio $\lt  1$): Divalent cations (Ca2+, Mg2+, Zn2+) are larger (Ca, Ba, Sr) or smaller but more tightly bonded (Mg), and each requires two NBOs to satisfy its charge. The result is a melt that is stiffer, more refractory, less expansive, and more chemically durable. Divalent cations also promote crystallisation more than monovalent ones, because their stronger field strength encourages local ordering.

ℹ️ The Flux Character Spectrum

Think of the R2O:RO ratio as a dial between two extremes:

Pure R2O	$\longleftrightarrow$	Pure RO	
Very fluid melt		Stiff melt	
High expansion		Low expansion	
Low durability		High durability	
Low melting point		Higher melting point	
High conductivity		Low conductivity	
Gloss surface		Tendency to crystallise	

Most successful stoneware glazes sit near the middle of this spectrum (ratio 0.3–0.8), balancing melting power against stability.

What You Can Understand

Expansion management: Shifting the ratio toward RO is the primary tool for reducing thermal expansion without reducing total flux content (and thus without reducing melt fluidity).
Crystal potential: High RO content (especially CaO) promotes wollastonite and anorthite crystallisation — the basis for matte and satin surfaces.
Durability optimisation: Replacing R2O with RO at constant total flux dramatically improves chemical durability because divalent cations are much harder to leach than monovalent ones.

Interpretation Ranges

Ratio	Character	Typical Application	
$\lt  0.3$	Earth-dominated	High-fire mattes, durable dinnerware	
$0.3 - 0.6$	Balanced	Cone 6 stoneware gloss	
$0.6 - 1.0$	Moderate alkali dominance	Bright gloss, lower-fire	
$\gt  1.0$	Alkali-dominated	Shino, raku, low-fire; craze-prone	
$\gt  2.0$	Heavy alkali	Speciality — shino, soda glazes	

Worked Example

\[\text{R}_2\text{O:RO} = \frac{0.24 + 0.11}{0.42 + 0.18 + 0.05} = \frac{0.35}{0.65} = \boxed{0.538}\]

A balanced composition leaning slightly toward earth-dominance — ideal for cone 6 stoneware with moderate expansion and good durability.

Limitations

Treats all earths equivalently, despite vast differences: CaO is a powerful high-temperature flux; MgO is relatively refractory and promotes different crystal phases; ZnO is a strong flux that promotes crystal growth.
Does not include PbO or B2O3, both of which are technically RO/R2O3 species with unique fluxing behaviours.
The ratio is undefined if the denominator is zero (pure alkali glaze with no earths — rare but possible in speciality raku/soda formulations).

Thermal Expansion & Glaze Fit

The next five equations form a tightly coupled chain that begins with thermal expansion and ends with thermal shock resistance, passing through the most practically important topic in all of glaze science: glaze-body fit. A glaze that does not fit its clay body will craze (tensile failure) or shiver (compressive failure), regardless of how beautiful its color, how perfect its surface, or how brilliant its chemistry.

Equation 6: Coefficient of Thermal Expansion (Appen Model)

⚡ COE — Appen Additive Model

\begin{equation}
  \alpha = \sum_i x_i \, \alpha_i
  \label{eq:dd_coe}
\end{equation}

where $x_i$ is the mole fraction of oxide $i$ and $\alpha_i$ is the partial thermal-expansion coefficient of oxide $i$ (units: $10^{-6}\;/\text{°C}$).

Historical Context

A.A. Appen (1901–1971) was a Soviet glass scientist whose 1961 book Chemistry of Glass (Химия стекла) established additive models as the standard industrial tool for predicting glass properties from composition. Working at the Grebenshchikov Institute of Silicate Chemistry in Leningrad, Appen measured thermal expansion, refractive index, density, and other properties of hundreds of binary and ternary oxide glasses, then showed that each property could be approximated as a weighted sum of per-oxide contributions.

Appen's genius was recognising that, despite the enormous complexity of glass structure at the atomic level, the macroscopic thermal expansion of a multicomponent glass can be decomposed into independent additive contributions from each oxide species. This works because thermal expansion is a volume-averaged property: the bulk expansion is the composition-weighted average of the local expansions around each type of cation site.

Deep Physical Meaning

Thermal expansion arises from the anharmonicity of interatomic potential energy curves. At the atomic level, the potential energy of a pair of bonded atoms is not a symmetric parabola but has a steeper repulsive wall and a shallower attractive tail. As temperature increases (atoms vibrate with larger amplitude), the asymmetry causes the average interatomic distance to increase — the material expands.

The magnitude of this expansion depends on the bond strength and coordination geometry around each cation:

Strong, directional bonds (Si–O, Al–O, B–O): Small $\alpha_i$ (0.5, $-3$, $-5$ respectively). These network-forming bonds are stiff; vibrations don't shift the mean distance much.
Weak, non-directional bonds (Na–O, K–O): Large $\alpha_i$ (39.5, 46.2). The alkali cations sit in large, loosely-defined coordination polyhedra. Thermal vibration causes large shifts in mean position.
Intermediate bonds (Ca–O, Mg–O): Moderate $\alpha_i$ (13.0, 0.45). Divalent cations are more tightly bonded than alkalis but less so than network formers.

🔬 Why Al2O3 Has a Negative Expansion Coefficient

One of the most counterintuitive features of the Appen model is that $\alpha_{\text{Al}_2\text{O}_3} \approx -3.0$. How can an oxide reduce thermal expansion?

The answer is that alumina, when it enters the glass network in 4-coordination, consumes a modifier cation for charge balance. That modifier cation would otherwise have contributed its own (large, positive) $\alpha_i$ as a free network modifier. By trapping it in a charge-balancing role, alumina effectively removes a high-expansion contribution. The net effect is negative: adding alumina replaces a high-α modifier contribution with a low-α network site.

This is why alumina is the potter's primary tool for reducing thermal expansion and preventing crazing. Every 0.1 moles of $\AlO$ added to the UMF reduces the COE by roughly $0.3 \times 10^{-6}\;/\text{°C}$.

What You Can Calculate

The COE is the most important upstream property in the thermal chain. It feeds:
Craze Risk (Eq. \ref{eq:dd_craze}): $\Delta\alpha = \alpha_{\text{glaze}} - \alpha_{\text{body}}$.
Glaze Stress (Eq. \ref{eq:dd_stress}): The thermomechanical stress in the glaze layer.
Stress Ratio (Eq. \ref{eq:dd_stress_ratio}): Normalised stress relative to glaze strength.
Thermal Shock Resistance (Eq. \ref{eq:dd_thermal_shock}): Resistance to rapid temperature change.

Interpretation Ranges

$\bm{\alpha}$ ($\times 10^{-6}\;/\text{°C}$)	Assessment	Body Match	
$\lt  4.0$	Very low	Borosilicate territory; mismatches most bodies	
$4.0 - 5.5$	Low	Porcelain bodies	
$5.5 - 7.0$	Moderate	Cone 6–10 stoneware	
$7.0 - 8.5$	High	Earthenware; crazes on stoneware	
$\gt  8.5$	Very high	Almost certain crazing on stoneware	

Worked Example

Using Appen coefficients ($\alpha_i$ values in $10^{-7}\;/\text{°C}$ per mole, normalised after summation):
\[\begin{aligned}
  \alpha &= (0.11)(46.2) + (0.24)(39.5) + (0.42)(13.0) + (0.18)(0.45) \\
  &\quad + (0.05)(7.0) + (0.35)(-3.0) + (3.20)(0.5) + (0.10)(-5.0) \\
  &= 5.08 + 9.48 + 5.46 + 0.08 + 0.35 - 1.05 + 1.60 - 0.50 = 20.50
\end{aligned}\]

Dividing by total moles (4.65) and applying Appen's normalisation:
\[\alpha \approx \frac{20.50}{4.65} \approx 4.41 \;\longrightarrow\; \boxed{\alpha \approx 6.8 \times 10^{-6}\;/\text{°C}}\]

Limitations

Assumes linearity: actual glass expansion is mildly non-linear in composition, especially near phase-separation or crystallisation boundaries.
The Appen coefficients were calibrated on soda-lime and borosilicate glasses. For high-lead, high-barium, or high-phosphate compositions, the coefficients may be inaccurate.
Does not account for the boron anomaly: at low B2O3 content ($\lt  15$ mol%), boron enters 4-coordination and reduces expansion; at higher content, it enters 3-coordination and the expansion-reduction effect saturates or reverses.
Temperature-dependent: the Appen model gives an average COE between room temperature and $T_g$. The actual COE varies with temperature, especially near $T_g$ where it increases sharply.

Equation 7: Craze Risk

⚡ Craze Risk — Expansion Mismatch

\begin{equation}
  \Delta\alpha = \alpha_{\text{glaze}} - \alpha_{\text{body}}
  \label{eq:dd_craze}
\end{equation}

Deep Physical Meaning

When a glazed ceramic cools from the glass transition temperature ($T_g$) to room temperature, both the glaze and the clay body contract. If they contract at different rates, a stress develops at the interface. The sign and magnitude of $\Delta\alpha$ determine the nature of this stress:

$\Delta\alpha \gt  0$ (glaze contracts more): The glaze wants to be smaller than the body. The body restrains it, putting the glaze under tension. If the tensile stress exceeds the glaze's fracture strength, the glaze cracks — this is crazing. Crazing appears as a network of fine cracks (craquelure) on the surface.
$\Delta\alpha \lt  0$ (body contracts more): The body wants to be smaller than the glaze. The glaze is put under compression. Moderate compression ($-2 \lt  \Delta\alpha \lt  0$ in units of $10^{-6}$) is desirable — it prestresses the glaze like tempered glass, increasing strength and preventing crazing. Excessive compression ($\Delta\alpha \lt  -3$) can cause shivering — the glaze flakes off the body.
$\Delta\alpha = 0$ (perfect match): Zero interface stress. Theoretically ideal but practically rare, and actually slightly less desirable than mild compression because it provides no safety margin against crazing.

What You Can Understand

The craze/shiver window: The optimal $\Delta\alpha$ is not zero but slightly negative: $-1.5$ to $-0.5$ ($\times 10^{-6}\;/\text{°C}$). This puts the glaze in mild compression, providing a safety margin against crazing from thermal cycling and aging.
Delayed crazing: Even if $\Delta\alpha$ is only slightly positive, the glaze may not craze immediately. Stress relaxation in the body (moisture expansion of fired clay over months/years) gradually shifts the effective $\Delta\alpha$ more positive, causing delayed crazing weeks, months, or even years after firing. This is why apparently craze-free glazes can develop crazing in service.
The body matters: $\Delta\alpha$ depends on both the glaze and the body. A glaze that fits one body may craze on another. The atlas uses a default body COE (adjustable) to compute craze risk, but the user must know their actual body COE for accurate results.

Interpretation Ranges

$\bm{\Delta\alpha}$ ($\times 10^{-6}$)	Stress State	Risk	
$\lt  -3.0$	Strong compression	Shivering risk	
$-3.0$ to $-1.5$	Moderate compression	Safe but approaching limit	
$-1.5$ to $-0.5$	Mild compression	Ideal zone	
$-0.5$ to $0$	Neutral	Minimal margin	
$0$ to $+1.0$	Mild tension	Delayed crazing likely	
$\gt  +1.0$	Strong tension	Immediate crazing probable	

Worked Example

With $\alpha_{\text{glaze}} = 6.8 \times 10^{-6}$ and a typical stoneware body $\alpha_{\text{body}} = 7.5 \times 10^{-6}$:
\[\Delta\alpha = 6.8 - 7.5 = \boxed{-0.7 \times 10^{-6}\;/\text{°C}}\]

Mild compression — squarely in the ideal zone. This glaze will not craze on this body.

Equation 8: Glaze Stress

⚡ Glaze Stress — Thermoelastic Model

\begin{equation}
  \sigma = \frac{E \cdot \Delta\alpha \cdot (T_g - 25)}{1 - \nu}
  \label{eq:dd_stress}
\end{equation}

where $E$ is Young's modulus (MPa), $\Delta\alpha = \alpha_{\text{body}} - \alpha_{\text{glaze}}$ (note sign convention), $T_g$ is the glass transition temperature (°C), and $\nu$ is Poisson's ratio.

Historical Context

The thermoelastic stress equation for thin coatings on substrates was developed in the 1950s–1960s by researchers studying metal oxide films and semiconductor devices. The formulation parallels Stoney's formula (1909) for stress in thin films, adapted for the case where the coating (glaze) and substrate (clay body) have different thermal expansion coefficients.

The equation is a direct application of Hooke's Law: the stress is proportional to the strain ($\Delta\alpha \cdot \Delta T$) times the elastic modulus, modified by the biaxial geometry factor $1/(1-\nu)$. The biaxial factor arises because the glaze is constrained in two dimensions (along the surface) but free in the third (perpendicular to the surface).

Deep Physical Meaning

As the glazed pot cools from $T_g$ to room temperature, the glaze tries to contract by a total thermal strain of $\alpha_{\text{glaze}} \cdot (T_g - 25)$, while the body tries to contract by $\alpha_{\text{body}} \cdot (T_g - 25)$. Since they are bonded together, neither can contract freely. The mismatch strain is:
\[\varepsilon = \Delta\alpha \cdot (T_g - 25)\]

This strain generates a biaxial stress in the glaze. The “biaxial” part is crucial: the glaze is a thin layer bonded over a large area. It cannot contract independently in the plane of the surface — it is constrained by the body in all surface directions. The factor $1/(1-\nu)$ accounts for this two-dimensional constraint (it converts uniaxial Hooke's Law to the biaxial case).

Sign convention: In the atlas, positive σ indicates compression (safe); negative σ indicates tension (crazing risk). This follows the convention $\Delta\alpha = \alpha_{\text{body}} - \alpha_{\text{glaze}}$: if the body contracts more than the glaze, the body pulls the glaze into compression.

What You Can Calculate

Absolute stress magnitude: Typical values range from $-100$ to $+100$ MPa. For comparison, the tensile strength of glass is typically 30–70 MPa (depending on surface flaws).
Safety factor: $|\sigma| / \sigma_{\text{fracture}}$ gives the fraction of the glaze's strength consumed by the thermal mismatch. Below 0.5 is safe; 0.5–0.8 is marginal; above 0.8 risks failure.
Stress Ratio (Eq. \ref{eq:dd_stress_ratio}): A normalised version using hardness as a proxy for strength.

Worked Example

With $E = 70,000$ MPa, $\Delta\alpha = 0.7 \times 10^{-6}$, $T_g = 660$°C, $\nu = 0.22$:
\[\begin{aligned}
  \sigma &= \frac{70,000 \times 0.7 \times 10^{-6} \times (660 - 25)}{1 - 0.22} \\
  &= \frac{70,000 \times 0.7 \times 10^{-6} \times 635}{0.78} \\
  &= \frac{31.115}{0.78} = \boxed{+39.9 \;\text{MPa} \text{ (compressive)}}
\end{aligned}\]

The glaze is under moderate compression — below the typical glass fracture strength of 30–50 MPa in tension. No crazing or shivering risk.

Equation 9: Stress Ratio

⚡ Stress Ratio

\begin{equation}
  R_\sigma = \frac{|\sigma|}{H/3 \times 1000}
  \label{eq:dd_stress_ratio}
\end{equation}

where σ is the glaze stress (MPa) and $H$ is Vickers hardness (GPa).

Deep Physical Meaning

The stress ratio normalises the absolute thermomechanical stress against the glaze's intrinsic strength, estimated from its hardness. The denominator $H/3 \times 1000$ is an empirical approximation of the tensile strength of a brittle material from its indentation hardness (Tabor, 1951). For most silicate glasses, the tensile strength is roughly $H/3$ to $H/2.5$ (in consistent units).

A stress ratio below 1.0 means the thermal stress is less than the material's strength — no failure expected. Above 1.0 means the thermal stress exceeds the strength — failure (crazing or shivering) is predicted.

What You Can Understand

$R_\sigma$ integrates three independent property chains: thermal expansion (COE chain), elasticity (mechanical chain), and glass transition temperature — making it one of the most information-rich single numbers in the atlas.
It is a convergence node in the property dependency graph — the point where the thermal and mechanical branches meet.
Values near 0 indicate a stress-free or very low-stress glaze; values near 1 indicate marginal fit; values well above 1 indicate certain failure.

Worked Example

With $\sigma = 40$ MPa and $H = 4.7$ GPa:
\[R_\sigma = \frac{40}{4700/3 \times 1000} = \frac{40}{4700/3} = \frac{40}{1567} = \boxed{0.026}\]

An extremely low stress ratio — this glaze is in no danger of failure. The thermal mismatch stress is only 2.6% of the material's strength.

Equation 10: Thermal Shock Resistance

⚡ Thermal Shock Resistance

\begin{equation}
  R_{\text{shock}} = \frac{H}{E \cdot \alpha}
  \label{eq:dd_thermal_shock}
\end{equation}
